Repository: alexefanov/wiki

# LLM Wiki

Этот репозиторий хранит Obsidian vault для ведения локальной LLM-ориентированной базы знаний и одновременно является облачной LLM-ориентированной базой знаний, функционирующей на базе инфраструктуры Yandex.

Начинайте с `wiki/index.md`, затем переходите по связанным тематическим страницам. Исходные или слабо обработанные материалы находятся в `raw/`.

## Структура

- `wiki/` - обработанные заметки базы знаний и индексные страницы.
- `raw/` - исходные или обработанные заметки-источники.
- `raw/temp/` - исходные необработанные заметки-источники.
- `AGENTS.md` - schema-файл с правилами для LLM-агента, который поддерживает vault.

## Работа c Vault

Откройте эту папку как Obsidian vault. Используйте `wiki/index.md` как основную точку входа для навигации, а `raw/` - когда нужно проверить или пересмотреть исходные материалы.

## Работа c Yandex Wiki

Откройте стартовую страницу базы знаний в Yandex Wiki. Используйте ее как основную точку входа для навигации.

## Команды агенту

Wiki не обновляется в фоне сама по себе: агент действует в чате Алисы AI или Open по вашему запросу или по явной задаче в сессии. Ниже — типовые операции и что попросить.

| Операция            | Когда                                               | Примеры запроса                                                           | Что делает агент                                                                                                            |
| ------------------- | --------------------------------------------------- | ------------------------------------------------------------------------- | --------------------------------------------------------------------------------------------------------------------------- |
| **Ingest**          | Новый файл в `raw/` или нужно «переварить» источник | «Ingest `raw/...`», «Обработай новые файлы в raw», «Что ещё не ingested?» | Саммари, страницы в `wiki/`, wikilinks, обновление `wiki/Source Notes.md`, `wiki/log.md`, при необходимости `wiki/index.md` |
| **Query**           | Вопрос по базе                                      | «Что такое …?», «Как у нас описано …?»                                    | Сначала `wiki/`, при нехватке — `raw/`; ответ с цитатами; wiki не переписывает молча                                        |
| **Crystallization** | Устойчивый вывод из ответа стоит сохранить          | «Сохрани это в wiki», «Создай страницу про …»                             | Новая или обновлённая страница в `wiki/` (по согласию, не по умолчанию)                                                     |
| **Сверка с `raw/`** | Пополнение или удаление в `raw/`                    | «Что нового в raw?», «Согласуй wiki с raw»                                | Сравнение с `wiki/Source Notes.md`; для удалённых — пометки, понижение confidence, запись в log                             |
| **Lint**            | Проверка здоровья базы                              | «Проверь wiki», «Lint»                                                    | Битые wikilinks, дубли, orphans, устаревшие утверждения; отчёт, содержательные правки — по договорённости                   |

Практический ритм: capture в `raw/` (например, Web Clipper) → ingest по запросу → вопросы в чате → lint периодически. Подробнее: `wiki/LLM Wiki Workflow.md`, правила: `AGENTS.md`.

## Schema для агента

`AGENTS.md` в корне репозитория — единственный источник правил для LLM-агента, который поддерживает vault. Он описывает структуру, жесткие правила (например, неизменяемость `raw/`), workflow ingest/query/lint и обработку lifecycle-вопросов вроде confidence, freshness и конфликтов источников.

Cursor, Codex, Claude Code и многие другие агенты подхватывают `AGENTS.md` автоматически - отдельные промпты или дублирующие rule-файлы для базового поведения не нужны.

File: raw/ГОСТ 1497-2023 Металлы. Методы испытаний на растяжение.md (part 1 of 5)
---
type: ГОСТ
number: 1497-2023
name: "Металлы. Методы испытаний на растяжение"
title: "ГОСТ 1497-2023 Металлы. Методы испытаний на растяжение"
description: "ГОСТ 1497-2023. Статус: Действует. Наименование: Металлы. Методы испытаний на растяжение. Скачать бесплатно pdf, word."
year: 2023-01-01
actualization_date: 2023-01-01
oks: 77.040.10
tags:
  - стандарт
  - сталь
  - металл
  - испытания
  - измерения
---
# ГОСТ 1497-2023

## МЕЖГОСУДАРСТВЕННЫЙ СТАНДАРТ

## МЕТАЛЛЫ

## Методы испытаний на растяжение

## Metals. Methods of tension test

МКС 77.040.10

## Предисловие

Цели, основные принципы и общие правила проведения работ по межгосударственной стандартизации установлены ГОСТ 1.0 "Межгосударственная система стандартизации. Основные положения" и ГОСТ 1.2 "Межгосударственная система стандартизации. Стандарты межгосударственные, правила и рекомендации по межгосударственной стандартизации. Правила разработки, принятия, обновления и отмены"

## Сведения о стандарте

1 ПОДГОТОВЛЕН Федеральным государственным унитарным предприятием "Центральный научно-исследовательский институт черной металлургии им.И.П.Бардина" (ФГУП "ЦНИИчермет им.И.П.Бардина"), УНИИМ-филиалом ФГУП "ВНИИМ им.Д.И.Менделеева"

2 ВНЕСЕН Межгосударственным техническим комитетом по стандартизации МТК 120 "Чугун, сталь, прокат"

3 ПРИНЯТ Межгосударственным советом по стандартизации, метрологии и сертификации (протокол от 17 ноября 2023 г. N 167-П)

За принятие проголосовали:

| Краткое наименование страны по МК (ИСО 3166) 004-97 | Код страны по МК (ИСО 3166) 004-97 | Сокращенное наименование национального органа по стандартизации |
| --- | --- | --- |
| Азербайджан | AZ | Азстандарт |
| Армения | AM | ЗАО "Национальный орган по стандартизации и метрологии" Республики Армения |
| Беларусь | BY | Госстандарт Республики Беларусь |
| Киргизия | KG | Кыргызстандарт |
| Россия | RU | Росстандарт |
| Узбекистан | UZ | Узстандарт |

4 Приказом Федерального агентства по техническому регулированию и метрологии от 20 декабря 2023 г. N 1596-ст межгосударственный стандарт ГОСТ 1497-2023 введен в действие в качестве национального стандарта Российской Федерации с 1 июля 2024 г.

5 В настоящем стандарте учтены основные нормативные положения международного стандарта ISO 6892-1:2019\* "Металлические материалы. Испытания на растяжение. Часть 1. Метод испытания при комнатной температуре" ("Metallic materials - Tensile testing - Part 1: Method of test at room temperature", NEQ)

6 ВЗАМЕН [ГОСТ 1497-84](https://normadocs.ru/gost_1497-84) (ИСО 6892-84)

Информация о введении в действие (прекращении действия) настоящего стандарта и изменений к нему на территории указанных выше государств публикуется в указателях национальных стандартов, издаваемых в этих государствах, а также в сети Интернет на сайтах соответствующих национальных органов по стандартизации.

В случае пересмотра, изменения или отмены настоящего стандарта соответствующая информация будет опубликована на официальном интернет-сайте Межгосударственного совета по стандартизации, метрологии и сертификации в каталоге "Межгосударственные стандарты"

## 1 Область применения

1.1 Настоящий стандарт устанавливает методы статических испытаний на растяжение черных и цветных металлов и изделий из них диаметром или толщиной 3,0 мм и более для определения при температуре от 10°С до 35°С следующих характеристик механических свойств:

\- предела пропорциональности;

\- верхнего физического предела текучести;

\- нижнего физического предела текучести;

\- физического предела текучести;

\- условного предела текучести с допуском на величину пластической деформации при нагружении;

\- условного предела текучести с допуском на величину полной деформации;

\- условного предела текучести с допуском на величину остаточной деформации при разгружении;

\- временного сопротивления (предела прочности);

\- модуля упругости;

\- относительного удлинения после разрыва;

\- относительного равномерного удлинения;

\- относительного сужения после разрыва;

\- полной деформации при максимальном усилии;

\- пластической деформации при максимальном усилии.

1.2 При испытании на статическое растяжение проволоки, труб, тонколистового проката и лент толщиной до 3 мм следует руководствоваться межгосударственными стандартами ГОСТ 10446, ГОСТ 10006 и ГОСТ 11701 соответственно.

## 2 Нормативные ссылки

В настоящем стандарте использованы нормативные ссылки на следующие документы:

ГОСТ 8.051 Государственная система обеспечения единства измерений. Погрешности, допускаемые при измерении линейных размеров до 500 мм

ГОСТ 166 (ИСО 3599-76) Штангенциркули. Технические условия

ГОСТ 427 Линейки измерительные металлические. Технические условия

ГОСТ 6507 Микрометры. Технические условия

ГОСТ 10006 Трубы металлические. Метод испытания на растяжение

ГОСТ 10446 Проволока. Метод испытания на растяжение

ГОСТ 11701 Металлы. Методы испытаний на растяжение тонких листов и лент

ГОСТ 14766 Машины и приборы для определения механических свойств материалов. Термины и определения

ГОСТ 26877 Металлопродукция. Методы измерений отклонений формы

ГОСТ 28840 Машины для испытания материалов на растяжение, сжатие и изгиб. Общие технические требования

ГОСТ 34100.3 ISO/IEC Guide 98-3:2008 Неопределенность измерения. Часть 3. Руководство по выражению неопределенности измерения

ПМГ 96 Государственная система обеспечения единства измерений. Результаты и характеристики качества измерений. Формы представления

Примечание - При пользовании настоящим стандартом целесообразно проверить действие ссылочных стандартов и классификаторов на официальном интернет-сайте Межгосударственного совета по стандартизации, метрологии и сертификации (www.easc.by) или по указателям национальных стандартов, издаваемым в государствах, указанных в предисловии, или на официальных сайтах соответствующих национальных органов по стандартизации. Если на документ дана недатированная ссылка, то следует использовать документ, действующий на текущий момент, с учетом всех внесенных в него изменений. Если заменен ссылочный документ, на который дана датированная ссылка, то следует использовать указанную версию этого документа. Если после принятия настоящего стандарта в ссылочный документ, на который дана датированная ссылка, внесено изменение, затрагивающее положение, на которое дана ссылка, то это положение применяется без учета данного изменения. Если ссылочный документ отменен без замены, то положение, в котором дана ссылка на него, применяется в части, не затрагивающей эту ссылку.

## 3 Термины и определения

В настоящем стандарте применены термины по ГОСТ 14766, ГОСТ 34100.3, а также следующие термины с соответствующими определениями:

3.1

начальный диаметр образца

, мм:

Диаметр рабочей части цилиндрического образца до испытания.

3.2

начальная толщина образца

, мм:

Толщина рабочей части плоского образца до испытания.

3.3

начальная ширина образца

, мм:

Ширина рабочей части плоского образца до испытания.

3.4

начальная площадь поперечного сечения образца

, мм

:

Площадь поперечного сечения рабочей части образца до испытания.

3.4.1

площадь поперечного сечения образца после разрыва

, мм

:

Минимальная площадь поперечного сечения рабочей части образца после разрыва.

3.5 расчетная длина образца: Часть образца с постоянной площадью поперечного сечения, на которой будет измеряться удлинение при испытании на статическое растяжение.

3.5.1

начальная расчетная длина образца

, мм:

Расстояние между метками расчетной длины образца, измеряемое до испытания.

3.5.2

конечная расчетная длина образца после разрыва

, мм:

Расстояние между метками расчетной длины образца, измеряемое после испытания при совмещении двух частей образца таким образом, чтобы их оси располагались на прямой линии.

3.6 рабочая длина образца l, мм: Часть образца с постоянной площадью поперечного сечения между его головками или участками для захвата.

3.7

удлинение,

, мм:

Приращение начальной расчетной длины образца или базы экстензометра при испытании на статическое растяжение.

3.8 относительное удлинение, %: Отношение удлинения к начальной расчетной длине образца, выраженное в процентах.

3.8.1

относительное удлинение после разрыва

, %:

Отношение приращения расчетной длины образца после разрыва к начальной расчетной длине, выраженное в процентах.

Примечания

1 Относительное удлинение после разрыва

обязательно указывают с индексом, который характеризует начальную расчетную длину образца (например,

для начальной расчетной длины

).

2 Если в нормативной документации на металлопродукцию не установлена начальная расчетная длина для определения относительного удлинения, то определяют относительное удлинение

для начальной расчетной длины

.

3.8.2

относительное равномерное удлинение

, %:

Отношение приращения длины участка рабочей части образца после разрыва, на котором определяется относительное равномерное удлинение образца, к длине до испытания, выраженное в процентах.

Примечания

1 Относительное равномерное удлинение может быть определено одновременно с относительным удлинением после разрыва.

2 В \[1\] метод определения данной характеристики распространяется на сортовой прокат в виде прутков, катанки и арматуры.

3.9

база экстензометра

, мм:

Начальная мера длины, используемая экстензометром для измерения деформации.

3.10

деформация

, %:

Отношение удлинения по экстензометру при растягивающем усилии к базе экстензометра, выраженное в процентах.

3.11 остаточная деформация, %: Отношение удлинения по экстензометру после снятия заданного растягивающего усилия (напряжения) к базе экстензометра, выраженное в процентах.

3.12

протяженность площадки текучести или интервал деформации при пределе текучести,

, %:

Разность величин деформаций в материалах с прерывистой (зубчатой) текучестью между началом однородного деформационного упрочнения и началом пластического деформирования (текучести) (см. рисунок 1).

| ![[raw/вложенные файлы/a018e1ef04b7d0f3e82951db1f555614_MD5.png]] | ![[raw/вложенные файлы/f013ccfaba6ecac926aa123a8f83da9a_MD5.png]] |
| --- | --- |
| а) | б) |

а - горизонтальная линия, проходящая через последнюю точку локального минимума усилия перед началом равномерного деформационного упрочнения; б - линия регрессии, проходящая через диапазон текучести, предшествующий равномерному деформационному упрочнению; в - линия, соответствующая наибольшему наклону диаграммы деформирования в начале равномерного деформационного упрочнения.

Рисунок 1 - Различные методы оценки протяженности площадки текучести

, %, в материалах с прерывистой (зубчатой) текучестью

3.13

полная деформация при максимальном усилии

, %:

Отношение полного (упругого и пластического) удлинения по экстензометру при максимальном усилии к базе экстензометра, выраженное в процентах.

3.14

пластическая деформация при максимальном усилии

, %:

Отношение пластического удлинения по экстензометру при максимальном усилии к базе экстензометра, выраженное в процентах.

3.15

полная деформация при разрыве

, %:

Отношение полного (упругого и пластического) удлинения по экстензометру в момент разрыва образца к базе экстензометра, выраженное в процентах.

3.16 скорость испытания: Скорость, используемая во время испытания.

3.16.1

скорость деформации по экстензометру

, с

:

Отношение удлинения по экстензометру к базе экстензометра в единицу времени.

3.16.2

скорость деформации рабочей длины образца

, с

:

Величина относительного удлинения рабочей длины образца в единицу времени, рассчитанная на основе скорости перемещения траверсы и рабочей длины образца.

3.16.3

скорость перемещения траверсы

, мм/с:

Перемещение траверсы испытательной машины в единицу времени.

3.16.4

скорость нагружения

, Н/(мм

с):

Приращение напряжения в единицу времени.

3.17

относительное сужение после разрыва

, %:

Отношение разности начальной площади поперечного сечения образца и минимальной площади поперечного сечения образца после разрушения к начальной площади поперечного сечения образца, выраженное в процентах.

3.18 растягивающее усилие P, Н: Усилие, действующее по оси образца в данный момент испытания.

3.18.1

наибольшее усилие в материалах, не обладающих прерывистой (зубчатой) текучестью

, Н:

Максимальное усилие, которое выдерживает образец во время испытания на статическое растяжение.

3.18.2

наибольшее усилие в материалах с прерывистой (зубчатой) текучестью

, Н:

Максимальное усилие, которое выдерживает образец после начала деформационного упрочнения (см. рисунок 2).

| ![[raw/вложенные файлы/c5de257ed96e1584d5bb31869ff9936b_MD5.png]] | ![[raw/вложенные файлы/ce3f50e2b4880a40cafef4ed75fbbd1c_MD5.png]] |
| --- | --- |
| а) | б) |

Рисунок 2 - Различные типы диаграммы деформации при наибольшем усилии в материалах с прерывистой (зубчатой) текучестью

3.19

напряжение

, Н/мм

(МПа):

Отношение осевого растягивающего усилия к начальной площади поперечного сечения рабочей части образца

.

Примечание - Допускается результат измерения напряжения выражать в единицах "кгс/мм

". Перевод Н/мм

в единицы МПа или кгс/мм

выполняют в соответствии с соотношениями:

1 МПа=1 Н/мм

;

1 кгс/мм

\=9,80665 Н/мм

.

3.19.1

временное сопротивление (предел прочности)

, Н/мм

(МПа):

Напряжение, соответствующее наибольшему усилию

, предшествующему разрушению образца.

3.19.2

физический предел текучести

, Н/мм

(МПа):

Напряжение, при котором наблюдается увеличение деформации без монотонного увеличения растягивающего усилия.

Примечания

1 Термины и определения 3.19.2.1 и 3.19.2.2 относятся к диаграмме деформации, имеющей "зуб текучести" \[см. рисунок 3 а), б), в)\].

2 На диаграмме деформации с площадкой текучести физический предел текучести совпадает с нижним физическим пределом текучести \[см. рисунок 3 г)\].

3 При определении нижнего физического предела текучести первый спад усилия

, не учитывают, если после него имеется хотя бы еще один спад \[рисунок 3 а), б)\].

3.19.2.1

верхний физический предел текучести

, Н/мм

(МПа):

Максимальное напряжение перед первым уменьшением растягивающего усилия.

3.19.2.2

нижний физический предел текучести

, Н/мм

(МПа):

Наименьшее напряжение, при котором образец деформируется без монотонного увеличения растягивающего усилия, исключая начальные переходные эффекты.

| ![[raw/вложенные файлы/061c602b771a24d80d1a866fc7ecc400_MD5.png]] | ![[raw/вложенные файлы/804fb6abfac4590dbca36c224fae3f9f_MD5.png]] |
| --- | --- |
| а) | б) |

| ![[raw/вложенные файлы/98d168ee79d446a3cb88bc9597ff6654_MD5.png]] | ![[raw/вложенные файлы/99e6bb24fe2fa175ddd7d181482552db_MD5.png]] |
| --- | --- |
| в) | г) |

Рисунок 3 - Примеры физического, нижнего физического и верхнего физического пределов текучести для различных видов диаграмм

3.19.3

условный предел текучести с допуском на величину пластической деформации при нагружении

, Н/мм

(МПа):

Напряжение, при котором пластическое удлинение образца достигает 0,2% от базы экстензометра

l

.

Примечания

1 При наличии указаний в нормативных документах на металлопродукцию допускается определять условный предел текучести с иными допусками на величину пластической деформации при нагружении - от 0,005% до 1%.

При допусках от 0,005% до 0,05% на величину пластической деформации при нагружении вместо термина "условный предел текучести" допускается применять термин "предел упругости" с индексацией, установленной для соответствующего условного предела текучести.

2 Величину допуска на величину пластической деформации при нагружении указывают в индексе обозначения (например,

).

3.19.4

условный предел текучести с допуском на величину полной деформации

, Н/мм

(МПа):

Напряжение, при котором полное (упругое и пластическое) удлинение образца достигает заданной величины, выраженной в процентах, от базы экстензометра

.

Примечания

1 При допусках от 0,005% до 0,05% на величину полной деформации при нагружении вместо термина "условный предел текучести" допускается применять термин "предел упругости" с индексацией, установленной для соответствующего условного предела текучести.

2 Величину допуска на величину полной деформации при нагружении указывают в индексе обозначения (например,

).

3.19.5

условный предел текучести с допуском на величину остаточной деформации при разгружении

, Н/мм

(МПа):

Напряжение, при котором после разгружения образец сохраняет заданное остаточное удлинение, выраженное в процентах, от базы экстензометра

.

Примечания

1 При допусках от 0,005% до 0,05% на величину остаточной деформации при разгружении вместо термина "условный предел текучести" допускается применять термин "предел упругости" с индексацией, установленной для соответствующего условного предела текучести.

2 Величину допуска на величину остаточной деформации при разгружении указывают в индексе обозначения (например,

).

3.19.6

предел пропорциональности

, Н/мм

(МПа):

Напряжение, до которого сохраняется линейная зависимость между растягивающим усилием и удлинением образца с установленным допуском в 50%.

Примечания

1 Допуск в 50% - это увеличение на 50% тангенса угла наклона, образованного касательной к кривой "усилие - удлинение" в точке

с осью усилий, от своего значения на упругом (линейном) участке.

2 При наличии указаний в нормативных документах на металлопродукцию определяют предел пропорциональности при нагружении с иными допусками: 10% и 25%. Величину допуска указывают в обозначении (например,

).

3.20 статическое растяжение: Вид испытания для определения механических свойств материала при одноосном растяжении с регламентируемой скоростью испытания (см. 6.6.2 и 6.6.3).

3.20.1 разрыв: Нарушение целостности образца в результате растяжения посредством осевого растягивающего усилия, приводящего к его полному разделению.

3.21 испытательная машина с программным управлением: Машина для испытания на растяжение, у которой управление и отслеживание хода испытания, измерения и обработка данных выполняются встроенным программным обеспечением.

E

, Н/мм

(МПа):

Отношение приращения напряжения к соответствующему приращению деформации в пределах начального линейного участка диаграммы деформирования.

3.23

коэффициент детерминации

:

Оценка качества регрессионной модели, описывающей связь между напряжением и деформацией в диапазоне упругости, определяемая как квадрат коэффициента корреляции величин напряжения и деформации.

3.24

Угловой коэффициент (тангенс угла наклона) упругой части диаграммы "напряжение-деформация"

, Н/(мм

·%):

Величина, на которую в среднем увеличивается напряжение, если увеличить деформацию на 1%.

Соответствие терминов и условных обозначений настоящего стандарта стандарту \[1\] приведено в приложении А.

## 4 Образцы для испытаний

## 4.1 Общие сведения

4.1.1 Вырезку заготовок для образцов проводят на металлорежущих станках, штампах путем применения кислородной и анодно-механической резки и другими способами, предусматривая припуски на зону металла с измененными свойствами при нагреве и наклепе. Допускается изготовление образцов методом аддитивных технологий с соблюдением требований настоящего стандарта для определения свойств материалов, полученных аддитивными технологиями.

Места вырезки заготовок для образцов, их количество, направление продольной оси образцов по отношению к заготовке, величины припусков при вырезке должны быть указаны в нормативных документах на правила отбора проб, заготовок и образцов или на металлопродукцию.

4.1.2 При изготовлении образцов на металлорежущих станках принимают меры (охлаждение, соответствующие режимы обработки), исключающие возможность изменения свойств металла при нагреве или наклепе, возникающих в результате механической обработки. Глубина резания при последнем проходе не должна превышать 0,3 мм. На поверхности рабочей длины образцов не должно быть поперечных рисок, видимых невооруженным глазом.

4.1.3 Плоские образцы должны сохранять поверхностные слои проката, если не имеется иных указаний в нормативных документах на правила отбора проб, заготовок, образцов или на металлопродукцию.

Для плоских образцов кривизна (серповидность), определенная по ГОСТ 26877, на длине 200 мм не должна превышать 10% от толщины образца, но не более 4 мм. При наличии указаний в нормативных документах на металлопродукцию допускается рихтовка или иной вид правки заготовок и образцов.

4.1.4 Удаление заусенцев с граней кромок образцов проводят без повреждения поверхностей образца.

4.1.5 При арбитражных испытаниях значение параметров шероховатости обработанных поверхностей

образцов должно быть не более 1,25 мкм для поверхности рабочей части цилиндрического образца и

не более 20 мкм для боковых поверхностей в рабочей части плоского образца.

Параметры шероховатости определяют любым методом, обеспечивающим прослеживаемость к государственному первичному специальному эталону единицы длины в области измерений параметров шероховатости

,

,

.

Требования к шероховатости поверхности литых образцов и готовых изделий должны соответствовать требованиям к шероховатости поверхности литых заготовок и металлопродукции, испытываемой без предварительной механической обработки.

4.1.6 При наличии указаний в нормативных документах на правила отбора проб, заготовок и образцов или на металлопродукцию допускается испытывать металлопродукцию, литые образцы и готовые изделия без предварительной механической обработки с учетом предельных отклонений на размеры, предусмотренных для испытываемых изделий.

## 4.2 Типы образцов

4.2.1 Испытания проводят на двух образцах, если иное количество не предусмотрено в нормативных документах на металлопродукцию.

4.2.2 Для испытания на растяжение применяют пропорциональные цилиндрические или плоские образцы диаметром или толщиной в рабочей части 3,0 мм и более с начальной расчетной длиной

или

.

Применение образцов с начальной расчетной длиной

предпочтительнее.

Литые образцы и образцы из хрупких материалов допускается изготовлять с начальной расчетной длиной

.

При наличии указаний в нормативных документах на металлопродукцию допускается применять и другие типы образцов, в том числе и непропорциональные, для которых начальную расчетную длину

устанавливают независимо от начальной площади поперечного сечения образца

. Арбитражные испытания проводят на образцах с начальной расчетной длиной

.

4.2.3 Допускается проводить испытания на образцах, отобранных от металлопродукции однородного сечения (профили, прутки и т.д.), а также на литых образцах для испытаний (например, чугуна, цветных сплавов) без механической обработки. В случае невозможности надежного закрепления образца в захватах согласно 4.2.5 из-за формы и состояния поверхности его захватной части при разногласиях в оценке качества металла условный предел текучести с допуском на величину пластической деформации определяют с использованием экстензометра.

4.2.4 Типы и размеры пропорциональных цилиндрических и плоских образцов приведены в приложениях Б и В соответственно.

Тип и размеры образца указывают в нормативных документах на правила отбора проб, заготовок и образцов или на металлопродукцию.

Допускается применение при испытании пропорциональных образцов других размеров.

Для плоских образцов соотношение между шириной и толщиной в рабочей части образца не должно превышать 8:1.

4.2.5 Форма и размеры головок и переходных частей цилиндрических и плоских образцов определяют способом крепления образцов в захватах испытательной машины. Способ крепления должен исключать проскальзывание образцов в захватах, смятие опорных поверхностей, деформацию головок и разрушение образца в местах перехода от рабочей части к головкам и в головках.

4.2.6 Предельные отклонения по размерам рабочей части цилиндрических и плоских образцов приведены в приложениях Б и В.

Для литых механически обработанных цилиндрических образцов предельные отклонения по диаметру удваивают.

Предельные отклонения по толщине плоских образцов с механически необработанными поверхностями или с одной механически обработанной поверхностью должны соответствовать предельным отклонениям по толщине, установленным в нормативных документах на металлопродукцию.

Разность по толщине плоских образцов с механически обработанными поверхностями на рабочей длине не должна превышать 0,2 мм. Для образцов с размерами поперечного сечения более 50 мм указанный допуск является рекомендуемым.

4.2.7 Рабочая длина образцов должна составлять:

\- от

до

\- для цилиндрических образцов;

\- от

до

\- для плоских образцов.

При разногласиях в оценке качества металла рабочая длина образцов должна составлять:

\-

\- для цилиндрических образцов,

\-

\- для плоских образцов.

Примечание - При использовании экстензометров допускается применение образцов с другими рабочими длинами I, величина которых больше указанных.

4.2.8 Образцы маркируют вне рабочей длины образца.

## 5 Аппаратура

5.1 Разрывные и универсальные испытательные машины должны соответствовать требованиям ГОСТ 28840, иметь относительную погрешность измерения усилия не более 1%. Испытательная машина должна иметь установленную прослеживаемость к государственному первичному эталону силы.

5.1.1 Машины для испытания на растяжение методом А.1 (6.6) должны быть оснащены средствами измерения деформации образца.

5.1.2 При использовании испытательных машин с программным управлением для определения характеристик механических свойств должны выполняться требования таблицы Д.1 (приложение Д) или 7.1.2.

5.2 Штангенциркули должны соответствовать требованиям ГОСТ 166. Микрометры должны соответствовать требованиям ГОСТ 6507. Металлические линейки должны соответствовать требованиям ГОСТ 427. Допускается применение и других средств измерений линейных размеров, обеспечивающих измерение с погрешностью, не превышающей указанную в 6.1.

Средства измерения линейных размеров должны иметь установленную прослеживаемость к государственному первичному эталону длины.

5.3 Средства измерения деформации должны соответствовать требованиям, приведенным в таблице 1.

Таблица 1 - Классификация средств измерения деформации (экстензометров)
