Repository: alexefanov/wiki

# LLM Wiki

Этот репозиторий хранит Obsidian vault для ведения локальной LLM-ориентированной базы знаний и одновременно является облачной LLM-ориентированной базой знаний, функционирующей на базе инфраструктуры Yandex.

Начинайте с `wiki/index.md`, затем переходите по связанным тематическим страницам. Исходные или слабо обработанные материалы находятся в `raw/`.

## Структура

- `wiki/` - обработанные заметки базы знаний и индексные страницы.
- `raw/` - исходные или обработанные заметки-источники.
- `raw/temp/` - исходные необработанные заметки-источники.
- `AGENTS.md` - schema-файл с правилами для LLM-агента, который поддерживает vault.

File: raw/ГОСТ 31384-2017 Защита бетонных и железобетонных конструкций от коррозии. Общие технические требования.md (part 1 of 5)
---
type: "ГОСТ"
number: "31384-2017"
name: "Защита бетонных и железобетонных конструкций от коррозии. Общие технические требования"
description: "Устанавливает общие технические требования к защите бетонных и железобетонных конструкций от коррозии"
year: "2018-01-01"
actualization_date: "2018-01-01"
tags:
   - коррозия
   - защита
   - бетон
   - железобетон
---
ГОСТ 31384-2017

МЕЖГОСУДАРСТВЕННЫЙ СТАНДАРТ

ЗАЩИТА БЕТОННЫХ И ЖЕЛЕЗОБЕТОННЫХ КОНСТРУКЦИЙ ОТ КОРРОЗИИ

Общие технические требования

Protection of concrete and reinforced concrete structures against corrosion. General technical requirements

МКС 91.080.40

Дата введения 2018-03-01

## Предисловие

Цели, основные принципы и основной порядок проведения работ по межгосударственной стандартизации установлены в [ГОСТ 1.0-2015](https://normadocs.ru/gost_1.0-2015) "Межгосударственная система стандартизации. Основные положения" и [ГОСТ 1.2-2015](https://normadocs.ru/gost_1.2-2015) "Межгосударственная система стандартизации. Стандарты межгосударственные, правила и рекомендации по межгосударственной стандартизации. Правила разработки, принятия, обновления и отмены"

**Сведения о стандарте**

1 РАЗРАБОТАН АО "Научно-исследовательский центр "Строительство" (АО "НИЦ "Строительство") - Научно-исследовательский, проектно-конструкторский и технологический институт бетона и железобетона им.А.А.Гвоздева (НИИЖБ им.А.А.Гвоздева)

2 ВНЕСЕН Техническим комитетом по стандартизации ТК 465 "Строительство"

3 ПРИНЯТ Межгосударственным советом по стандартизации, метрологии и сертификации (протокол от 25 сентября 2017 г. N 103-П)

За принятие проголосовали:

|  |  |  |
| --- | --- | --- |
| Краткое наименование страны по МК (ИСО 3166) 004-97 | Код страны по   МК (ИСО 3166) 004-97 | Сокращенное наименование национального органа по стандартизации |
| Азербайджан | AZ | Азстандарт |
| Армения | AM | Минэкономики Республики Армения |
| Киргизия | KG | Кыргызстандарт |
| Россия | RU | Росстандарт |
| Туркмения | TM | Главгосслужба "Туркменстандартлары" |

(Поправка. ИУС N 1-2022), (Поправка. ИУС N 6-2022).

4 Приказом Федерального агентства по техническому регулированию и метрологии от 5 октября 2017 г. N 1361-ст межгосударственный стандарт ГОСТ 31384-2017 введен в действие в качестве межнационального стандарта Российской Федерации с 1 марта 2018 г.

5 ВЗАМЕН [ГОСТ 31384-2008](https://normadocs.ru/gost_31384-2008)

6 ПЕРЕИЗДАНИЕ. Май 2018 г.

*Информация об изменениях к настоящему стандарту публикуется в ежегодном информационном указателе "Национальные стандарты", а текст изменений и поправок - в ежемесячном информационном указателе "Национальные стандарты". В случае пересмотра (замены) или отмены настоящего стандарта соответствующее уведомление будет опубликовано в ежемесячном информационном указателе "Национальные стандарты". Соответствующая информация, уведомление и тексты размещаются также в информационной системе общего пользования - на официальном сайте Федерального агентства по техническому регулированию и метрологии в сети Интернет*

ВНЕСЕНЫ: поправка, опубликованная в ИУС N 1, 2022 год, введенная в действие с 23.08.2021; поправка, опубликованная в ИУС N 6, 2022 год

Поправки внесены изготовителем базы данных

## 1 Область применения

Настоящий стандарт устанавливает требования, учитываемые при проектировании защиты от коррозии бетонных и железобетонных конструкций в зданиях и сооружениях, как вновь возводимых, так и реконструируемых, предназначенных для эксплуатации в агрессивных средах с температурой от минус 70°С до плюс 50°С.

В настоящем стандарте определены технические требования к защите от коррозии бетонных и железобетонных конструкций для срока эксплуатации 50 лет. Для бетонных и железобетонных конструкций со сроком эксплуатации 100 лет и конструкций зданий и сооружений класса КС-3, имеющих повышенный уровень ответственности по ГОСТ 27751, оценка степени агрессивности повышается на один уровень. Если оценка степени агрессивности среды не может быть увеличена (например, для сильноагрессивной среды), защита от коррозии выполняется по специальному проекту.

Проектирование реконструкции зданий и сооружений должно предусматривать анализ коррозионного состояния конструкций и защитных покрытий с учетом вида и степени агрессивности среды в новых условиях эксплуатации.

Требования настоящего стандарта следует учитывать при разработке других нормативных документов, а также технических условий, по которым изготовляются или возводятся конструкции конкретных видов, для которых устанавливают нормируемые показатели качества, обеспечивающие технологическую и техническую эффективность, а также при разработке технологической и проектной документации на данные конструкции.

Требования настоящего стандарта не распространяются на проектирование защиты бетонных и железобетонных конструкций от коррозии, вызываемой радиоактивными веществами, а также на проектирование конструкций из специальных бетонов (полимербетонов, бетонополимеров, кислото-, жаростойких бетонов и т.п.).

## 2 Нормативные ссылки

[ГОСТ 9.602-2005](https://normadocs.ru/gost_9.602-2005) Единая система защиты от коррозии и старения. Сооружения подземные. Общие требования к защите от коррозии

[ГОСТ 12.3.002-2014](https://normadocs.ru/gost_12.3.002-2014) Система стандартов безопасности труда. Процессы производственные. Общие требования безопасности

[ГОСТ 12.3.005-75](https://normadocs.ru/gost_12.3.005-75) Система стандартов безопасности труда. Работы окрасочные. Общие требования безопасности

[ГОСТ 21.513-83](https://normadocs.ru/gost_21.513-83) Система проектной документации для строительства. Антикоррозионная защита зданий и сооружений. Рабочие чертежи.

[ГОСТ 969-91](https://normadocs.ru/gost_969-91) Цементы глиноземистые и высокоглиноземистые. Технические условия

[ГОСТ 4245-72](https://normadocs.ru/gost_4245-72) Вода питьевая. Методы определения содержания хлоридов

[ГОСТ 8267-93](https://normadocs.ru/gost_8267-93) Щебень и гравий из плотных горных пород для строительных работ. Технические условия

[ГОСТ 8269.0-97](https://normadocs.ru/gost_8269.0-97) Щебень и гравий из плотных горных пород и отходов промышленного производства для строительных работ. Методы физико-механических испытаний

[ГОСТ 8269.1-97](https://normadocs.ru/gost_8269.1-97) Щебень и гравий из плотных горных пород и отходов промышленного производства для строительных работ. Методы химического анализа

[ГОСТ 8736-2014](https://normadocs.ru/gost_8736-2014) Песок для строительных работ. Технические условия

[ГОСТ 10060-2012](https://normadocs.ru/gost_10060-2012) Бетоны. Методы определения морозостойкости

[ГОСТ 10178-85](https://normadocs.ru/gost_10178-85) Портландцемент и шлакопортландцемент. Технические условия

[ГОСТ 10884-94](https://normadocs.ru/gost_10884-94) Сталь арматурная термомеханически упрочненная для железобетонных конструкций. Технические условия

[ГОСТ 12004-81](https://normadocs.ru/gost_12004-81) Сталь арматурная. Методы испытания на растяжение

[ГОСТ 22266-2013](https://normadocs.ru/gost_22266-2013) Цементы сульфатостойкие. Технические условия

[ГОСТ 23732-2011](https://normadocs.ru/gost_23732-2011) Вода для бетонов и строительных растворов. Технические условия

[ГОСТ 24211-2008](https://normadocs.ru/gost_24211-2008) Добавки для бетонов и строительных растворов. Общие технические условия

[ГОСТ 25485-89](https://normadocs.ru/gost_25485-89) Бетоны ячеистые. Технические условия

[ГОСТ 25820-2014](https://normadocs.ru/gost_25820-2014) Бетоны легкие. Технические условия

[ГОСТ 26633-2015](https://normadocs.ru/gost_26633-2015) Бетоны тяжелые и мелкозернистые. Технические условия

[ГОСТ 27751-2014](https://normadocs.ru/gost_27751-2014) Надежность строительных конструкций и оснований. Основные положения

[ГОСТ 30515-2013](https://normadocs.ru/gost_30515-2013) Цементы. Общие технические условия

[ГОСТ 31108-2016](https://normadocs.ru/gost_31108-2016) Цементы общестроительные. Технические условия

[ГОСТ 31383-2008](https://normadocs.ru/gost_31383-2008) Защита бетонных и железобетонных конструкций от коррозии. Методы испытаний

[ГОСТ 31937-2011](https://normadocs.ru/gost_31937-2011) Здания и сооружения. Правила обследования и мониторинга технического состояния

[ГОСТ 31938-2012](https://normadocs.ru/gost_31938-2012) Арматура композитная полимерная для армирования бетонных конструкций. Общие технические условия

[ГОСТ 32016-2012](https://normadocs.ru/gost_32016-2012) Материалы и системы для защиты и ремонта бетонных конструкций. Общие требования

[ГОСТ 32017-2012](https://normadocs.ru/gost_32017-2012) Материалы и системы для защиты и ремонта бетонных конструкций. Требования к системам защиты бетона при ремонте

[ГОСТ 32496-2013](https://normadocs.ru/gost_32496-2013) Заполнители пористые для легких бетонов. Технические условия

[ГОСТ 33290-2015](https://normadocs.ru/gost_33290-2015) Материалы лакокрасочные, применяемые в строительстве. Общие технические условия

Примечание - При пользовании настоящим стандартом целесообразно проверить действие ссылочных стандартов в информационной системе общего пользования - на официальном сайте Федерального агентства по техническому регулированию и метрологии в сети Интернет или по ежегодному информационному указателю "Национальные стандарты", который опубликован по состоянию на 1 января текущего года, и по выпускам соответствующим ежемесячного информационного указателя "Национальные стандарты" за текущий год. Если ссылочный стандарт заменен (изменен), то при пользовании настоящим стандартом следует руководствоваться заменяющим (измененным) стандартом. Если ссылочный стандарт отменен без замены, то положение, в котором дана ссылка на него, применяется в части, не затрагивающей эту ссылку.

## 3 Термины и определения

3.1 **биодеструктор:** Организм, повреждающий материал.

3.2 **биоповреждение:** Изменение физических и химических свойств материалов вследствие воздействия живых организмов в процессе их жизнедеятельности.

3.3 **биоцид:** Химическое вещество, предназначенное для подавления жизнедеятельности биодеструкторов.

3.4 **влажностный режим помещений (сухой, нормальный, влажный, мокрый):** Режим, устанавливаемый в зависимости от температуры и относительной влажности воздуха по действующим нормативным документам\*, действующим на территории государства - участника Соглашения, с учетом максимального значения относительной влажности в температурном диапазоне.

\_\_\_\_\_\_\_\_\_\_\_\_\_\_\_

\* На территории Российской Федерации действует СП 50.13330.2012 СНиП 23-02-2003 "Тепловая защита зданий".

3.5 **воздействие окружающей среды:** Несиловое воздействие на бетон в конструкции или сооружении, вызванное физическими, химическими, физико-химическими, биологическими или иными проявлениями, приводящими к изменению свойств бетона или состояния арматуры.

3.6 **вторичная защита:** Защита строительной конструкции от коррозии, реализуемая после изготовления (возведения) конструкции за счет применения мер, которые ограничивают или исключают воздействие на нее агрессивной среды. Выполняется при недостаточности первичной защиты.

3.7 **зона переменного уровня воды (среды):** Зона от наинизшего горизонта воды (льда для замерзающих акваторий) до уровня на 1 м выше наивысшего горизонта воды или высоты всплеска волн.

3.8 **массивные малоармированные конструкции:** Конструкции толщиной свыше 0,5 м и армированием не более 0,5%.

3.9 **Минерализованная вода:** Вода, содержащая растворенные соли в количестве более 5 г/л.

3.10 **первичная защита:** Защита строительных конструкций от коррозии, предусматриваемая на стадии проектирования и реализуемая при изготовлении (возведении) конструкции и заключающаяся в выборе конструктивных решений, бетона и арматуры конструкции или в создании его структуры, с тем чтобы обеспечить стойкость этой конструкции при эксплуатации в соответствующей агрессивной среде в течение всего проектного срока службы.

3.11 **специальная защита:** Защита, заключающаяся в осуществлении технических мероприятий, дополняющая первичную и вторичную защиту.

3.12 **среда эксплуатации:** Среда, характеризующаяся комплексом химических, биологических и физических воздействий, которым подвергается бетон в процессе эксплуатации и которые не учитываются как нагрузка на конструкцию в строительном расчете.

## 4 Общие положения

4.1 Технические решения по защите от коррозии бетонных и железобетонных конструкций, а также элементов их сопряжений должны быть самостоятельной частью проектов зданий и сооружений. В сложных случаях разработку проектов защиты следует выполнять с привлечением профильных организаций. Проектная документация в части антикоррозионной защиты зданий и сооружений должна отвечать требованиям ГОСТ 21.513.

4.2 Для предотвращения коррозионного разрушения бетона, железобетона и конструкций из них могут быть предусмотрены следующие виды защиты:

\- первичная;

\- вторичная;

\- специальная.

4.3 К мерам первичной защиты относятся:

\- применение бетонов, стойких к воздействию агрессивной среды, что обеспечивается выбором цемента и заполнителей, подбором состава бетона, снижением проницаемости бетона, применением уплотняющих, воздухововлекающих и других добавок, повышающих стойкость бетона в агрессивной среде и защитное действие бетона по отношению к стальной арматуре, стальным закладным деталям и соединительным элементам; герметизацией швов бетонирования гидроактивными профильными жгутами и полимерными шпонками;

\- выбор и применение арматуры, соответствующей по коррозионным характеристикам условиям эксплуатации;

\- защита от коррозии закладных деталей и связей на стадии изготовления и монтажа сборных железобетонных конструкций, защита предварительно напряженной арматуры в каналах конструкций, изготовляемых с последующим натяжением арматуры на бетон;

\- соблюдение дополнительных расчетных и конструктивных требований при проектировании бетонных и железобетонных конструкций, в том числе обеспечение проектной толщины защитного слоя бетона и ограничение ширины раскрытия трещин и др.

Морозостойкость бетона должна обеспечиваться мерами первичной защиты.

4.4 К мерам вторичной защиты относится защита поверхности бетонных и железобетонных конструкций:

1) лакокрасочными, в том числе толстослойными (мастичными), покрытиями;

2) оклеечной изоляцией;

3) обмазочными и штукатурными покрытиями;

4) облицовкой штучными или блочными изделиями;

5) уплотняющей пропиткой поверхностного слоя конструкций химически стойкими материалами;

6) обработкой поверхности бетона составами проникающего действия с уплотнением пористой структуры бетона кристаллизующимися новообразованиями;

7) обработкой гидрофобизирующими составами;

8) обработкой специальными препаратами - биоцидами, антисептиками и т.п.

Вторичную защиту применяют, если защита от коррозии не может быть обеспечена мерами первичной защиты. Вторичная защита, как правило, требует периодического возобновления.

Гидроизоляция бетонных и железобетонных конструкций и герметизация (стыков, зазоров, швов и т.п.) как защита от коррозии осуществляется в соответствии с нормативными документами по гидроизоляции.

4.5 К мерам специальной защиты относятся различные физические и физико-химические методы, мероприятия, понижающие агрессивное воздействие среды (мероприятия, исключающие конденсацию влаги и понижающие концентрацию агрессивных веществ, организация стоков, дренаж, электрохимическая защита), вынос производств с выделениями агрессивных веществ в изолированные помещения и др.

4.6 Исходными данными для проектирования защиты от коррозии являются:

1) характеристика агрессивной среды: вид и концентрация агрессивного вещества, влажностный режим помещений, определяемый по нормативным документам\*, действующим на территории государства - участника Соглашения;

\_\_\_\_\_\_\_\_\_\_\_\_\_\_\_

\* На территории Российской Федерации действует СП 50.13330.2012 СНиП 23-02-2003 "Тепловая защита зданий".

2) условия эксплуатации: температурно-влажностный режим в помещениях, вероятность попадания на строительные конструкции агрессивных веществ, наличие, количество и состав пыли (в особенности пыли, содержащей соли) и др.;

3) климатические условия района строительства, определяемые по действующим нормативным документам\*\* (влажность, температура, преобладающее направление ветра);

\_\_\_\_\_\_\_\_\_\_\_\_\_\_\_

\*\* На территории Российской Федерации действует СНиП 23-01-99\* СП 131.13330.2012 "Строительная климатология".

4) результаты инженерно-геологических изысканий (состав, уровень стояния и направление потока подземных вод, возможность повышения уровня подземных вод, наличие в грунте и подземной воде веществ, агрессивных к материалам бетонных и железобетонных конструкций), наличие токов утечки и др.;

5) прогнозируемое изменение степени агрессивности среды в период эксплуатации здания или сооружения;

6) механические, термические, биологические воздействия на конструкцию.

Проектированием с применением теплотехнических расчетов и реализацией проектов должно быть исключено промерзание ограждающих конструкций отапливаемых зданий и образование конденсата на их поверхности.

4.7 При проектировании защиты от коррозии реконструируемых зданий и сооружений исходными данными являются данные, указанные в 4.6, и дополнительно:

\- данные о состоянии строительных конструкций по результатам технического обследования зданий и сооружений по ГОСТ 31937;

\- результаты изучения причин повреждения конструкций.

4.8 При одновременном воздействии на здание или сооружение нескольких агрессивных факторов следует определять соответствующие зоны конкретных агрессивных воздействий и степени агрессивности в этих зонах. Методы защиты конструкции следует назначать с учетом наиболее агрессивных воздействий на конструкцию. При проектировании и возведении монолитных конструкций допускается назначать защиту отдельных частей конструкций в соответствии с действующими на эти части агрессивными средами. Защиту от комплекса агрессивных воздействий при наличии обоснования назначают по особому проекту. Технические решения должны предусматривать возможность применения вторичной защиты от коррозии при изменении степени агрессивного воздействия среды в процессе эксплуатации здания или сооружения.

4.9 При проектировании сборных железобетонных конструкций массового применения, для которых при проектировании и производстве отсутствует информация о климатической зоне и агрессивности среды в месте применения (например, конструкции, поставляемые с предприятия в разные регионы государства - участника Соглашения, опоры ЛЭП на протяженных участках с грунтами и подземными водами с переменной степенью агрессивного воздействия на железобетон) следует проектировать и изготовлять с первичной защитой, как для среднеагрессивной среды. Вопрос о применении дополнительной (вторичной) защиты должен решаться при выяснении конкретных условий эксплуатации конструкций.

4.10 Для осуществления вторичной защиты от коррозии в архитектурных и конструктивных решениях, а также применительно к расположению машин и оборудования в помещениях должен предусматриваться свободный доступ ко всем конструктивным элементам, как для периодического осмотра, так и для восстановления защитных покрытий без прерывания эксплуатации этих элементов.

Недоступные для систематического осмотра (обследования) железобетонных конструкций участки зданий и сооружений должны быть оборудованы системами и устройствами, обеспечивающими дистанционный контроль состояния конструкций. Такие конструкции следует проектировать с усиленной защитой от коррозии.

4.11 Технические решения в проектах зданий и сооружений, эксплуатируемых в агрессивных средах, должны быть направлены на ограничение или ликвидацию агрессивных воздействий и уменьшение коррозионных повреждений строительных конструкций.

4.11.1 Технологические решения должны предусматривать:

1) герметизацию технологического оборудования и выбор соответствующих способов транспортирования и дозирования агрессивных материалов, а также способов приема и передачи полуфабрикатов и готовых продуктов, исключающих попадание агрессивных веществ на строительные конструкции;

2) группирование технологического оборудования и установок, не поддающихся герметизации и предназначенных для обработки веществ, оказывающих одинаковые агрессивные воздействия на строительные конструкции, и размещение их в отдельных помещениях, зданиях или вне зданий;

3) нейтрализацию неизбежных потерь и отходов агрессивных веществ.

Сбор агрессивных сточных вод рекомендуется осуществлять вблизи мест их возникновения с предварительной нейтрализацией и очисткой перед окончательной очисткой. Каналы сточных вод следует располагать вдали от фундаментов и подземных сооружений;

4) отопление помещений с высокой влажностью воздуха для предотвращения конденсации водяного пара;

5) общую вентиляцию помещений или местный отсос агрессивных паров и газов, дутье сухого воздуха под совмещенную крышу и фонари верхнего света, а также в пространство над подвесными потолками.

4.11.2 Конструктивные решения зданий и сооружений следует принимать с учетом рельефа местности, грунтовых условий, потоков грунтовых вод, преобладающих направлений ветра и расположения смежных строительных объектов, влияющих на параметры агрессивной среды.

В зданиях и сооружениях предусматривают технические этажи и проходные коридоры (тоннели) для инженерного оборудования и установок, позволяющие проводить периодический осмотр и восстановление защиты от коррозии, водоотводы с крыш, удаление воды при смывании полов, перегородки для помещений с агрессивными средами.

4.11.3 Конструктивные решения должны предусматривать простую форму конструктивных элементов, минимальную площадь их поверхности, отсутствие мест, где могут накапливаться агрессивная пыль, жидкости или испарения.

Геометрическая схема и конструктивная система здания (сооружения), а также детали конструкций должны быть подобраны так, чтобы возможные коррозионные повреждения не повлекли за собой его разрушения. Кроме того, должна быть обеспечена возможность замены конструктивных элементов, наиболее подвергающихся воздействию агрессивной среды.

При расчете конструкций с защитными покрытиями, предназначенных для эксплуатации в условиях переменных температур, следует учитывать возможное различие температурных деформаций материалов конструкций и покрытий и обеспечивать надежность их совместной работы.

4.12 В период строительства и эксплуатации не допускается удаление снега и льда с поверхности конструкций с помощью противогололедных реагентов, если при проектировании и изготовлении (возведении) не предусмотрена защита от агрессивного воздействия реагентов на бетон и стальную арматуру.

## 5 Классификация агрессивных сред и степень их агрессивного воздействия

5.1 При проектировании защиты от коррозии бетонных и железобетонных конструкций следует определять характеристики агрессивной среды и условий, в которых происходят те или иные коррозионные повреждения.

5.1.1 В зависимости от физического состояния агрессивные среды подразделяют на газовые, жидкие и твердые.

5.1.2 В зависимости от интенсивности агрессивного воздействия на бетонные и железобетонные конструкции среды подразделяют на неагрессивные, слабоагрессивные, среднеагрессивные и сильноагрессивные.

5.1.3 В зависимости от характера воздействия агрессивных сред на бетон среды подразделяют на химические (сульфатная, магнезиальная, кислотная, щелочная и др.), биологические (воздействие растений, мхов, грибов, бактерий и т.п.), физические (периодическое увлажнение и высушивание, замораживание и оттаивание, нагревание и охлаждение, истирание и др.), внутренние коррозионные процессы (реакция щелочей цемента с активным кремнеземом и доломитом заполнителя, позднее образование эттрингита и таумасита и др.)

5.1.4 В зависимости от условий воздействия агрессивных сред на бетон среды подразделяют на классы, которые определяют по отношению к конкретному незащищенному от коррозии бетону и железобетону. Классы сред эксплуатации с указанием их индексов по возрастанию агрессивности указаны в таблице А.1.

5.1.5 При одновременном воздействии агрессивных сред, различающихся по индексам, но одного класса, применяют требования, относящиеся к среде с более высоким индексом (если в проекте не указано иное).

При одновременном действии агрессивных сред различных классов требования к бетону (железобетону) назначают с учетом всех агрессивных сред, в том числе морозного воздействия в зоне расположения конструкций.

5.1.6 Условные обозначения классов сред эксплуатации указывают в проекте в зонах конкретных агрессивных воздействий с учетом ожидаемых изменений среды.

5.2 Степень агрессивного воздействия сред на конструкции из бетона и железобетона приведена в таблицах Б.1-Б.4, В.1-В.7.

1) газовых сред - в таблицах Б.1-Б.2;

2) твердых сред - в таблицах Б.3-Б.4;

3) грунтов выше уровня грунтовых вод - в таблицах В.1-В.2;

4) жидких неорганических сред - в таблицах В.3-В.5;

5) жидких органических сред - в таблице В.6;

6) биологически активных сред - в таблице В.7.

Степень агрессивного воздействия на бетонные и железобетонные конструкции грибов и тионовых бактерий (таблица В.7) приведена для бетона марки по водонепроницаемости W4. Для других биологически активных сред оценку степени агрессивного воздействия на бетонные и железобетонные конструкции следует выполнять на основании специальных исследований.

5.3 При оценке степени агрессивного воздействия среды на конструкции влажностный режим помещений (сухой, нормальный, влажный, мокрый) оценивают в зависимости от температуры и относительной влажности воздуха с учетом максимального значения относительной влажности в определенном температурном диапазоне, а зона влажности (сухая, нормальная, влажная) устанавливают по нормативным документам\*, действующим на территории государства - участника Соглашения.

\_\_\_\_\_\_\_\_\_\_\_\_\_\_\_

\* На территории Российской Федерации действует СП 50.13330.2012 СНиП 23-02-2003 "Тепловая защита зданий".

При увлажнении конструкций, находящихся в газовой среде, конденсатом, проливами или атмосферными осадками среду эксплуатации оценивают как влажную или мокрую.

5.4 Степень агрессивного воздействия сред, указанных в таблицах Б.2, Б.3, допускается снижать на одну ступень для бетона массивных малоармированных конструкций.

5.5 Степень агрессивного воздействия сред, указанных в таблицах Б.2-Б.4, приведена для сооружений при напоре жидкости до 0,1 МПа (1 атм). При большем напоре требования к защите от коррозии назначаются профильными организациями на основании результатов исследований.

5.6 При одновременном воздействии агрессивной среды со слабой или средней степенью агрессивности и истирающей нагрузки (пешеходные и автомобильные пути, лотки ливневой канализации, зона действия морского прибоя, полы животноводческих помещений и др.) степень агрессивного воздействия повышают на одну ступень.

5.7 При постоянном действии агрессивных сред с температурой более 20°С степень агрессивного воздействия при каждом увеличении температуры на 10°С повышается на одну ступень.

## 6 Выбор способа защиты

6.1 Мероприятия по защите от коррозии бетонных и железобетонных конструкций предусматривают на стадии предпроектных работ и изысканий, в процессе проектирования, строительства, реконструкции и эксплуатации зданий и сооружений.

6.1.1 На стадии предпроектных работ и изысканий учитывают следующие факторы:

\- степень агрессивности среды;

\- прогноз возможного изменения среды эксплуатации конструкций;

\- условия, влияющие на развитие коррозионных процессов (влажность и температура среды и конструкций, источники увлажнения, наличие агрессивных веществ).

6.1.2 На стадии разработки проекта предусматривают:

\- выбор материалов для бетона, обеспечивающих необходимую коррозионную стойкость бетона и железобетона;

\- меры снижения проницаемости бетона для агрессивных сред (агрессивных газов, сульфатов, хлоридов и др.);

\- выбор материалов для вторичной защиты конструкций;

\- меры по снижению агрессивности коррозионной среды (вентиляция, организация отвода и очистки стоков и др.);

\- специальные меры защиты.

6.1.3 На стадии строительства и реконструкции предусматривают и реализуют следующие мероприятия:

\- применение материалов, обеспечивающих повышенную коррозионную стойкость бетона (цементов, заполнителей, добавок) и арматуры;

\- использование технологических режимов, обеспечивающих получение бетона низкой проницаемости и высокой морозостойкости;

\- использование защитных материалов, отвечающих требованиям защиты от коррозии в установленных проектом агрессивных средах.

6.1.4 На стадии эксплуатации предусматриваются следующие мероприятия:

\- защита конструкций от увлажнения и воздействия агрессивных веществ;

\- периодическое обследование и восстановление конструкций, поврежденных коррозионным воздействием.

6.2 В зависимости от степени агрессивности среды применяют следующие виды защиты или их сочетания:

\- в слабоагрессивной среде - первичную и, при наличии обоснования, вторичную;

\- в среднеагрессивной и сильноагрессивной среде - первичную в сочетании с вторичной и специальной, в виде защитных покрытий, пропитки, уплотнения материалами проникающего действия, ограничивающими/исключающими доступ агрессивной среды к материалу конструкции;

6.3 Защиту от воздействия биологически активных сред обеспечивают:

\- изменением условий развития микроорганизмов - снижением влажности среды и бетона, в том числе устранением конденсации влаги, протечек, исключением веществ, используемых микроорганизмами для поддержания жизнедеятельности, в том числе вентиляцией сооружений при выделении сероводорода, обработкой сточных вод окислителями, изменением температурного режима, повышением содержания кислорода в сточных водах;

\- понижением проницаемости бетона для бактерий, спор, гифов грибов и увеличением прочности бетона;

\- применением добавок биоцидов в составе бетона и обработкой поверхности биоцидными материалами - биоцидными шпатлевками, лакокрасочными покрытиями, пропитками, гидрофобизирующей обработкой, предотвращающими заражение поверхности бетона грибами и бактериями.

6.4 Возможность повреждения сооружений (коммуникационных коллекторов, коллекторов сточных вод, подземных резервуаров для воды) корнями растений предотвращается удалением травянистых растений, кустарников и деревьев из зоны расположения подземных сооружений.

6.5 Определение наличия и характера биологически активных сред, отсутствия бактерий и спор грибов биодеструкторов в материалах, применяемых для изготовления бетона, а также в средствах вторичной защиты (шпатлевках, грунтовках, лакокрасочных материалах), проверку материалов на биостойкость проводят профильные организации.

6.6 Решение о виде защиты и материалах для защиты от коррозии бетонных и железобетонных конструкций следует принимать на основе сравнения технико-экономических показателей различных вариантов технических решений.

При технико-экономических расчетах защитных мероприятий должны быть учтены капиталовложения, средняя годовая стоимость защиты от коррозии бетонных и железобетонных конструкций, стоимость ее периодического восстановления, значение вынужденных потерь, вызываемых перерывами производственного процесса на время восстановления защиты от коррозии.

Выбор мер защиты следует проводить на основании технико-экономического сравнения вариантов с учетом прогнозируемого срока службы и расходов, включающих в себя расходы на возобновление вторичной защиты, текущий и капитальный ремонты и другие расходы, связанные с затратами на эксплуатацию конструкций. Жизненный цикл конструкций оценивается согласно нормативным документам\*, действующим на территории государства - участника Соглашения.

\_\_\_\_\_\_\_\_\_\_\_\_\_\_\_

\* На территории Российской Федерации действуют [ГОСТ Р ИСО 14040-2010](https://normadocs.ru/gost_r_iso_14040-2010) "Экологический менеджмент. Оценка жизненного цикла. Принципы и структура", [ГОСТ Р ИСО 14041-2000](https://normadocs.ru/gost_r_iso_14041-2000) "Управление окружающей средой. Оценка жизненного цикла. Определение цели, области исследования и инвентаризационный анализ", [ГОСТ Р ИСО 14042-2001](https://normadocs.ru/gost_r_iso_14042-2001) "Управление окружающей средой. Оценка жизненного цикла. Оценка воздействия жизненного цикла", [ГОСТ Р ИСО 14043-2001](https://normadocs.ru/gost_r_iso_14043-2001) "Управление окружающей средой. Оценка жизненного цикла. Интерпретация жизненного цикла", [ГОСТ Р ИСО 14044-2007](https://normadocs.ru/gost_r_iso_14044-2007) "Экологический менеджмент. Оценка жизненного цикла. Требования и рекомендации", [ГОСТ Р ИСО 14045-2014](https://normadocs.ru/gost_r_iso_14045-2014) "Экологический менеджмент. Оценка экологической эффективности продукционных систем. Принципы, требования и руководящие указания".

6.7 Срок службы защиты от коррозии бетонных и железобетонных конструкций с учетом необходимого периодического восстановления должен соответствовать проектному сроку эксплуатации здания или сооружения.

## 7 Требования к материалам для бетона и конструкциям, находящимся в агрессивных средах

7.1 Требования к бетону и конструкции назначаются в зависимости от агрессивности среды с учетом проектного срока эксплуатации здания или сооружения.

7.2 На стадии разработки (при подборе состава) бетона с заданными характеристиками следует определить:

\- разрешенные виды и марки (классы) составляющих бетона;

\- минимально необходимое содержание цемента в бетоне;

\- значение водоцементного отношения;

\- минимальный объем вовлеченного воздуха или газа (для бетонов с требованиями по морозостойкости);

\- фактический класс бетона по прочности на сжатие;

\- марку бетона по водонепроницаемости и/или максимальный допускаемый коэффициент диффузии хлоридов или диоксида углерода;

\- фактическую морозостойкость.

В качестве исходных при подборе состава бетона допускается использовать показатели, приведенные в таблице Д.1 (расход и вид цемента, водоцементное отношение, объем вовлеченного воздуха), которые в процессе подбора состава и испытания бетона должны быть скорректированы для обеспечения установленных проектом требований (класс бетона по прочности, марки по водонепроницаемости и морозостойкости).

7.3 Для бетона железобетонных конструкций зданий и сооружений с агрессивными средами следует принимать марки по водонепроницаемости, указанные в таблицах В.1-В.6, Г.1, Е.3, Е.4, коэффициенты диффузии хлоридов - в таблице Г.1, коэффициенты диффузии углекислого газа - в таблице Е.5.

Для бетона с требованиями по морозостойкости марки бетона по морозостойкости назначают по таблицам Е.1 и Е.2.

7.4 При изготовлении бетонов для агрессивных условий эксплуатации применяют материалы, указанные в 7.4.1-7.4.7.

**7.4.1 Цементы**

7.4.1.1 В качестве вяжущих для приготовления бетонов в зависимости от агрессивного воздействия среды следует применять цементы по таблице Д.3:

\- портландцемент, портландцемент с минеральными добавками, шлакопортландцемент по ГОСТ 10178, ГОСТ 30515, ГОСТ 31108;

\- сульфатостойкие цементы по ГОСТ 22266, а также глиноземистые цементы по ГОСТ 969.

7.4.1.2 Допускается применение цементов (вяжущих) низкой водопотребности (ЦНВ, ВНВ), цементов с полифункциональными добавками, напрягающих и безусадочных цементов и других вяжущих, приготовленных на основе указанных выше цементов.

В газовых и твердых средах (таблицы Б.1-Б.4) следует применять портландцемент, портландцемент с минеральными добавками, шлакопортландцемент.

7.4.1.3 В грунтах (таблицы В.1, В.2) и жидких средах (таблицы В.3-В.5), содержащих сульфаты, следует применять сульфатостойкие цементы, шлакопортландцементы и портландцементы, в том числе портландцементы нормированного минералогического состава, а также портландцементы с добавками, повышающими сульфатостойкость бетона.

7.4.1.4 Для бетонных и железобетонных конструкций с предварительно напряженной арматурой применение глиноземистого цемента не допускается.

7.4.1.5 В бетонных и железобетонных конструкциях, к бетону которых предъявляют требования по водонепроницаемости марок свыше W6, допускается применение цемента с компенсированной усадкой и напрягающего цемента согласно нормативным документам\*, действующим на территории государства - участника Соглашения.

\_\_\_\_\_\_\_\_\_\_\_\_\_\_\_

\* На территории Российской Федерации действует [ГОСТ Р 56727-2015](https://normadocs.ru/gost_r_56727-2015) "Цементы напрягающие. Технические условия".

**7.4.2 Заполнители**

7.4.2.1 В качестве мелкого заполнителя следует использовать кварцевый песок класса I по ГОСТ 8736 (отмучиваемых частиц не более 1% по массе), а также пористый песок по ГОСТ 32496.

В качестве крупного заполнителя для бетона следует использовать фракционированный щебень из изверженных пород, гравий и щебень из гравия марки по дробимости не ниже 800 по ГОСТ 8267. Для конструкционных легких бетонов следует применять пористые заполнители по ГОСТ 32496.

Щебень из карбонатных пород, если они однородны и не содержат слабых прослоек, с маркой по дробимости не ниже 600 и водопоглощением не выше 2%, допускается применять для изготовления конструкций, эксплуатируемых в агрессивных средах, имеющих водородный показатель не ниже pH=5. Заполнители, содержащие доломит и доломитизированный известняк, допускается применять лишь в случае, если опытным путем доказано отсутствие повреждения бетона от расширения (реакции взаимодействия карбоната магния со щелочами цемента и добавок).

Наличие и количество в заполнителях вредных примесей по ГОСТ 8736, ГОСТ 8267 - хлоридов, реакционно-способных пород и минералов, а также стойкость против распада должны быть указаны в технической документации на заполнитель и учитываются при проектировании бетонных и железобетонных конструкций. Мелкий и крупный заполнители должны быть проверены на содержание хлоридов по ГОСТ 8269.1 и потенциально реакционно-способных со щелочами пород и минералов по ГОСТ 8269.0. Щебень и песок не должны содержать более 0,10% хлоридов, песок - более 0,15%. При превышении этих значений следует испытаниями армированных бетонных образцов по ГОСТ 31383 убедиться в отсутствии коррозии стальной арматуры. При наличии коррозии разработать мероприятия по ее предупреждению.

7.4.2.2 В качестве мер защиты от внутренней коррозии заполнителя, вызываемой взаимодействием его со щелочами цемента и добавок, необходимо предусматривать:

\- подбор состава бетона при минимальном расходе цемента;

\- изготовление бетона на цементах с содержанием щелочей не более 0,6% в расчете на при использовании портландцемента без минеральных добавок по ГОСТ 10178 или портландцемента класса ЦЕМ I по ГОСТ 31108;

\- изготовление бетона на портландцементах с минеральными добавками, пуццолановом портландцементе и шлакопортландцементе;

\- применение активных минеральных добавок в составе бетона;

\- введение добавок солей лития;

\- разбавление заполнителя, содержащего примеси реакционно-способных пород, заполнителем, не содержащим указанных примесей;

\- создание сухих условий эксплуатации по нормативным документам\*, действующим на территории государства - участника Соглашения.

\_\_\_\_\_\_\_\_\_\_\_\_\_\_\_

\* На территории Российской Федерации действует СП 50.13330.2012 СНиП 23-02-2003 "Тепловая защита зданий".

**7.4.3 Добавки**

7.4.3.1 Для повышения стойкости бетона железобетонных конструкций, эксплуатируемых в агрессивных средах, следует использовать добавки по ГОСТ 24211 и нормативным документам\*\*, действующим на территории государства - участника Соглашения.

\_\_\_\_\_\_\_\_\_\_\_\_\_\_\_

\*\* На территории Российской Федерации действует [ГОСТ Р 56592-2015](https://normadocs.ru/gost_r_56592-2015) "Добавки минеральные для бетонов и строительных растворов. Общие технические условия".

В бетоне конструкций, эксплуатирующихся в условиях капиллярного подсоса, следует использовать гидрофобизирующие добавки, в том числе в сочетании с пластифицирующими и водоредуцирующими добавками.

Для повышения стойкости бетона в агрессивных сульфатных средах и снижения проницаемости бетона для хлоридов в хлоридных средах следует использовать минеральные добавки в сочетании с пластифицирующими и водоредуцирующими добавками.
