Repository: alexefanov/wiki

# LLM Wiki

Этот репозиторий хранит Obsidian vault для ведения локальной LLM-ориентированной базы знаний и одновременно является облачной LLM-ориентированной базой знаний, функционирующей на базе инфраструктуры Yandex.

Начинайте с `wiki/index.md`, затем переходите по связанным тематическим страницам. Исходные или слабо обработанные материалы находятся в `raw/`.

## Структура

- `wiki/` - обработанные заметки базы знаний и индексные страницы.
- `raw/` - исходные или обработанные заметки-источники.
- `raw/temp/` - исходные необработанные заметки-источники.
- `AGENTS.md` - schema-файл с правилами для LLM-агента, который поддерживает vault.

File: raw/ГОСТ 1497-2023 Металлы. Методы испытаний на растяжение.md (part 2 of 5)
---
<table><colgroup><col> <col> <col> <col> <col> <col></colgroup><tbody><tr><td><p align="center">Класс</p></td><td><p>Относительная погрешность базы экстензометра</p><p>, %</p></td><td colspan="2"><p>Цена единицы наименьшего разряда</p></td><td colspan="2"><p>Допускаемая погрешность</p></td></tr><tr><td></td><td></td><td><p>Отн.</p><img src="data:image/png;base64,iVBORw0KGgoAAAANSUhEUgAAASwAAAEPCAIAAAB3J266AAAAAXNSR0IArs4c6QAAAARnQU1BAACxjwv8YQUAAAAJcEhZcwAADsMAAA7DAcdvqGQAABTgSURBVHhe7Z3hYeK6EoV3XwebEkIJSQmhhKQEKAFKCCWEEkgJpAQoAUogJew7zxr8JpLNYln2yPb5fuy1ZQwT3zma0Ui2f//9+/cXIcSO/8h/CSFGUISEGEMREmIMRUiIMRQhIcZQhIQYQxESYgxFSIgxFCEhxlCEhBhDERJiDEVIiDEUISHGUISEGEMREmIMRUiIMVmI8Pv7e71ePzw84F9pIiQR2+3WuRbcTJpy468pl8tltVr9+fMHlry+vmJXDhCSCDgVXAsOBjeDs2XoY5Yi3O12j4+P7uq8v79LKyEd8PHx8b+YUzgbtqU1D2xEeDqdXl5e3EWBDg+HgxwgpDPgZq7TB3A/OKEcsMZAhAiALv9014IpKOkNONvT05PzvXxCYq8ixCVYLBbuEgBsywFCesRzQvMw0J8IEf3LTghwEEgM0TqEW9rqsCcRIh0vU1CQ28iYTBCEAXHHIjU1LEz0IUIqkORJWTIFhjrsXIRUIMmZHHTYrQipQJI/q9VKHNRIhx2KkAokQ0HXafrXYVci1BMyAJ2NHCAkSzwd9lkv7eqtTPP5/Ovry22/vr7udju3TUi2PD8/H49Ht40Qst/vdSrXHZ3cRbFer0sF4o/RY19CsgWqK9M3qLG/e3pcQEyIDnomw1xCojEpZCQWITLp/v8GQhKiEzc4cw/rvBOL0N245cC2tBIyKLQbv7y8SGtnpCzMfH5+vr29uW3XheioSMhQ+P7+ns1m5Z34q9VKr3FLTrLCDCxeLpeyUySiVCAZKHBdPYO/3W7P57PsdEAyEW42m7LnQATXAZ2QwQERlvedw7E7rZSmSUePx+Pz87Ps/PqFRLS8hZmQgfL19TWfz2WnmMAoZZmWNJFQ9xPoQqhAMgIgOb2MBrmebKUmQSTUHQbrMWRMYCg4m81kp6h0aFmmIkEk1D0ETKQCyWhATtdDMGwbCRkGybjxguFut0tedGwbCbfbrWwxDJIx4gVD7fCpaBUJvU6CRVEySrzif/IyaatIqHsFxGgqkIySp6cnrbrPz0/ZSkRKEcoWIaNDuzdEWK5LSUK8CLUpiIEUIRkxut4Bt08bDFuJULYYBskE6K48E1mYQWfw8PAgO79+HQ4H/UQZQsZHd2szIyOhDoMwhQokowdOrlWXMCONFGH5CBnAXJRMBJ2Ragm0JDIdRS5aVmWYi5KJ4E2Mew9ziSYmEuq6KIygAslE8EZeqYJhjAjLZzMC5qJkUuhZey2ENsSIUHcADINkUmgRpoqEjceE3uQE14uSqaELIkmGhY0joVY/5EcFkqmhs78kGWljEepfTbuWnJBBkLw200qEHBCSCaJjT5JHITYeE3KGkJDfv3+7DQzHTqeT246mWSSE7jlDSEjp+VoR0TQTIXNRQoCuR7avzVCEhDRGi7B9baZxOipbP+0YBEgbcL02m816vZ7P5/q2lEq22+3b2xuyf3y4uwe/kiGiazPt09Fmr0bT0W+/30trlmC4DAtXq9ViscAlC2dU0S4fDTgcDuHsS+Z/L+kTXYyBq0hrLM1EKD9bIE2ZUamfSna7nZzzk7r3Sb3ydYtEIW5RIE2xNEhHdS7afqlORzjDoEPEwNtvxajUKlLQ5XJZmWAkyDrIiNBZYVvfEDHeAfIxOSdFCO6Nytc7VoY1iFYOV4Gj8jlC/v7VnXjLoUqDSKjlPqCqTKW0wtIuYuDt6ku2wZ+YkDASNhChnp8YkEdWLizyboN0WSg2XB5bmalWNhICWk4VNpuiGCLhBUIf5k22OgV+fHwgr0D6ig13qASn6J6PkJRIWnoHckLBgOr1YTqqR3fl/WAQnjQVeKG+rpRKJosukQBpjWKKkVAnlvP5HAn9okCaCnQ5B4f4FA/SISLGO5ATCgYUCcXiKwhxcuAaJOsmAA+HA/7M0+kk+4QoGAnvJVzXV8Y0t4QNI71wBOjAIcTMwa3OI/2Q0DEiRTiUKkUoQmc5UtDlcomoWLc+hpDb2ItwKI5bFwmhwPP5jIEfa57EnDGno5CZV5VBeonu47MAavSKMYSYMGYRQmmydQUidIkocom6oSAhPTNmEVZOTmw2G+iQQ0GSD6MVIZTmRUJEPzRChHUL0wgxYbQirCzJuIpouIaGEEMmJEK0nM9nJqIkNxo8d7R81iK4/ywr9PNRHdAestDdbif7hLQjlSLGGQmPx6OnQEflDb6E2DJOEYaTE2CxWHANGsmQcaajz8/P3vwEctHT6cTRIEkI09FawoUyAGGQCiR5MkIR1uWiskVIZoxQhJULZTgaJNkyiUhY3kNISIaMTYShAjEUZC5KcmZsIqy7gZCQbBm/CBkGSeaMap7weDx6LzxDLnq5XGSHkKRwnrCCcEDIW5ZI/oxKhGEuShGS/BlPOno+n2ezmexcOZ1OnCEkHZFKEeMRYflSlxLIT79RdYigZ9lsNvi3twfDYVyNrF4veMDvvr6+9vZYOnMD7ieZInDyncgJBdKUE+FUxKL+hdj5g+5D13V7eOT5x8fHjawBh1ar1eVykU93gLkBTRHLCqQpivGIEMM/j4G+xcWTn6NTEeIXcbnkl24CJXRxVc0NiENsKpCmKMYjwhFQKT9HdyKET3v3lyDxQ1CCMTh6OBwQf7wPoMWdmwRzA6IRawqkKQqKMAtuyM/RkQjh6/IDVzD4lGMKJIGeediVY+0wN6ANYkqBNEVBERoDdd2TiXUhwlAAaJFjVXh2tpeBuQEtETsKpCkKitCMO+XnSC5CfKF89ZV/5ngI1wnTQnMD2iNGFEhTFBShGVCgq/hh2INdZFzYlusbkFaE+C3Pm2HJPYXH0MI4w8wNSIJYUCBNUVCEZrjCg4c38ilJ62rhdM7tPLAkWjwe5gYkQSwokKYoKMK8CJM0R0IR7oInr8Kt5dgdhN1E05zQ3IBUyM8XSFMUFGF2yCX+SUIRInTIl15pVOFA8iynXYGEGsUicwNSIT9fIE1RjO1+QnKb7XZ7Pp9l58r99SHw9PTkqci9Zkd2/oW5ATkiYrwDOaFAmkgHhIECpIqElSsw5djdhNWR+2ORuQEJkd8ukKYoGAmzo1KESTgWyM6VRlHIEVqIWBTezBlibkCeUIQTotJNK0PTbSplgzxTtuoxNyBPKMIJUemmEYG38hSEuHCw52FuQJ5QhFMBPlr5pqoIDYDKWHQ7ITQ3IFsowqlQ56AR2SCoVE74eBGNuQHZQhFOhbAi4vjzcwHKnVSedVsD5gZkC0U4FSodNKIy6ahTzg0ZmBuQLRThJKiLQtHU5ZB1P2RuQM5QhJOgzjXjiiI3qCy9AHMDcoYinAR1tfu48RioO7FObOYG5AxFOAmSx4e6bLDuh8wNyBmKcBLUBaLk2WDTSNibATlDEU6a5BpoirkBOUARTgLz+DDEANUbFOEk6HOkVKk3cwNyhiIkiTEvjQyuNkMREmIMRUgSEz31lwpzA5pCEZLExN0VkRBzA5pCERJiDEU4CZJnaE3vYTc3IGdyf1MvrvV6vR5KvQuJ0Pv7u+zEMp/Pw/tx9k1eXBFS+Z0g+mvxbfhO2VFAbJfLRXYU5gZ0wVTe1Bs+Lz1z2j+bsNIpW35tnaNHfy1OlK/4CX5IPvETcwO6QH6yQJqiyD0dHdycT55pEpen5UzuIlwFb2nNGXTDdW90saXuGkZ3GXUn1lUmzQ3ImdxFCLc2ec1AHHU5kjl1rplcA3ViMzcgZ1gdnQS9xYe6HzI3IGcowkmAIVlliIhe61wXiOoKMOYG5AxFOBXSemdlwez2T5gbkC0U4VSozNMq5+7uoTKC3U4FzQ3IFopwKtTNuMYlhJWB6PakrrkB2UIRTgWMyioDRYQGKsNX3feXmBuQLRThhKgMFBGTBJWyuScKmRuQJxThhFgsFmGJMmJUVimbe1YpmBuQJxThhIAAQk9FVGkai0LZ4GuRDcpOPeYG5AlFOC0qlwE2ikUQTKiZ8CXydZgbkCEU4bSojEWN3q0ZfhgCuD8KmRuQI7Lq8Q7khAJpIh1QOeMcfctPJaHL3r9A1zsXoopY3GtuQBLEggJpioKRMDvCXCs5Hx8fsnWl8m3yIfiYZx6+Kkwv/4m5AXkhYrwDOaFAmkgHyCX+SdpICLxBFMKLHKgHAceLQkgs5VhzzA1ojxhRIE1RUIR5AT+TS/yT9/d3+UQ6vKltqEIO1OCN5XB6yzzQ3ICWiB0F0hQFRZgXdY+owUBRPpEOeLAnA6R2cuwn+GQXAjA3oCViSoE0RUERZsTth0S9vr6eTif5aCJCGSAceb+CTDhMAlMJwNyANog1BdIURe5PWxs36/XabRwL7nmgDlz2z58/znHhi553RoAfXS6XXt2//JWvry8YJq1FKRLBKu0CMXMDopnK09bGjVzNWBJWa3a73W09w/sRo7qLP+YGRCCWFUhTFIyE5P8gHBUh+VguYYEwEI4wIkXwgQxcY3eYG9CIVIqgCAmJJJUiOFlPiDEUISHGUISEGEMREmIMRUiIMRMV4fG+mXFCemASUxSQ3Pl8dv+6DTQeDoennwumCGkE5wlrqZScx+Pj4+l0kh1CoqAIq6l7I6zHYrH4CO4rJaQRFGE15Z3XSDURA7FbOfbb7XaZLAImw4UivAso8OHhQXYUl8slt4WIZHCkUsTIq6NQWvjcJLRQgSQfxj9F4bJTTShLQgwZuQhdjVR2rlCEJCtGLsKwUuruT5MdQjJg/JFQtq6wKEpyY3KRkGGQ5MaYpygQBp+fn2XnylAmV0j+cIri34RhkLkoyZBpiZC5KMmQ0aajlWtlTqfT7efqEXI/TEf/QeXkBBVIMmRCIuSAkOTJhETIASHJk3GOCTk5QXqAY8JbhK81Zy5KsmWcImQuSgbECNNRTk6QfmA6WkuYi3JyguTMCEXIOyfIsJhEJOSAkOTM2MaEnJwgvcExYTWcnCCDY2wi5OQEGRyjSkc5OUH6xDgdDR9hlgOcnCC9Uflk9zhGJULeOUF6I5wJi2ZUY8JQhHzEKMmf8YgQCvQyhMpn4BOSG5EiTJgQp4JhkPSJTTq6Wq1kK6kFqaAISZ/oOLRYLGQripGko+eqN/JShKQfWr7kq4EIda0/t+poGAafnp44OUG6wyYd1T6d25iQuSjpGS2Bls4WKcLcxoQUIekZLQGbdDSrSPj5+enZ03JyYr1ePzw8zGYzbOQW80kOeMOxluuTmxVm9I+FwceKtCUZCG+z2UB7uNDYeHt7kwOEXNEibP/q9WYi1L+XT4gIl4y2EeF2u5WtAvQ1ueXexBwdgdrfphMfCTNxTfRJultytBFh2LkwIyUe2iUowuqHWbSZnPDObTm8JKNEO38bZ3MMXoShGS01s9/vyz8TCsSu2yakRHtd+0jY4KZex8PDQxmLc7hfVt9Y6YBs2scul/Tj+rYfdpORAd+Yz+eyk+IG92aREGQVDMNcNFX2iC8BVCAJ0W6fxNmGLcLkuSgh/0QXAtvnoqCxCLWXm08Vpp2cIOQe0s5PgFYiRCAyLN/j1++ZnAjX0xASTTEjZh0JQSbBMPxpXBGvUITrtVwuueqFpEJ7HZwtSWFyVCIMwyDkhzDY6J5LfB7fvN1uDf80ki26DJHsMWJ/m3M4HOTkojOQ1t4RCxS73U6OFTjtrVYr2a/icrns9/v393d8DBrW5VC0y4cIudKFh8SIEOgofDqdpLVHKufQtSVOgeirZD9AdyUhuNbyOUKuaJ9J6CEx6SjQiV9YouyBylzRjZiRT2IciHwSQ8SPjw93KAQXEUoGkC4+pns4EGa2hGhXT/lIWxFjQ5D4yflFOURae6TyEkBIaHdRGlYh1ZRP34E3boQs5QAhV3QC6I192hApQqBDR/8Z6e1IBQU2Ncn7QpMcm+RMR7koiExHgY5F/WekkJlsBeAQksymtWOd3+Ibmp5ORk9XuWjcFIVDhw7vRtgeQPbojeIcq9UKPVbloRt4I0wOCEmIdvK0IoxPR4EOFwg+0toXyBjLawFLIL/oHFI/1xj0/7eQzNFFEDibtCailQi17yI0SesA0clt2nSfjAOdHMHtpTURje8n1JzP59lsJjt53F4YwffPV4siuupuj5Cu/Tx+TAhgiq7sbzYb2RoUXlWJA0LioR0bDp880rQSIdAjVIxc9QLzoeDdlEgREg1cusOSTEFbEcJltdcOMRjqSIhOLnk/RwaNVqDn7clwQ8M27H8u4xzWNLe3gjT5mJsMGjizeEZBR2XztpEQeN3Der2WrSHgDQhvrAEgE0Rndp6fJ6RVdbTk6+fzp9BhdGRucp6fn/WYMMnVIOPAK4oiaeqoj04QCQEkp8uky+VStvIGV7mTezTJKNBuDPfuLktKI0Lw/v5eLhaDcw8iKfVWqzEXJSUYp5TuAceGe7vtTihGhmnwDEX4lgO54oW+YZWUSHdcLhe9/DjhXUuVpBQh0G6NwCKtuaIv9KPdczpIbmg3xra0dkZiEXpdSM4Vf29mxTOVUXGy6IQOXXOjW8PjSDYmdECBeuHlZrPxxl35cGNAeDweZ7OZN3tBpgD+1+tyRvjck04QMSZF312Bv6GHviQCrwwjrcX0PWx+eXmRfTIZ4Kh6vVRveVwnIgR6xiLDwaG3EqKUHP43wNp+khCSG3pyu4ehYElXIgQ61ECT0poH3lPYXDfhZmMRBvOv65LkeGGjz164QxG6qCJ/VmZFGp0wOxD9ID8qcJr0X4zRdChC4Okwn+cIepHQAVNZFJ0g2hlMeuFuRQhcnUP+xGx06PUOsDCrQE16w1yBIM0C7tucz+e3t7dylSb+bJ1/W/H9/b3dbvEv0g+MwnVPQSYCHKBcIAoH2O/3umvuD6fFrvEiD1JwOUCIEToG2o5EehIhgA71aqDc6qVkUujKHBTYcyXGoz8ROvQf//LyYvvHk2miR0M5BIO+RQiQeZcDMHRCnBIgvaGHRXDCTMqEBiIEuBZlb5TPtSDjRvf+yMLymY6yEaFDF6OQpjI1Jd1RjoMeHx9z6/QtRejAFcF1wdVhakq6ABHPLQrNUH6OxLcyRYC8FJcJVwepgn7iCyFJcPeswcHgZrokkw99TNYTQm5gHwkJmTgUISHGUISEGEMREmIMRUiIMRQhIcZQhIQYQxESYgxFSIgxFCEhxlCEhBhDERJiDEVIiDEUISHGUISEGEMREmLKr1//BeiZ1KnP0vU/AAAAAElFTkSuQmCC" height="49" width="54"><p>, %</p></td><td><p align="center">Абс. r, мкм</p></td><td><p>Отн.</p><img src="data:image/png;base64,iVBORw0KGgoAAAANSUhEUgAAASwAAADBCAIAAAD6shrKAAAAAXNSR0IArs4c6QAAAARnQU1BAACxjwv8YQUAAAAJcEhZcwAADsMAAA7DAcdvqGQAABGASURBVHhe7Z3PdeM2F8Xtr4CcY5cw7iB2CVIJVglWCVIJnhKkrLK1S9Ass7QmFdgny2wiLbOc70bv+R0MJZIgSJAEcX8LGwIpkATfxXv4Q+r6x48fV4SQ4fif/ieEDARFSMjAUISEDAxFSMjAUISEDAxFSMjAUISEDAxFSMjAUISEDAxFSMjA9CHCj48PTRGSFP2YblwRvr6+Pjw8LBaL4/GoWYQkAowWpjufz799+6ZZcYglQpw3zh7XcH9/v9vtbm5udAMhiQCjfXt7gwHDkkFEr/ijaw6Hw2q1ksI3m43mEpIsLy8vECSAYWtWp3QsQmk5ID9pRTSXkMSBMX/58gWGPZvN4GY0tyO6FCH8HrSHE4UOqUAyMaC9SA6mMxFCgTg/UWDnTQUhY8B0CDrsanUjQiqQZEIMHXYgQiqQZEXnOmwrwpeXFzkbdFupQJIJrg4hAc0NpdWLnvb7/Xw+Px6P6Krudjs7LUImT4fGHz5Zj8Mvl0tZCgOnTAWSrIDBS0fMFUIY4SJcr9doDJBYrVaPj4+SSUg+wOxlXQqE8PXrV8kMIDAcfX19XSwWSKA9eHt7k0xCMuTh4UG8EYLS2WwmmY0IESE8Lw4sS+mgQAaiJGdkmTQSX758gRxkvUojQsJReF5RIHwxFUgyB97v6ekJCYgiLCht7AlxpLu7OySg+/f3d8kkJGcgCsSGMjYDUcgqU38ae0LTus3RE5I5UJ04QxDgDJt5QnODcMHohkomIQRuENIIc4bNPKGp3J4Y7J82EzJTgvUwKm5uboKdYQNPiLt+e3uLRJ+9QRx0f8ISuNoM+6Ksh/FjcSI4HA4NhkkhQk+en5/lK0hoVjTgaRHxXrwMbNKdMoD1kBbmDBtppEE4ut1uJWFHisr9/T0OdD77mdukCOshIWzpmInFCxVjHbYsBofRrL4o9HE1Nz9YD0lgt8n/6XtfT/j6+iqJ8yY5Nq7x5bxIlfWQBHZrTDK1jF2Ex+PRfetjtjEY6yEVrLPWsQj3+/3HaZ0a7n0hKIpN4b2r2XoA1kMqQCDSREIyoppavERoFtB/LAr9a+p0eT03AeOB9ZAQJhNPZ+jrCSXRfxTkeoCcm3/WQ0KYCKfgCXENrgfItiPEekgLk0mhE1FGvQhx+4+nFVK49w0WAXRB4RrYIRToCceP6BCtp2inGi8RSoKx6FCwHpLDxOKGMGXUi9Di2v4HA9x+bc4xGOshOew2+USk4/WEhZGlbD0A6yFFTCw+YzMNRNjzqIzrx3MelGc9pIjdpg5EiG6l9Cz7v/euB8i5+Wc9JIo4rQ76hFZEzyJE++E2Idl2hFgP6WKSqdVhvSeUBDuEg8B6SBebzzMRleHrCXvGPW7Olsd6SJfOPOHff/8tiQE9Yc8DQqOC9ZAuJsI///xTEmXUiPD333+XRJ9rZQoxWLbGx3qYBn/88YemSqgR4SC47hseuP+B2ZHAekga81v//vuvJMrwFWGfzTBjMIH1kDT+PbjReUI0/+6gfLbGx3rIh9GJ0F1rB4eerfGxHiZDZ+Fob7jG16flXcfEZxVvgaHqgXROYiI8/vw6o2yNj/WQFeMSYcFjZGt8rIesGK8I/Qfl9/v93Ymwn2gU9D2scWiqorB6IIkyXhH6G+58Pj+tc/5Yr9fu3Fq6hNUDSZQRiTB4UN5dIDsBEXJyIjdGJEK3+W80KG8rm/GtCaxyDq4HAQJu9mskZGhGKsJGlvfy8vJ84v39HVarucnSMhZdLpeuIyUJoEMHJehO8X8D6HA46JFObDYb3ZAZLesBLRG+hVZJP5NBkZsI9HMJY/GEbvMPsu0ItakHdCZlfJhPHqbFGEVYGJRfr9e1zyZPhuB6QAi6WCywAxWYHGMRofvEgGtG2+0WrXs+nZywesC3Hh4eZKv/4n0yFjQsLUF3itwntJ8BFna7nZuPfo58dME+6PmsVitYqpjdBDpCAfWATYVfL8dHVAuwr5Oh0FtSqzL9X4KWEVmEMpxgiPXAvG5ubmBSso+BrVAdOkuFgdDD4aB7JEujegDVQ8HZDm6NB70TSYiw0JZDYGjIkYDYdI9LuAOJ+IrmpkxYPQDrOl7UaudA3nJE/dyO9/d3XKZF0SgZ0U1XcU3UwmuRgwL9XMIYRSggs9a56a4loVpyhNUD7Ex3jR+Tm/wEzQ0F13XxkgUoB1GA7tqcqIV7ogdLQoSIu/QwJxBl+YjK/VYPFdoDYfXgBrG1zVYwBfkJui0I3DLXQVnzIb5L8kFYUB21cH/0MEmIEKCaEH0BmBRqSnMrsdpELWtW+gTUgw2iIqFZnXJRfoLu0RyIxDq0UMt52+G2LE2lErXwRsghcDf1cwljEWEA1tQh6tCsLJFKALAtzeoItAiQHwwaZmRm7aL7NQSqMFWj2DLvjYPKPkDGqHyIWnhTpPzJihCVq2eW9yotXLvWwtWVp+f0B17CDBQVbq2eIZuaYq4bVDgiNzivkFOBqIU3RcqfrAhRv3pmk5icCKbPmNytc0E3NMFtNWD9mluC669wpZpbTtTCA5DCJytCG/iqvcJpY6FXJDNygaeVYxm6oQl2wqC2H1GQfa2rj1p4AFJyrYmO6FGmRtjyLrc9y42PE5I+jxU7xzXxMLbbrZ0wqL13hTmG6teXRC08LirGEnSnkXnCN2d5F9Kamx82ylcbenWFHM7QXG8KMvZxPgUtVXQ9ohYehhSLo+jnEpL0hOYGUe89eIDRYo9c1Lb6Y6Dw2g40HD6utXB/3QXuLlELbwm0rakSkhRhWsYXCffdpEnUQ8HEPVtPyElTJ9xHvVyiFt6Sv/76S1MlpCdCNHj2Nie6QSEJERZM3PPeeTqrqIXHJj0RutVtk0KLxcKUmQlWD7AkC73G/NLHwokVvFAZ57sV9CZELTw2CYsQxieVKI+cezZ+k8HqwVqi7XaLTJ++UP+cG3eYswLnRUUtvAfSE6HFDFKDUCAqzp2lzQHE5DYOIfUABaIqNpuNpxPomQ798/k7PqIW3gOJidAsD8Ds7u7uoMDdbjdOy+sH1ADkB1APnh6gf86NO9hjuzYgRC28D3SqogTdaUzzhK6dIRLLds2aVsEJtEH9zJfq8T7RXA/cJZ2CbvCg0LLgo274JGrhbZAyb29v9XMJ6YWjaO9XJ2B2iEKz9YG4fBjf7POhp4IxjY02YV7hFp8Hn1EL7wMVYwm605g8IRkQtYZPNNeD80kU3eBB7XejFt4GKXCCnpCQiUEREjIwFCEZO1H7acN0An+GIiRjJ+rcXdTCPblGv1CTl7i+vpZE9W6NwGWPofkh959LjvwxexD8rWI+nxcWo/h/t3DQ2WzmvpwCRC28DVL47e3tP//8IzmXwelWoDvV7daIkQ+m50PAnJh+8xPN9WDlvGhQ0A0e6Bc+gU50wydRC2+DlDnG0dFhFiWQM4a9EQXfVcZ50OTTiEctvHMGCEdx5UM9M0JcHj9/S8ef4HAUd3yxWOiHE4j6zufozoGcEG3qhxPPz88F1xe18DaMNxwl6aLW8InmevB+9pKojd9bd89f8QaB6bZPohbeBimTk/VkFHw5oR9OeAbD57udu7iohfcARUh6omDfnjopTCGcr9UWohYeG4qQ9ERBJ57TVAU5lXmqqIXHZoCBGZIuwQMzwt3dnWv3h8OhdqLSPSJ2Rvev7CtRCw/Dc2CGnpD0RyHeqx0kL3gqfL1CJFELjwpFSAIJmFJbrVauodcGjYXpvurJg6iFR4UiJIEE+A18xd4aDuCsqpduut4MIikMgRaIWnhc/punKEd34jwh+fnn6EDAqjfBHf+omNBz13BCIZ7vMYlaeFOk/Np5QoqQ+OIarqAbGuKOf1QIwMJd7Oz/Bp2ohTdFDkERks5wgz3hJfTnWWH3WsSl3zCDcuwnkyASz+UvRtTCGyFHoQhJK2CycIDg4rgFjBj52Ar/o1/wxn1JF2JI0zMS1j1DIsxNRS3cHzkQRUjCgbr09vuhX/MGGiibHxd5lwWTPkQt3BM5XK0IOVlPBubbif3pt83ETUE8iBjNlbUhauG1eE7WU4SExELkA9lXxxScJyRkYChCQgaGIiRkYCjCEKrXQxHSCA7M1APJ7U9Y4ub02ItuJqQEz4EZirCU9emnp8G531utVufLRwgpIPL59ddfYUWScxGGo1Xc398/PT2dz/kGPMVDsuX79++aKoGe0IvCU9uZ1wbxxFM+9IRe2IJDMNTrgMhUoQjrQZ/wm/MUNmNR0i0UYT2uAgE9IekWirAed2gLcakbmhLSHoqwHtcT0g2SzqEIa/j4+HA9ITuEpHMowhrYISSxoQhrYCxKYkMR1uC+nZKxKIkBRViFq0BAT0hiQBFWwckJ0gMUYRWuJ6QbJJGgCEv5OKEf2CEk0aAIS2GHkPQDRViK2yGkAkkwt7e3miqBIizF9YTnz/US0hUU4WUKsShFSOJBEV6msF6UkxOkKf6v5PMVYWEJ5eRhLEpaYu34L7/8Ioky6AkvgOpzJycoQhIVXxH6+9YJ4Lr9m5sbipAE4Lbj1dSI0H4a0u0jTR5XhFQgCcNE+Ntvv0mijBoRZrhMpPBaJ4qQhNHZwIz9lqK/b02dwhAURUjCMMnUejJfT5inCDk5QYKxHlztrwLXe0IpIp8+IWNR0h7EohKO+nToakQIrJRCnDZJODlBOsGclk8k1UCEOUSkbkODEIAiJGGYIXUjQislNxEGKBBVtN1u9QPJGBNLN+Go2eLkw1EE8S1FuFwuc2iqSC0WjnYjQnhCcYYoV/qaU6XQyjQV4devX1GCT6WTaYOGWNpi00419SIEmThD9+qgJbf61ut1dQOEFgoiRIKP/xIzJM92vJkIzclOkrLXOqGbB4FVxJnYtFgsoFIqkACTiW8w9cODw+EgO8M5aNbkeHt7k2sUdrudm//8/Cwfz3l5eZGp1OrdSD6YPUA4mlWJlye0wfpTrDvNgYeLkTaatPl8/vT0ZAvZXbB1uVyKD5QcVA4CVzDtuJ1UAKsQe0BYZGqsQcVYB9p42X+qjT2UJhcooNER4aFzqHv8THX9bjYb3Y9khrXX/jbgK8L393cpuswoU6cgQgGZtRGFjd9gZ80iGWP24BmLAl8RAht8RzdJsyYEOoFydQIcnY/Pt7YJoHOouSRXYANiDIhFNcsDrz6hYL5ikotCEH+iBvEXQH5oaC72AwvwVTTExcYCmo2Tqxg9gHuVjhD++rvaaWN13ajlI5PEwqKmkwgNPCG0JzZ3PB5lYpqYJ+RCGWIRYjM3eHV1DSFq0oOPj4+7uzskIEjoXhxjtkCBi8VC0qgNd4UNyQ14JkgDfwOk0cATAtiZ9AzpDIEtjEC1UIGZAznI9CAE0tg5SVTqjzseOMlhUn9MeKvVSrNIlpgoIL+A4ZJmnhDA8mzYcL1eSyJDTmuHGjwzRiaMCeH5+Tmkj6ZibIINk4KpLqCpBRcuNYCq0CySJTY3OJvNNKshjT0hgNnZgasfL5gwTR9XIZME/cDlcokERLHZbCSzKSEiBLA8CUpxEjZCmA+4aoqQAFu+DzmED86pRwzC5kNyG5mwQACgU665JDNscKTlUo1WIkTn0MYksnpuwFbwucvZcUsyHy7OCgs+YQMtF5C1EiFwB2nyMUELPGxcCrek/c0gqQBTFwOA8bcPhdqKEOCERIf4m4MO3ZlSeQAfCszk2gno3OA7ECHISoeuCBGCAiowH2KYejciBDghCdJysMiTABUqMB9MgTD1Dm96ZyIENk6DE32Z9BOuuAGPj4+z05OH7AdmgnQ6YN6dd/67FKGA8Ow/B8FXj5EJYQuknjzeeNKU7kUIdrudhKZwF3QUJGlgwDIjFS++iyJCgFOXEYtuo2dC+gSmi+ATZgxjjudOmj3U25Tj6bHD/X6PJkTiaUJSQdaFwouIO9HcCMQVISGklsAF3ISQrqAICRkYipCQgaEICRkYipCQgaEICRkYipCQgaEICRkYipCQgaEICRkYipCQgaEICRmUq6v/A/lHFNObB9WPAAAAAElFTkSuQmCC" height="50" width="78"><p>, %</p></td><td><p>Абс.</p><p>, мкм</p></td></tr><tr><td><p align="center">0,2</p></td><td><p align="center">±0,2</p></td><td><p align="center">0,1</p></td><td><p align="center">0,2</p></td><td><p align="center">±0,2</p></td><td><p align="center">±0,6</p></td></tr><tr><td><p align="center">0,5</p></td><td><p align="center">±0,5</p></td><td><p align="center">0,25</p></td><td><p align="center">0,5</p></td><td><p align="center">±0,5</p></td><td><p align="center">±1,5</p></td></tr><tr><td><p align="center">1</p></td><td><p align="center">±1,0</p></td><td><p align="center">0,5</p></td><td><p align="center">1,0</p></td><td><p align="center">±1,0</p></td><td><p align="center">±3,0</p></td></tr><tr><td><p align="center">2</p></td><td><p align="center">±2,0</p></td><td><p align="center">1,0</p></td><td><p align="center">2,0</p></td><td><p align="center">±2,0</p></td><td><p align="center">±6,0</p></td></tr><tr><td colspan="6"><p></p><p>Следует принимать во внимание максимальное из приведенных значений:</p><p></p><p></p><p>- показания экстензометра, мкм;</p><p></p><p></p><p>- показания калибратора, мкм;</p><p></p><p>r - цена единицы наименьшего разряда экстензометра, мкм.</p></td></tr></tbody></table>

5.3.1 Средство измерения деформации должно иметь установленную прослеживаемость к государственному первичному эталону длины для базы и измеряемого удлинения (деформации).

5.3.2 При определении предела пропорциональности и условных пределов текучести с допусками на величину пластической или полной деформации при нагружении или остаточной деформации при разгружении до 0,1% цена единицы наименьшего разряда экстензометра не должна превышать 0,005% от базы экстензометра

; при определении условного предела текучести с допуском на величину деформации от 0,1% до 1% - не должна превышать 0,05% от базы экстензометра

.

5.3.3 Для определения условного предела текучести (с допуском на величину пластической или полной деформации при нагружении) используемые экстензометры должны иметь класс 0,2; 0,5 или 1 с соответствующим диапазоном измерений. Для определения других свойств (с растяжением больше 5%) могут использоваться экстензометры соответствующего диапазона класса 2.

5.3.4 Допускается применение и других средств измерений деформации, имеющих метрологические характеристики не хуже приведенных в таблице 1.

## 6 Подготовка к испытаниям

## 6.1 Определение начальной площади поперечного сечения

6.1.1 Для определения начальной площади поперечного сечения

необходимые геометрические размеры образцов измеряют с границами допускаемой погрешности не более

±0,5%.

6.1.2 Измерение размеров образцов проводят не менее чем в трех местах - в средней части и на границах рабочей длины образца.

За начальную площадь поперечного сечения образца

принимают наименьшее из полученных на основании произведенных измерений значений, кроме раздела 7.3, где начальную площадь поперечного сечения образца

определяют как среднее значение площади поперечного сечения, рассчитанное на основании проведенных измерений.

Если в нормативных документах на продукцию предусмотрено определение начальной площади поперечного сечения образца

как среднего значения площади поперечного сечения, рассчитанного на основании произведенных измерений, то в протоколе испытаний и документе о качестве должна быть сделана соответствующая запись.

Округление полученного значения площади поперечного сечения образца проводят в соответствии с таблицей 2.

Таблица 2

| Площадь поперечного сечения образца  , мм | Округление |
| --- | --- |
| До 10,00 включ. | До 0,01 |
| Св. 10,00 до 20,00 включ. | До 0,05 |
| Св. 20,00 до 100,0 включ. | До 0,1 |
| Св. 100,0 до 200,0 включ. | До 0,5 |
| Св. 200 | До 1 |

Иные правила округления площади поперечного сечения образца, используемые испытательной машиной с программным управлением при расчете площади поперечного сечения по заданным геометрическим характеристикам образца, следует учитывать при оценивании неопределенности результатов согласно приложению И, при проверке программного обеспечения согласно приложению Д, при арбитражных испытаниях на статическое растяжение.

Допускается применение испытательных машин с программным управлением с автоматическим расчетом площади поперечного сечения по заданным геометрическим характеристикам образца при стандартной неопределенности рассчитанного значения площади поперечного сечения от округления не превышающей значение соответствующей стандартной неопределенности округления согласно таблице 2.

6.1.3 При наличии указаний в нормативных документах на металлопродукцию допускается определять начальную площадь поперечного сечения образцов

по номинальным размерам (без измерения образца перед испытанием) при условии, если предельные отклонения по размерам и форме соответствуют приведенным в таблице 3.

6.1.4 Начальную площадь поперечного сечения

для образцов сложной формы определяют по расчетным формулам или по массе. Способ определения начальной площади поперечного сечения

для таких образцов должен быть оговорен в нормативных документах на металлопродукцию.

Таблица 3

<table><colgroup><col> <col> <col> <col></colgroup><tbody><tr><td colspan="4"><p>В миллиметрах</p></td></tr><tr><td><p align="center">Тип образца</p></td><td><p align="center">Размеры образца (диаметр, толщина, ширина)</p></td><td><p align="center">Предельные отклонения по размерам</p></td><td><p align="center">Предельная разность наибольшего и наименьшего диаметра, наибольшей и наименьшей ширины по рабочей длине</p></td></tr><tr><td><p>Цилиндрический обработанный и плоский обработанный с четырех сторон</p></td><td><p align="center">От 3 до 6</p></td><td><p align="center">±0,02</p></td><td><p align="center">0,03</p></td></tr><tr><td></td><td><p align="center">Св. 6 до 10</p></td><td><p align="center">±0,03</p></td><td><p align="center">0,04</p></td></tr><tr><td></td><td><p align="center">Св. 10 до 18</p></td><td><p align="center">±0,05</p></td><td><p align="center">0,04</p></td></tr><tr><td></td><td><p align="center">Св. 18</p></td><td><p align="center">±0,10</p></td><td><p align="center">0,05</p></td></tr><tr><td><p>Плоский обработанный с двух боковых сторон</p></td><td><p align="center">От 3 до 6</p></td><td><p align="center">±0,02</p></td><td><p align="center">0,03</p></td></tr><tr><td></td><td><p align="center">Св. 6 до 10</p></td><td><p align="center">±0,03</p></td><td><p align="center">0,04</p></td></tr><tr><td></td><td><p align="center">Св. 10 до 18</p></td><td><p align="center">±0,05</p></td><td><p align="center">0,06</p></td></tr><tr><td></td><td><p align="center">Св. 18 до 30</p></td><td><p align="center">±0,10</p></td><td><p align="center">0,12</p></td></tr><tr><td></td><td><p align="center">Св. 30</p></td><td><p align="center">±0,15</p></td><td><p align="center">0,15</p></td></tr></tbody></table>

## 6.2 Определение и маркировка начальной расчетной длины образца

6.2.1 Величину начальной расчетной длины

округляют в большую сторону:

\- для образцов с

\- до ближайшего числа, кратного 5;

\- для образцов с

\- до ближайшего числа, кратного 10.

6.2.2 Начальную расчетную длину

с погрешностью измерения не более 1% ограничивают на рабочей длине образца кернами, рисками или иными метками и измеряют штангенциркулем или другими средствами измерения с погрешностью измерения не более 0,1 мм.

6.2.3 Для пересчета относительного удлинения после разрыва

с отнесением места разрыва к середине и для определения относительного равномерного удлинения

по всей рабочей длине образца рекомендуется наносить метки через каждые 5 или 10 мм.

6.2.4 Нанесение меток проводят с помощью делительных машин, вручную с применением металлической линейки или других приспособлений.

6.2.5 На образцах из малопластичных металлов метки наносят способами, исключающими повреждение поверхности рабочей части образца (накаткой делительных сеток или штрихов, фотоспособом, красителем, карандашом). Допускается нанесение меток на переходных частях образца путем кернения или другим способом.

Примечания

1 Если на испытательной машине определение относительного удлинения после разрыва

производят по экстензометру, то нанесение меток для ограничения начальной расчетной длины образца

не является обязательным.

2 Если расстояние от места разрыва до ближайшей из меток (щупов экстензометра), ограничивающих расчетную длину образца, составляет

/3 и менее, а определенная величина относительного удлинения после разрыва не удовлетворяет требованиям нормативных документов на металлопродукцию, то относительное удлинение определяют по 7.6.3 с предварительным нанесением разметки на образец.

6.2.6 На рабочей длине образца может быть отмечена серия перекрывающих друг друга начальных расчетных длин. В этом случае для расчета допускается выбирать участок с максимальным удлинением.

## 6.3 Выбор базы экстензометра

Для измерения пределов текучести и условных пределов текучести база экстензометра

l

, чтобы гарантировать регистрацию всех событий текучести в образце. Рекомендуемый диапазон для базы экстензометра

от 0,50

l

. Для измерения полной деформации при максимальном усилии

, пластической деформации при максимальном усилии

, полной деформации при разрыве

, относительного удлинения после разрыва

база экстензометра

должна быть максимально приближенной к расчетной длине образца

.

## 6.4 Установка нулевой точки силоизмерительного устройства

Показание силоизмерительного устройства устанавливают на ноль после сборки системы захватов, но до фактического закрепления образца с обоих концов. После установки нулевой точки не допускается во время испытания повторное обнуление силоизмерительного устройства.

Примечание - Применение данного метода гарантирует, что, с одной стороны, вес системы захватов компенсируется при измерении усилия, а с другой - любое усилие, возникающее в результате операции зажима образца, не влияет на результат измерения.

## 6.5 Крепление образцов

Образец для испытаний закрепляют в захватах испытательной машины, позволяющих надежно и соосно удерживать образец в процессе испытаний.

Необходимо обеспечить приложение усилия вдоль оси образца, чтобы свести к минимуму его изгиб.

Примечание - Это особенно важно при определении модуля упругости, условного предела текучести с допуском на величину пластической деформации, условного предела текучести с допуском на величину остаточной деформации, условного предела текучести с допуском на величину полной деформации или при испытании хрупких материалов.

## 6.6 Скорость испытания

## 6.6.1 Общие положения

Настоящий стандарт предусматривает два метода проведения испытаний:

\- метод А - основанный на нормировании скорости деформации по экстензометру или скорости деформации рабочей длины образца;

\- метод Б - основанный на нормировании скорости нагружения в упругой области.

Если в нормативном документе на металлопродукцию не указан метод проведения испытаний, то выбор метода (A или Б) и скорости испытания остаются на усмотрение испытательной лаборатории при условии соответствия требованиям настоящего стандарта.

Примечания

1 Разница между методом A и методом Б заключается в том, что скорость испытания в методе A устанавливают для определяемой характеристики механических свойств (например,

); тогда как в методе Б необходимую скорость испытания устанавливают в области упругости до определения характеристик механических свойств (например,

).

2 В нормативных документах на металлопродукцию и методы испытаний могут быть установлены скорости испытаний, отличные от указанных в настоящем стандарте.

## 6.6.2 Метод А: скорость испытания, основанная на скорости деформации

6.6.2.1 Общие положения

Метод А предназначен для ограничения вариации скорости испытания в момент определения характеристики механических свойств, чувствительной к скорости деформации, с целью минимизации неопределенности результата испытаний.

Метод А предусматривает два различных режима управления скоростью деформации:

\- метод A1 - режим управления с замкнутым контуром, включает непосредственное управление скоростью деформации

на основе обратной связи, полученной от экстензометра.

\- метод A2 - режим управления с разомкнутым контуром, включает управление скоростью деформации рабочей длины образца

определяемой по формуле (1).

Примечание - Методика более точного расчета скорости деформации для метода A2 приведена в приложении Г.

а) При испытаниях для определения значений

,

или

скорость испытания на начальном участке (до напряжения, равного половине от ожидаемого предела текучести) допускается устанавливать произвольной, если в нормативных документах на материал не указано иного. При дальнейшем нагружении скорость испытания устанавливают в соответствии с рекомендациями по 6.6.2.2.

б) При прерывистой (зубчатой) текучести следует применять скорость деформации рабочей длины образца

. В данном диапазоне невозможно управлять скоростью деформации по экстензометру, закрепленному на испытываемом образце, поскольку локальная текучесть может возникать за пределами базы экстензометра. Скорость деформации рабочей длины образца пересчитывают в постоянную скорость перемещения траверсы

(обратная связь с разомкнутым контуром), по формуле

, (1)

где

\- рабочая длина образца;

\- скорость деформации рабочей длины образца.

в) В диапазоне, следующем за

или

, или в конце состояния текучести можно использовать

или

. Рекомендуется использовать

, чтобы избежать проблем с управлением скоростью деформации, если деформационное утонение (шейка) находится за пределами базы экстензометра.

Примечание - Если материал проявляет однородную текучесть и усилие остается номинально постоянным, скорость деформации по экстензометру

и скорость деформации рабочей длины образца

приблизительно равны. Различие возникает, если материал проявляет текучесть прерывистого (зубчатого) характера (например, некоторые стали и сплавы Al-Mg в интервале деформации при пределе текучести или материалы, которые проявляют неустойчивость пластического течения, такую как эффект Портевена-Ле Шателье), или при возникновении деформационного утонения (шейки). Если усилие увеличивается, скорость деформации рабочей длины образца может быть ниже целевой скорости деформации из-за податливости испытательной машины (приложение Г).

6.6.2.2 Скорость деформации при определении верхнего физического предела текучести

или условных пределов текучести

или

Скорость деформации по экстензометру

поддерживают максимально постоянной вплоть до определения

,

или

включительно. Во время определения этих характеристик материала допускается использовать следующие значения целевой скорости деформации

(см. рисунок 4):

\- Скорость 1:

\=0,00007 с

;

\- Скорость 2:

\=0,00025 с

(рекомендуемая, если не указано иное).

Допускается отклонение фактической скорости деформации от целевой ±20%.

Для испытательных машин без возможности непосредственного управления скоростью деформации следует использовать метод А2.

6.6.2.3 Скорость деформации при определении нижнего физического предела текучести

и протяженности площадки текучести (интервала деформирования при пределе текучести)

После определения верхнего физического предела текучести для скорости деформации рабочей длины образца

следует использовать одну из целевых скоростей (см. рисунок 4) до завершения прерывистой (зубчатой) зоны текучести:

\- скорость 2:

\=0,00025 с

(рекомендуется, если определяется

);

\- скорость 3:

\=0,002 с

.

Допускается отклонение фактической скорости деформации от целевой ±20%.

6.6.2.4 Скорость деформации при определении временного сопротивления

относительного удлинения после разрыва

, полной деформации при максимальном усилии

пластической деформации при максимальном усилии

и относительного сужения после рарыва

После определения требуемых пределов текучести (условных пределов текучести) скорость деформации рабочей длины образца,

должна быть изменена на одну из следующих целевых скоростей (см. рисунок 4):

\- скорость 2:

\=0,00025 с

;

\- скорость 3:

\=0,002 с

;

\- скорость 4:

\=0,0067 с

(0,4 мин

) (рекомендуемая, если не указано иное).

Допускается отклонение фактической скорости деформации от целевой ±20%.

Если целью испытания на растяжение является определение только временного сопротивления, то на протяжении всего испытания может применяться скорость деформации рабочей длины образца, соответствующая целевой скорости 3 или 4.

| ![[raw/вложенные файлы/baf8834f3f5f56583fbd28d03304786e_MD5.png]] | ![[raw/вложенные файлы/cf90e0aaba214d39bb2507522b13b653_MD5.png]] |
| --- | --- |
| а) Метод А | б) Метод Б |

\- скорость деформации, с

;

\- скорость нагружения, Н/(мм

1

\* - скорость 1:

\=0,00007 с

2

\* - скорость 2:

\=0,00025 с

3

\* - скорость 3:

\=0,002 с

4

\* - скорость 4:

\=0,0067 с

(0,4 мин

8

\- испытания в области пластичности для определения

,

,

,

9

\- максимальная скорость деформации для определения

,

,

,

,

,

(п.6.6.3.3); а - рекомендуемая скорость испытания; б - расширение диапазона скоростей испытаний в область низких скоростей, если испытательная машина не может измерять скорость деформации или управлять скоростью деформации. При этом до завершения текучести следует использовать скорость перемещения траверсы, эквивалентную скорости нагружения, указанной в таблице 4.

\* Допускается отклонение фактической скорости деформации от номинальной ±20%.

\*\* Скорость испытания в упругой области для метода Б рассчитана для модуля упругости стали 210000 Н/мм

.

Рисунок 4 - Рекомендуемая скорость деформации при определении

,

,

,

,

,

,

,

,

,

и

6.6.2.5 Скорости деформации, указанные в 6.6.2.2-6.6.2.4, должны поддерживаться во время определения соответствующих характеристик механических свойств материала (см. рисунок 4). При переключении на другую скорость деформации или другой режим управления на диаграмме "напряжение - деформация" не должны появляться скачки по оси напряжения, которые могут искажать значения

,

или

(см. рисунок 5). Данный эффект может быть исключен посредством своевременного или постепенного переключения скорости испытания.

Форма диаграммы "напряжение - деформация" в диапазоне деформационного упрочнения также может изменяться в зависимости от скорости деформации. Используемые скорости испытания должны быть задокументированы (6.6.4).

## 6.6.3 Метод Б: скорость испытания, основанная на скорости нагружения

6.6.3.1 Общие положения

Скорость испытания должна соответствовать приведенным ниже требованиям в зависимости от определяемых характеристик механических свойств.

Если не указано иное, может быть использована любая подходящая скорость испытания до напряжения, эквивалентного половине заданного предела текучести. Скорость испытания выше этой точки описана ниже.

![[raw/вложенные файлы/1dd2e0d4ec22354a92d3bc0e5b4c0d55_MD5.png]]  

а - недопустимые значения, полученные в результате внезапного увеличения скорости деформации; б - поведение диаграммы "напряжение - деформация" при внезапном увеличении скорости деформации

Рисунок 5 - Схема недопустимого скачка на диаграмме "напряжение - деформация"

Примечание - Целью метода Б является установление скорости перемещения траверсы для целевой скорости нагружения в области упругости (см. таблицу 4), а не поддержание постоянной скорости нагружения или регулирование скорости нагружения с помощью управления усилием с замкнутым контуром при определении свойств текучести.

Когда образец для испытания переходит в состояние текучести, скорость нагружения уменьшается и может даже стать отрицательной в случае образца с прерывистой (зубчатой) текучестью. Попытка поддержания постоянной скорости нагружения в процессе текучести требует, чтобы испытательная машина работала на чрезвычайно высоких скоростях, и в большинстве случаев это невозможно и нежелательно.

6.6.3.2 Скорость испытания при определении физических пределов текучести и условного предела текучести

а) Скорость испытания при определении верхнего физического предела текучести

При определении верхнего физического предела текучести

скорость нагружения устанавливают в пределах, указанных в таблице 4, если иное не указано в нормативных документах на металлопродукцию, и поддерживают как можно более постоянной.

Таблица 4 - Скорость нагружения

<table><colgroup><col> <col> <col></colgroup><tbody><tr><td>E<p>, Н/мм</p><p>(МПа)</p></td><td colspan="2"><p>Скорость нагружения, Н/(мм</p>·<p>с)</p></td></tr><tr><td></td><td><p align="center">минимальная</p></td><td><p align="center">максимальная</p></td></tr><tr><td><p></p><p>150000</p><p></p></td><td><p align="center">1</p></td><td><p align="center">20</p></td></tr><tr><td><p align="center">>150000</p></td><td><p align="center">3</p></td><td><p align="center">60</p></td></tr><tr><td colspan="3"><p>Примечания</p><p>1 При выборе скорости нагружения целесообразно проверить значение модуля упругости испытываемого материала в таблицах Межгосударственной системы данных о физических константах и свойствах веществ и материалов.</p><p>2 К типичным металлам, имеющим модуль упругости менее 150000 Н/мм</p><p>, относятся магний, алюминиевые сплавы, латунь и титан.</p><p>3 К типичным металлам с модулем упругости более 150000 Н/мм</p><p>относятся железо, сталь, вольфрам, сплавы на основе никеля.</p></td></tr></tbody></table>

б) Скорость испытания при определении нижнего физического предела текучести

.

При определении физического

или нижнего физического

пределов текучести скорость деформации рабочей длины образца на стадии текучести должна быть в пределах от 0,00025 до 0,0025 с

, если иное не указано в нормативных документах на металлопродукцию. Скорость деформации рабочей длины образца поддерживают по возможности постоянной.

Если скорость деформации рабочей длины образца на стадии текучести не может быть обеспечена непосредственным управлением испытательной машиной, то испытание проводят, задавая скорость нагружения в области упругости. Скорость нагружения перед достижением стадии текучести должна быть в пределах, указанных в таблице 4. При этом режим управления испытательной машиной не должен изменяться до завершения стадии текучести.

в) Скорость испытания при определении верхнего физического и нижнего физического пределов текучести

и

Если в ходе одного и того же испытания определяют как верхний физический, так и нижний физический пределы текучести, то должны соблюдаться условия определения нижнего физического предела текучести \[б)\].

г) Скорость испытания при определении предела текучести условного с допуском на величину пластической деформации при нагружении и условного предела текучести с допуском на величину полной деформации

Скорость перемещения траверсы поддерживают постоянной в пределах соответствующих диапазону скоростей нагружения для области упругости согласно таблице 4, до условного предела текучести (с допуском на величину пластической деформации или с допуском на величину полной деформации). Скорость деформации не должна превышать 0,0025 с

.

Примечание - Требуемую скорость перемещения траверсы,

, рассчитывают по формуле

![[raw/вложенные файлы/9f94025049d6dcae9ffa9bfe27247a66_MD5.png]]

, (2)

где

\- рабочая длина образца;

\- скорость нагружения;

E - модуль упругости материала образца.

д) Скорость перемещения траверсы

Если испытательная машина не способна измерять скорость деформации или управлять скоростью деформации, до завершения состояния текучести следует использовать скорость перемещения траверсы, эквивалентную скорости нагружения, указанной в таблице 4.

6.6.3.3 Скорость испытания при определении временного сопротивления

, относительного удлинения после разрыва

, полной деформации при максимальном усилии

, пластической деформации при максимальном усилии

и относительного сужения после разрыва

После определения требуемых пределов текучести (условных пределов текучести) скорость испытания может быть увеличена до скорости деформации по экстензометру или скорости деформации рабочей длины образца, не превышающей 0,008 с

.

Если требуется измерить только временное сопротивление, то в течение всего испытания может использоваться одна скорость деформации, которая не должна превышать 0,008 с

.

## 6.6.4 Условные обозначения параметров условий испытания

Для указания метода и скорости испытания в сокращенной форме рекомендуется использовать следующую систему обозначений:

"ГОСТ 1497 Annn" или "ГОСТ 1497 Бn",

где "А" означает использование метода A (на основе скорости деформации), а "Б" - использование метода Б (на основе скорости нагружения);

символы "nnn" после буквы "А" - условные обозначения скорости в соответствии с рисунком 4, использованные при испытании;

символ "n" после буквы "Б" рекомендуется использовать для выбранной в области упругости скорости нагружения Н/(мм

·

с).

Пример обозначения условий испытания

1 Испытание на основе скорости деформации (Метод А), используя диапазоны 2, 2 и 4 по ГОСТ 1497:

ГОСТ 1497-2023 A224

2 Испытание, основанное на скорости нагружения (Метод Б), выполняемое при номинальной скорости нагружения 30 Н/(мм

ГОСТ 1497

:

ГОСТ 1497-2023 Б30

## 7 Проведение испытаний и обработка результатов

## 7.1 Общие положения

Р

\- удлинение образца

" или зависимости "напряжение

\- деформация образца

" для определения характеристик механических свойств.

![[raw/вложенные файлы/4a6e413be8450d0412ee8e0f2575db12_MD5.png]]  

\- размер площадки прочности (для определения

,

)

Рисунок 6 - Диаграмма "напряжение - деформация" для определения характеристик механических свойств при статическом растяжении

7.1.2 Достоверность результатов, полученных с помощью испытательных машин с программным управлением для определения механических характеристик материалов при растяжении, может быть проверена путем сравнения с результатами, полученными традиционным способом путем исследования/расчета на основе аналоговых или цифровых данных. Проверка достоверности результатов проводится согласно Д.4 или с применением стандартных образцов утвержденного типа.

## 7.2 Предел пропорциональности

7.2.1 Предел пропорциональности

определяют:

\- расчетным методом;

\- графическим методом по начальному участку диаграммы "усилие - удлинение".
