Repository: alexefanov/wiki

# LLM Wiki

Этот репозиторий хранит Obsidian vault для ведения локальной LLM-ориентированной базы знаний и одновременно является облачной LLM-ориентированной базой знаний, функционирующей на базе инфраструктуры Yandex.

Начинайте с `wiki/index.md`, затем переходите по связанным тематическим страницам. Исходные или слабо обработанные материалы находятся в `raw/`.

## Структура

- `wiki/` - обработанные заметки базы знаний и индексные страницы.
- `raw/` - исходные или обработанные заметки-источники.
- `raw/temp/` - исходные необработанные заметки-источники.
- `AGENTS.md` - schema-файл с правилами для LLM-агента, который поддерживает vault.

File: raw/ГОСТ 31384-2017 Защита бетонных и железобетонных конструкций от коррозии. Общие технические требования.md (part 2 of 5)
---
Для повышения морозостойкости бетона следует использовать воздухововлекающие и газообразующие добавки в сочетании с пластифицирующими и водоредуцирующими добавками.

При воздействии диоксида углерода (карбонизация), а также хлоридов следует использовать пластифицирующие и водоредуцирующие добавки.

При воздействии биологических коррозионно-активных сред следует применять добавки - биоциды, в том числе в сочетании с пластифицирующими и водоредуцирующими добавками.

Общее количество химических добавок при их применении для приготовления бетона не должно составлять более 5% массы цемента, если отсутствует надежное подтверждение обеспечения долговечности бетона при повышенных дозировках добавок.

Добавки, применяемые при изготовлении железобетонных изделий и конструкций, не должны оказывать коррозионного воздействия на бетон и арматуру.

Максимально допустимое содержание хлоридов в бетоне, выраженное в отношении хлорид-ионов в процентах к массе цемента, не должно превышать значений, указанных в таблице Г.2.

7.4.3.2 В состав бетона, в том числе в вяжущие, заполнители и воду затворения, не допускается введение солей хлоридов при изготовлении следующих железобетонных конструкций:

\- с напрягаемой арматурой;

\- с ненапрягаемой проволочной арматурой диаметром 5 мм и менее;

\- эксплуатируемых в условиях влажного или мокрого режима, а также в агрессивных средах;

\- с автоклавной обработкой;

\- подвергающихся электрокоррозии.

Не допускается введение солей хлоридов в состав бетонов и растворов для инъектирования каналов предварительно напряженных конструкций, а также для замоноличивания швов и стыков сборных и сборно-монолитных железобетонных конструкций.

Добавки, содержащие нитраты, нитриты, тиоцианаты (роданиды) и формиаты, допускается применять в бетонах для предварительно напряженных конструкций в агрессивных средах, если применяют арматурную сталь, отвечающую требованиям таблиц Е.3 и Е.4.

При наличии в заполнителях потенциально реакционно-способных пород не допускается введение в бетон в качестве добавок солей натрия или калия.

Количество вводимых в бетон минеральных добавок следует определять, исходя из требований обеспечения необходимой долговечности бетона на уровне не ниже, чем у бетона без таких добавок.

**7.4.4 Вода**

Вода для затворения бетонной смеси и увлажнения твердеющего бетона должна отвечать требованиям ГОСТ 23732.

**7.4.5 Бетоны**

7.4.5.1 Требования к бетону в зависимости от степени агрессивного воздействия среды приведены в таблицах В.1-В.6, Г.1, Г.2, Е.3, Е.4.

Требования к бетону железобетонных конструкций, работающих в условиях знакопеременных температур (класс агрессивности среды эксплуатации XF), приведены в таблицах Е.1, Е.2. К бетону железобетонных конструкций, подвергающихся одновременному воздействию переменного замораживания и оттаивания и агрессивных жидких сред (хлоридов, сульфатов, нитратов и других солей, в том числе при наличии испаряющих поверхностей), следует предъявлять повышенные требования по морозостойкости, как в минерализованной воде. Испытания на морозостойкость выполняют по ГОСТ 10060.

7.4.5.2 Бетоны конструкций зданий и сооружений, подвергающихся воздействию воды и знакопеременных температур, марок по морозостойкости выше 200 (100) следует изготовлять с применением воздухововлекающих или газообразующих добавок, а также комплексных добавок на их основе. Объем вовлеченного воздуха (газа) в бетонной смеси для изготовления железобетонных конструкций и изделий должен соответствовать требованиям, указанным в ГОСТ 26633, ГОСТ 25820 или нормативных документах на бетоны конкретных видов.

7.4.5.3 Подбор состава бетона с учетом воздействия агрессивной среды эксплуатации рекомендуется выполнять в профильных лабораториях в случаях, если:

\- бетон применяется при строительстве здания или сооружения со сроком эксплуатации 100 лет или с повышенным уровнем ответственности КС-3 по ГОСТ 27751;

\- среда эксплуатации агрессивна, но характер агрессивности не вполне ясен;

\- возможно повышение агрессивности среды в период эксплуатации здания или сооружения;

\- планируется массовое возведение однотипных конструкций;

\- для приготовления бетона используются новые материалы (цементы, заполнители, наполнители, добавки и т.п.).

**7.4.6 Арматура**

7.4.6.1 По степени подверженности коррозионному повреждению арматура подразделяется на группы I-III.

\- группа I - арматура для конструкций без предварительного напряжения горячекатаная и термомеханически упрочненная, с ненормируемой стойкостью против коррозионного растрескивания, поставляемая в стержнях и мотках; холоднодеформируемая, поставляемая в мотках;

\- группа II - напрягаемая арматура предварительно напряженных конструкций в виде горячекатаных и термомеханически упрочненных стержней, в том числе с нормированной стойкостью против коррозионного растрескивания, а также высокопрочная арматурная проволока и арматурные канаты из высокопрочной проволоки.

\- группа III - композитная полимерная арматура.

7.4.6.2 Для армирования предварительно напряженных железобетонных конструкций, эксплуатируемых в агрессивных средах, применяют стальную арматуру группы II и композитную полимерную арматуру группы III, отвечающие требованиям ГОСТ 31938.

В железобетонных конструкциях без предварительного напряжения, эксплуатируемых в среднеагрессивных и сильноагрессивных средах, допускается применение горячекатанной арматуры и термомеханически упрочненного арматурного проката классов А400, А500, А600, холоднодеформированной арматуры классов В500, выдерживающей испытания на стойкость против коррозионного растрескивания по ГОСТ 10884 и ГОСТ 31383 в течение не менее 40 ч.

В предварительно напряженных железобетонных конструкциях, эксплуатируемых в среднеагрессивных и сильноагрессивных средах, в качестве напрягаемой арматуры допускается применение термомеханически упрочненного арматурного проката, выдерживающего испытания на стойкость против коррозионного растрескивания по ГОСТ 10884 в течение не менее 100 ч.

В агрессивных средах допускается применение стальной арматуры с антикоррозионным покрытием при наличии экспериментального подтверждения коррозионной стойкости стальной арматуры с защитным покрытием или композитной полимерной арматуры, отвечающей требованиям соответствующей\* нормативных документов и технической документации.

\_\_\_\_\_\_\_\_\_\_\_\_\_\_\_

\* Текст документа соответствует оригиналу. -.

Для конструкций 3-й категории трещиностойкости, эксплуатируемых в агрессивных средах, не допускается применение арматурной проволоки классов 500 и В500 диаметром менее 4 мм.

Для предварительно напряженных конструкций, эксплуатируемых при воздействии агрессивных сред, допускается применение арматурных канатов, состоящих из проволоки диаметром не менее 2,5 мм в наружном и не менее 2,0 мм во внутренних слоях каната.

При использовании 7-проволочных канатов торцы конструкций должны иметь специальное защитное покрытие.

Следует предусматривать защиту анкерных устройств предварительно напряженной арматуры и защиту инъектированием предварительно напряженной арматуры в каналах.

На поверхности арматурных стержней для конструкций без предварительного напряжения допустимо наличие равномерного налета ржавчины толщиной не более 150 мкм. При толщине слоя продуктов поверхностной коррозии от 150 до 300 мкм следует предусматривать их удаление механическими и/или химическими методами, например преобразователями ржавчины. При толщине слоя ржавчины более 300 мкм арматура должна быть очищена механически до полного удаления продуктов коррозии и подвергнута контрольным испытаниям на растяжение по ГОСТ 12004 на соответствие механических характеристик требованиям нормативного документа на данный вид арматуры.

**7.4.7 Железобетонные конструкции**

7.4.7.1 Расчет железобетонных конструкций, подверженных воздействию агрессивных сред, следует выполнять с учетом категории требований к трещиностойкости и предельно допустимой ширине раскрытия трещин в бетоне, для газовых и твердых сред - по таблице Е.3, для жидких агрессивных сред - по таблице Е.4.

При реконструкции зданий и сооружений следует выполнять поверочный расчет конструкций с учетом коррозионного износа бетона и арматуры.

Толщину защитного слоя и проницаемость бетона следует назначать с учетом агрессивности среды по таблицам Г.1, Е.3-Е.5.

7.4.7.2 Толщину защитного слоя тяжелого и легкого бетонов конструкций плоских плит, полок ребристых плит и полок стеновых панелей допускается принимать равной 15 мм для слабоагрессивной и среднеагрессивной степени воздействия газовой среды и 20 мм - для сильноагрессивной степени, независимо от класса арматурных сталей. Для композитной полимерной арматуры толщину защитного слоя назначают из условия обеспечения совместной работы арматуры с бетоном.

Толщину защитного слоя монолитных конструкций следует принимать на 5 мм более значений, указанных в таблицах Г.1, Е.3-Е.5.

Для предварительно напряженных железобетонных конструкций 2-й категории трещиностойкости ширину непродолжительного раскрытия трещин допускается увеличивать на 0,05 мм при повышении толщины защитного слоя на 10 мм.

Толщину защитного слоя бетона и допускаемую ширину раскрытия трещин для конструкций мостов и труб, гидротехнических сооружений следует назначать согласно требованиям соответствующих нормативных документов\*, действующих на территории государства - участника Соглашения.

\_\_\_\_\_\_\_\_\_\_\_\_\_\_\_

\* На территории Российской Федерации действуют СП 35.13330.2011 СНиП 2.05.03-84\* "Мосты и трубы" и СП 41.13330.2012 "СНиП 2.06.08-87 Бетонные и железобетонные конструкции гидротехнических сооружений".

Толщину защитного слоя бетона для конструкций аэродромов следует назначать согласно требованиям нормативных документов\*\*, действующих на территории государства - участника Соглашения.

\_\_\_\_\_\_\_\_\_\_\_\_\_\_\_

\*\* На территории Российской Федерации действует СП 121.13330.2012 СНиП 32-03-96 "Аэродромы".

7.4.7.3 При применении оцинкованной арматуры в средах слабой и средней степени агрессивного воздействия толщину защитного слоя допускается уменьшать на 5 мм или повышать проницаемость бетона на одну ступень. При этом марка бетона по водонепроницаемости должна быть не ниже W4.

7.4.7.4 Предварительно напряженные железобетонные конструкции для зданий с агрессивными средами не допускается изготовлять способом натяжения арматуры на затвердевший бетон.

7.4.7.5 Применение бетонных и железобетонных конструкций из легких бетонов в агрессивных средах допускается наравне с тяжелыми бетонами при соответствии их показателей проницаемости соответствующим характеристикам тяжелых бетонов.

7.4.7.6 Ограждающие конструкции из легких и ячеистых бетонов для зданий с агрессивными газообразными и твердыми средами следует применять в соответствии с таблицей Ж.1.

7.4.7.7 Коррозионная стойкость и стойкость к морозному воздействию конструкций, подвергающихся действию морской воды, должна быть обеспечена первичной (применением сульфатостойких цементов и добавок, повышающих сульфатостойкость и морозостойкость бетона, снижением проницаемости бетона, увеличением толщины защитного слоя, защитой арматуры антикоррозионными покрытиями) или вторичной, или электрохимической защитой.

7.4.7.8 Железобетонные тонкостенные конструкции из мелкозернистого бетона допускается применять без вторичной защиты в слабоагрессивной газовой, жидкой или твердой средах при условии армирования оцинкованной арматурой или композитной полимерной арматурой. В среднеагрессивных и сильноагрессивных средах следует применять вторичную защиту поверхности тонкостенных конструкций.

## 8 Требования защиты от коррозии стальных закладных деталей и соединительных элементов

8.1 Необходимость защиты стальных закладных деталей и соединительных элементов, а также выбор методов защиты от коррозии определяются условиями воздействия окружающей среды, в которой функционируют закладные детали и соединительные элементы в процессе эксплуатации железобетонных конструкций.

8.2 Закладные детали и соединительные элементы, эксплуатируемые в условиях воздействия агрессивных сред, предпочтительно изготовлять из коррозионно-стойких видов сталей или с защитой металлическими протекторными покрытиями.

8.3 В обетонируемых стыках и узлах сопряжений конструкций закладные детали и соединительные элементы из обычных сталей без защитных покрытий должны иметь защитный слой бетона и марку бетона по водонепроницаемости не ниже, чем в стыкуемых конструкциях. Ширина раскрытия трещин в обетонируемых стыках и узлах сопряжения конструкций не должна превышать указанной в таблицах Е.3 и Е.4.

Незащищенные закладные детали перед установкой в формы для бетонирования должны быть очищены от пыли, ржавчины и других загрязнений.

8.4 Степень агрессивного воздействия среды на необетонируемые поверхности закладных и соединительных элементов определяется, как к элементам металлических конструкций, по нормативным документам\*, действующим на территории государства - участника Соглашения.

\_\_\_\_\_\_\_\_\_\_\_\_\_\_\_

\* На территории Российской Федерации действует СП 28.13330.2016\*\* СНиП 2.03.11-85 "Защита строительных конструкций от коррозии".

\*\* Вероятно, ошибка оригинала. Следует читать: СП 28.13330.2017. -.

8.5 Защиту от коррозии поверхностей необетонируемых стальных закладных деталей и соединительных элементов сборных и монолитных железобетонных конструкций в зависимости от их назначения и условий эксплуатации следует выполнять:

1) лакокрасочными покрытиями (в помещениях с сухим и нормальным режимом при неагрессивной и слабоагрессивной степени воздействия среды);

2) протекторными металлическими покрытиями, наносимыми методами горячего или холодного цинкования или газотермического и термодиффузионного напыления (в помещениях с влажным или мокрым режимом и на открытом воздухе);

3) комбинированными покрытиями (лакокрасочными по металлизационному слою при средней степени агрессивного воздействия среды).

Выбор групп и систем лакокрасочных, металлических и комбинированных покрытий следует проводить как для металлических конструкций.

Примечания

1 Холодное цинкование - защита от коррозии цинкнаполненными композициями, наносимыми на поверхность металла методами, используемыми для лакокрасочных материалов: пневматическим или безвоздушным распылением, окунанием, кистью, валиком.

2 Возможно применение других современных отечественных и зарубежных лакокрасочных материалов при надлежащем обосновании их стойкости к агрессивным воздействиям и совместимости с покрытием, наносимым методом холодного цинкования.

3 Допущение ограниченного коррозионного износа металла может быть принято при соответствующем технико-экономическом обосновании.

8.6 Защиту от коррозии закладных деталей и соединительных элементов допускается не выполнять, если она необходима только на период монтажа конструкций и/или появление ржавчины на их поверхности в период эксплуатации здания не вызовет нарушения эстетических требований к конструкции, зданию или сооружению.

8.7 Защитные покрытия на участки закладных деталей и соединительных элементов, обращенные друг к другу плоскими поверхностями (типа листовых накладок), свариваемыми герметично по всему контуру, допускается не наносить.

8.8 Минимальные толщины покрытий, наносимых гальваническим методом, методами горячего цинкования, холодного цинкования, газотермического напыления и термодиффузионного напыления должны быть не менее 30, 50, 60, 100, 25\* мкм соответственно.

\_\_\_\_\_\_\_\_\_\_\_\_\_\_\_

\* Текст документа соответствует оригиналу. -.

8.9 Толщину стальных элементов закладных деталей и соединительных элементов (листа, полосы, профиля) следует принимать не менее 6 мм, а арматурных стержней - не менее 12 мм.

8.10 Закладные детали и соединительные элементы в стыках наружных ограждающих конструкций, например сборных железобетонных стеновых панелей (в том числе, трехслойных стеновых панелей), подлежат защите от коррозии.

8.11 По условиям воздействия окружающей среды стальные закладные детали и соединительные элементы наружных стен зданий подразделяют на пять групп:

I - стальные закладные и соединительные элементы фасадов зданий, расположенные вне пределов наружных стеновых панелей, экспонированные на открытом воздухе, без обетонирования;

II - обетонируемые или замоноличиваемые стальные закладные и соединительные элементы фасадов зданий, расположенные вне пределов наружных стеновых панелей, а также в наружном слое бетона трехслойных стеновых панелей;

III - замоноличиваемые стальные закладные и соединительные элементы, расположенные в горизонтальных и вертикальных стыках наружных трехслойных стеновых панелей во внутреннем слое бетона;

IV - замоноличиваемые стальные закладные и соединительные детали, расположенные по всей толщине стеновой панели;

V - замоноличиваемые стальные закладные и соединительные элементы конструкций, находящихся внутри здания, примыкающие и не примыкающие к наружным стеновым панелям.

Примечание - Под обетонированием понимают заделку бетоном или строительным раствором элементов деталей, расположенных на поверхностях конструкций; под замоноличиванием - заделку бетоном или строительным раствором элементов деталей, расположенных внутри узла сопряжения конструкций.

8.12 Каждой из пяти групп соответствуют определенные виды закладных и соединительных элементов, находящихся в относительно одинаковых температурно-влажностных условиях, для которых рекомендованы равноценные варианты методов защиты от коррозии (таблица К.1).

Примерная оценка агрессивного воздействия среды и местоположение закладных деталей и соединительных элементов в зданиях с наружными стенами из трехслойных стеновых панелей приведены в таблице И.1.

8.13 Обетонирование закладных и соединительных элементов или их замоноличивание в узлах сопряжении железобетонных конструкций групп II-IV должно осуществляться бетоном или раствором марки по водонепроницаемости, равной марке по водонепроницаемости стыкуемых конструкций, но не ниже W4, а для группы V - по проекту.

Толщина защитного слоя бетона (расстояние от наружной поверхности до поверхности ближайших стальной детали или соединительного элемента) должна быть не менее 20 мм.

8.14 В цокольной части здания и техническом подполье защиту закладных и соединительных элементов наружных панелей между собой и панелями внутренних стен следует выполнять по группе II. В техническом подполье толщина всех элементов закладных и соединительных элементов (пластин, уголков) и диаметр анкерующих и соединяющих стержней должны быть увеличены не менее чем на 2 мм по сравнению с расчетными или конструктивными значениями.

В цокольной части здания и техническом подполье бетон замоноличивания должен быть марки по водонепроницаемости не ниже W6.

8.15 Открытые металлические элементы закладных деталей для крепления конструкций лестничных пролетов, находящихся внутри помещений, подлежат окраске лакокрасочным покрытием группы II по таблице Л.3 (два слоя общей толщиной не менее 55 мкм).

8.16 Сварной шов, а также прилегающие к нему участки защитных покрытий, нарушенные при монтаже и сварке, должны быть зачищены и восстановлены путем нанесения тех же или равноценных покрытий.

## 9 Требования к защите от коррозии поверхностей бетонных и железобетонных конструкций

9.1 Защиту поверхностей конструкций следует назначать в зависимости от вида и степени агрессивного воздействия среды.

9.2 В технических условиях на конструкции, для которых предусматривается вторичная защита от коррозии, следует указывать:

\- требования к защищаемой поверхности согласно нормативным документам\* действующим на территории государства - участника Соглашения (шероховатость, прочность, чистота, допускаемая влажность в момент нанесения покрытия и т.д.);

\_\_\_\_\_\_\_\_\_\_\_\_\_\_\_

\* На территории Российской Федерации действует СП 72.13330.2016 СНиП 3.04.03-85 "Защита строительных конструкций и сооружений от коррозии".

\- требования к форме защищаемого конструктивного элемента и твердости его поверхностного слоя с указанием допустимой ширины раскрытия трещин;

\- требования к материалам защитного покрытия с учетом возможного их взаимодействия с материалом конструкции;

\- требования к совместной работе материала конструкций и защитного покрытия в условиях переменных температур;

\- периодичность осмотра состояния конструкций и восстановления их защиты.

9.3 При проектировании защиты поверхностей конструкций следует предусматривать:

\- лакокрасочные покрытия - при действии газовых и твердых сред (аэрозолей);

\- лакокрасочные толстослойные (мастичные) покрытия - при действии жидких сред и при непосредственном контакте покрытия с твердой агрессивной средой;

\- оклеечные покрытия - при действии жидких сред, в грунтах, в качестве непроницаемого подслоя в облицовочных покрытиях;

\- облицовочные покрытия, в том числе из полимербетонов, при действии жидких сред, в грунтах, в качестве защиты от механических повреждений оклеечного покрытия;

\- пропитку (уплотняющую) химически стойкими материалами - при действии жидких сред, в грунтах;

\- обработку составами проникающего действия - для повышения водонепроницаемости бетонов и стойкости к воздействию техногенных или иных агрессивных сред;

\- гидрофобизацию - при периодическом увлажнении водой или атмосферными осадками в отсутствии напора воды, при образовании конденсата, в качестве обработки поверхности перед нанесением грунтовочного слоя под лакокрасочные покрытия;

\- биоцидные материалы - при воздействии коррозионно-активных бактерий и грибов;

\- тонкослойные полимерцементные защитные покрытия - при действии газовых сред и периодическом воздействии жидких сред, при периодическом увлажнении водой и атмосферными осадками, при образовании конденсата;

\- толстослойные полимерцементные покрытия - при действии жидких сред.

9.4 Защиту от коррозии реконструируемых зданий и сооружений следует выполнять с учетом принципов защиты и ремонта конструкций по ГОСТ 32016.

9.5 Защиту поверхностей надземных и подземных железобетонных конструкций следует назначать с учетом возможности возобновления защитных покрытий. Для подземных конструкций, вскрытие и ремонт которых в процессе эксплуатации исключены, необходимо применять материалы, обеспечивающие защиту конструкций на весь период эксплуатации.

9.6 Для оценки состояния поверхности бетонных и железобетонных конструкций перед нанесением антикоррозионной защиты устанавливают следующие нормативные показатели:

\- класс нормируемой шероховатости;

\- предел прочности поверхностного слоя на сжатие;

\- допускаемая щелочность,

\- влажность поверхностного слоя;

\- отсутствие повреждений и дефектов;

\- отсутствие острых углов и ребер;

\- отсутствие загрязнений.

9.7 Подготовленная бетонная поверхность в зависимости от вида защитного покрытия должна соответствовать требованиям нормативных документов\*, действующих на территории государства - участника Соглашения.

\_\_\_\_\_\_\_\_\_\_\_\_\_\_\_

\* В России действует [ГОСТ Р 56703-2015](https://normadocs.ru/gost_r_56703-2015) "Смеси сухие строительные гидроизоляционные проникающие капиллярные на цементном вяжущем. Технические условия".

Прочность поверхностного слоя на сжатие должна быть не менее 15 МПа для бетона и не менее 8 МПа для цементно-песчаного раствора.

При применении лакокрасочных материалов на органических растворителях влажность бетона в поверхостном слое толщиной 20 мм должна быть не более 4% по массе (на поверхности не должно быть пленочной влаги, поверхность бетона должна быть на ощупь воздушно-сухой).

При применении материалов на водной основе влажность поверхностного слоя бетона должна быть не выше 10% по массе (на поверхности не должно быть видимой пленки воды).

При применении сухих строительных гидроизоляционных проникающих капиллярных смесей на цементном вяжущем согласно нормативным документам\*, действующих на территории государства - участника Соглашения, требуется тщательно увлажнить бетон до полного насыщения.

\_\_\_\_\_\_\_\_\_\_\_\_\_\_\_

\* В России действует [ГОСТ Р 56703-2015](https://normadocs.ru/gost_r_56703-2015) "Смеси сухие строительные гидроизоляционные проникающие капиллярные на цементном вяжущем. Технические условия".

9.8 Защитные материалы следует изготовлять в соответствии с требованиями нормативных документов и технической документации на конкретный материал, по рецептурам и технологическим регламентам, утвержденным в установленном порядке.

Лакокрасочные материалы, применяемые в строительстве (краски, эмали, лаки, грунтовки, шпатлевки), должны соответствовать требованиям ГОСТ 33290.

Выбор материалов и системы защиты следует выполнять с учетом требований ГОСТ 32017.

9.9 Системы покрытий в соответствии с их защитными свойствами подразделяют на четыре группы. Требования к выбору покрытий в зависимости от условий эксплуатации приведены в таблице Л.1; защитные свойства повышаются от первой группы к четвертой.

Виды лакокрасочных тонкослойных систем покрытий (толщиной до 250 мкм), предназначенных для антикоррозионной защиты поверхности бетонных и железобетонных конструкций, приведены в таблице Л.3.

Виды лакокрасочных толстослойных, комбинированных, пропиточно-кольматирующих систем защитных покрытий приведены в таблице Л.4.

Трещиностойкие (лакокрасочные, мастичные, полимерцементные) покрытия следует предусматривать для конструкций, деформации которых сопровождаются раскрытием трещин в пределах, указанных в таблицах Е.3 и Е.4.

9.10 Защитные покрытия и системы, предназначенные для антикоррозионной защиты поверхности железобетонных конструкций, в зависимости от предполагаемых условий эксплуатации должны обладать определенными показателями качества: адгезией к бетону, водонепроницаемостью, диффузионной проницаемостью, морозостойкостью, химической стойкостью, биостойкостью, трещиностойкостью, паропроницаемостью, декоративными и другими свойствами.

9.11 Значения показателей качества систем защитных покрытий на бетоне должны быть установлены в нормативных документах или технической документации для конкретной системы защиты, а также в проектной документации на конкретные объекты.

Значение прочности сцепления систем защитных покрытий с поверхностью бетона должно быть не менее 1,0 МПа.

9.12 Защиту поверхности подземных конструкций выбирают в зависимости от условий эксплуатации с учетом вида железобетонных конструкций, их массивности, технологии изготовления и возведения.

Наружные боковые поверхности подземных конструкций зданий и сооружений, а также ограждающих конструкций подвальных помещений (стен), полов, подвергающихся воздействию агрессивных подземных вод, защищают мастичными, оклеечными или облицовочными покрытиями.

Требования к изоляции различных типов приведены в таблице Л.2.

Предусмотренная проектом гидроизоляция должна обеспечивать одновременно защиту от коррозии конструкций, эксплуатирующихся в агрессивных средах.

9.13 На бетонные и железобетонные конструкции, подвергающиеся воздействию влаги и отрицательных температур, у которых поверхность изолирована не полностью, не допускается наносить покрытия, препятствующие испарению влаги из бетона.

9.14 Для защиты подошвы бетонных и железобетонных фундаментов и сооружений следует предусматривать устройство изоляции, стойкой к воздействию агрессивной среды.

Материалы подготовки под фундаментные конструкции должны обладать коррозионной стойкостью к грунтовой среде в зоне фундамента.

9.15 Боковые поверхности подземных бетонных и железобетонных конструкций, контактирующих с агрессивной грунтовой водой или грунтом, следует защищать с учетом возможного повышения уровня подземных вод и их агрессивности в процессе эксплуатации сооружения.

При наличии в грунтах водорастворимых солей в количестве свыше 10 г/кг грунта для районов со среднемесячной температурой самого жаркого месяца свыше 25°С при средней месячной относительной влажности воздуха менее 40% необходимо устройство гидроизоляции всех поверхностей фундаментов.

9.16 При наличии жидких агрессивных сред бетонные и железобетонные фундаменты под металлические колонны и оборудование, а также участки поверхностей других конструкций, примыкающих к полу, должны быть защищены химически стойкими материалами на высоту не менее 300 мм от уровня чистого пола. При систематическом попадании на фундаменты технологических жидкостей средней и сильной степени агрессивного воздействия необходимо предусматривать устройство поддонов. Участки поверхностей железобетонных конструкций, где невозможно технологическими мероприятиями избежать проливов или обрызгивания агрессивными жидкостями, должны иметь уклоны, трапы, местную дополнительную защиту оклеенными, облицовочными, пропиточными или другими покрытиями.

9.17 Защита бетонных и железобетонных конструкций полов выполняется по специальному проекту с учетом степени агрессивного воздействия на материал и механических нагрузок (истирающее действие машин и пешеходов, ударные нагрузки) и тепловых воздействий.

При проектировании полов на грунте должна быть предусмотрена гидроизоляция под подстилающим слоем независимо от наличия подземных вод и их уровня.

9.18 Трубопроводы подземных коммуникаций, транспортирующие агрессивные по отношению к бетону или железобетону жидкости, должны быть расположены в каналах или тоннелях и быть доступны для систематического осмотра.

Сточные лотки, приямки, коллекторы, транспортирующие агрессивные жидкости, должны быть удалены от фундаментов зданий, колонн, стен, фундаментов под оборудование на расстояние не менее 1 м. Внутренние поверхности указанных строительных конструкций должны быть доступны для обследования и ремонта.

9.19 Железобетонные конструкции канализационных сооружений с агрессивной газовой внутренней средой следует изготовлять из бетона класса по прочности не ниже В30, по водонепроницаемости - не менее W8. При проектировании канализационных трубопроводов, колодцев, камер на участках с агрессивной внутренней средой следует предусматривать защиту химически стойкими силикатными, полимерными и другими материалами, использовать железобетонные трубы с внутренней полимерной футеровкой.

Эффективность защитных покрытий канализационных сооружений должна быть подтверждена натурными испытаниями. Металлические элементы, подвергающиеся газовой коррозии, следует выполнять из нержавеющей стали, защищать химически стойкими покрытиями или заменять коррозионно-стойкими композиционными неметаллическими материалами.

9.20 Марка бетона по водонепроницаемости при изготовлении свай должна быть не ниже W6. Защита поверхности забивных и вибропогружаемых железобетонных свай покрытиями не допускается. Защита свай пропиткой или гидроизоляционными проникающими смесями допускается при условии, что доказано отсутствие их влияния на несущую способность свай.

9.21 Для железобетонных конструкций, устройство защиты поверхности которых затруднено (буронабивные сваи, конструкции, возводимые методом "стена в грунте", и т.п.), необходимо применять первичную защиту с использованием специальных видов цементов, заполнителей, подбором составов бетона, введением добавок, повышающих стойкость бетона, и т.п.

9.22 В деформационных швах ограждающих железобетонных конструкций должны быть предусмотрены компенсаторы из оцинкованной, нержавеющей или гуммированной стали, полиизобутилена или других эластичных коррозионно-стойких материалов, а также их установка на химически стойкой мастике с плотным закреплением. Конструкция деформационного шва должна исключать возможность проникания через него агрессивной среды. Герметизацию деформационных швов следует выполнять с помощью компенсаторов из эластичных коррозионно-стойких материалов, гидрошпонок, герметиков, гидроизоляционных лент.

9.23 В случае если защиту от коррозии бетонных и железобетонных конструкций невозможно обеспечить в рамках требований, предписываемых настоящим стандартом, следует применять конструкции из химически стойких бетонов.

## 10 Требования защиты железобетонных конструкций от электрокоррозии

10.1 Защиту железобетонных конструкций от электрокоррозии следует предусматривать:

\- при наличии блуждающих токов от установок постоянного тока для:

\- железобетонных конструкций зданий и сооружений отделений электролиза;

\- конструкций сооружений электрифицированного на постоянном токе рельсового транспорта;

\- трубопроводов, коллекторов, фундаментов и других протяженных подземных конструкций зданий и сооружений, расположенных в поле тока от посторонних источников;

\- при действии переменного тока от железобетонных конструкций, используемых в качестве заземляющих устройств.

При проектировании защиты строительных конструкций от коррозии следует учитывать требования ГОСТ 9.602.

10.2 Опасность коррозии блуждающими токами следует устанавливать по значениям потенциала "арматура - бетон" или по значениям плотности тока утечки с арматуры. Показатели опасности приведены в таблице М.1.

10.3 Опасность коррозии переменным током промышленной частоты для конструкций, используемых в качестве заземляющих устройств, определяется плотностью тока, длительно стекающего с поверхности арматуры подземных конструкций в грунт, превышающей 10 мА/дм.

10.4 Способы защиты железобетонных конструкций от коррозии блуждающими токами подразделяют на группы:

I - ограничение токов утечки, выполняемое на источниках блуждающих токов;

II - пассивная защита, выполняемая на железобетонных конструкциях;

III - активная (электрохимическая) защита, выполняемая на железобетонных конструкциях, если пассивная защита невозможна или недостаточна.

При проектировании железобетонных конструкций зданий и сооружений отделений электролиза и сооружений электрифицированного на постоянном токе рельсового транспорта следует предусматривать способы защиты от электрокоррозии групп I и II.

10.5 Пассивная защита железобетонных конструкций, зданий и сооружений отделений электролиза и сооружений электрифицированного на постоянном токе рельсового транспорта должна быть обеспечена:

\- применением марки бетона по водонепроницаемости не ниже W6;

\- применением бетона с повышенным электрическим сопротивлением, достигаемым за счет использования комплексных добавок пластифицирующего и уплотняющего действия;

\- исключением применения бетонов с добавками, понижающими электросопротивление бетона, в том числе ингибирующими коррозию стали;

\- назначением толщины защитного слоя бетона не менее 20 мм, а для опор контактной сети - не менее 16 мм;

\- ограничением ширины раскрытия трещин не более 0,1 мм для предварительно напряженных конструкций и не более 0,2 мм - для обычных конструкций.

10.6 В бетон конструкций, находящихся в поле тока от постороннего источника, не допускается вводить добавки солей электролитов, понижающих электрическое сопротивление бетона.

10.7 Для защиты от электрокоррозии зданий и сооружений отделений электролиза следует предусматривать:

\- устройство электроизоляционных швов в железобетонных перекрытиях, железобетонных площадках для обслуживания электролизеров, подземных железобетонных конструкциях;

\- применение полимербетона для конструкций, примыкающих к электронесущему оборудованию (опор; балок и фундаментов под электролизеры; опорных столбов под шинопроводы; опорных балок и фундаментов под оборудование, соединенное с электролизерами) в отделениях электролиза водных растворов;

\- мероприятия по предотвращению облива раствором конструкций (устройство защитных козырьков и т.п.);

\- защиту поверхностей фундаментов покрытиями, рекомендуемыми для защиты от коррозии подземных конструкций.

Не допускается применение стальной арматуры для фундаментов под электролизеры при их установке на уровне или ниже уровня грунта, каналов, желобов и других конструкций в отделениях электролиза водных растворов.

10.8 Для защиты от электрокоррозии железобетонных конструкций сооружений рельсового транспорта следует предусматривать установку электроизолирующих деталей и устройств, обеспечивающих электрическое сопротивление не менее 10000 Ом цепи заземления опор контактной сети и деталей крепления контактной сети к элементам конструкций мостов, эстакад, тоннелей и т.п.

10.9 При использовании железобетонных конструкций в качестве заземляющих устройств следует предусматривать соединение арматуры всех элементов конструкций (а также закладных деталей, устанавливаемых в железобетонные колонны для присоединения электрического технологического оборудования) в непрерывную электрическую цепь по металлу путем сварки арматуры или закладных деталей соприкасающихся элементов конструкций. При этом расчетная схема работы железобетонных конструкций не должна меняться.

10.10 Не допускается использовать в качестве заземлителей железобетонные фундаменты, подвергающиеся средней и сильной степени агрессивного воздействия, а также железобетонные конструкции для заземления электроустановок, работающих на постоянном электрическом токе.

10.11 В конструкциях, подвергающихся электрокоррозии, допускается заменять стальную арматуру на композитную полимерную арматуру по ГОСТ 31938, обладающую высоким электросопротивлением (базальтопластиковую, стеклопластиковую и др.). Углепластиковая арматура, обладающая высокой электропроводностью, в подобных условиях к применению не допускается.

## 11 Требования безопасности и охраны окружающей среды

11.1 Материалы, используемые для защитных покрытий в помещениях и других местах, предназначенных для пребывания людей, содержания животных и птиц, продовольственных и лекарственных складах и хранилищах, резервуарах для питьевой воды, а также на предприятиях, где по условиям производства не допускается применение вредных веществ, должны быть безопасными для людей, животных и птиц.

11.2 Строительные материалы не должны оказывать негативное влияние на здоровье человека, т.е. не выделять вредных веществ, например аммиака, сероводорода и др., а также спор грибов и бактерий в окружающую среду.

11.3 При производстве работ по защите поверхностей бетонных и железобетонных строительных конструкций зданий и сооружений необходимо соблюдать правила техники безопасности\*, действующие на территории государства - участника Соглашения.

\_\_\_\_\_\_\_\_\_\_\_\_\_\_\_

\* На территории Российской Федерации действуют СНиП 12-03-2001 "Безопасность труда в строительстве. Часть 1. Общие требования" и СНиП 12-04-2002 "Безопасность труда в строительстве. Часть 2. Строительное производство".

11.4 Все окрасочные работы, связанные с применением лакокрасочных материалов в строительстве, следует проводить в соответствии с общими требованиями безопасности по ГОСТ 12.3.002 и ГОСТ 12.3.005.

11.5 При проектировании участков антикоррозионной защиты, складов, узлов приготовления эмульсий, водных растворов, суспензий следует соблюдать требования действующих норм в части санитарной, взрывной, взрывопожарной и пожарной безопасности.

11.6 Антикоррозионная защита не должна выделять во внешнюю среду вредные химические вещества в количествах, превышающих предельно допустимые концентрации (ПДК), утвержденные в установленном порядке.

11.7 Запрещается сбрасывать или сливать в водоемы санитарно-бытового использования и канализацию материалы антикоррозионной защиты, их растворы, эмульсии, а также отходы, образующиеся от промывки тракта хранения, подачи и дозирования. В случае невозможности избежать сброс или слив вышеуказанных материалов или отходов, необходимо предусматривать предварительную очистку стоков.

## 12 Пожарная безопасность

12.1 Защиту от коррозии поверхностей бетонных и железобетонных строительных конструкций следует осуществлять с учетом требований по пределу огнестойкости и пожарной опасности. Выбор антикоррозионных материалов следует осуществлять с учетом их пожарно-технических характеристик (пожарной опасности) и совместимости с огнезащитными материалами.

12.2 Порядок классификации строительных конструкций по огнестойкости и пожарной опасности устанавливается в соответствии с законодательством в области пожарной безопасности\*\* и нормативными документами по пожарной безопасности, действующими на территории государства - участника Соглашения.

\_\_\_\_\_\_\_\_\_\_\_\_\_\_\_
