Repository: alexefanov/wiki

# LLM Wiki

Этот репозиторий хранит Obsidian vault для ведения локальной LLM-ориентированной базы знаний и одновременно является облачной LLM-ориентированной базой знаний, функционирующей на базе инфраструктуры Yandex.

Начинайте с `wiki/index.md`, затем переходите по связанным тематическим страницам. Исходные или слабо обработанные материалы находятся в `raw/`.

## Структура

- `wiki/` - обработанные заметки базы знаний и индексные страницы.
- `raw/` - исходные или обработанные заметки-источники.
- `raw/temp/` - исходные необработанные заметки-источники.
- `AGENTS.md` - schema-файл с правилами для LLM-агента, который поддерживает vault.

File: raw/ГОСТ 9.402-2004 Единая система защиты от коррозии и старения. Покрытия лакокрасочные. Подготовка металлических поверхностей к окрашиванию.md (part 2 of 5)
---
<table><tbody><tr><td></td><td></td><td></td><td></td><td></td><td></td><td></td><td></td><td></td><td></td><td></td><td></td><td></td><td></td><td></td></tr><tr><td></td><td colspan="2"><p align="center">Обезжи- ривание</p></td><td></td><td></td><td></td><td colspan="2"><p align="center">Фосфати- рование</p></td><td></td><td></td><td></td><td></td><td></td><td></td><td></td></tr><tr><td><p align="center">Номер схемы подго- товки повер- хности</p></td><td><p align="center">раст-<br>вори- телем</p></td><td><p align="center">вод- ным раст- вором</p></td><td><p align="center">Одновре- менное обезжи- ривание и трав- ление</p></td><td><p align="center">Про- мыв-<br>ка во-<br>дой</p></td><td><p align="center">Одновре- менное обезжи- ривание и аморфное фосфати- рование</p></td><td><p align="center">аморф- ное</p></td><td><p align="center">кри- стал- личес- кое</p></td><td><p align="center">Анод- ное окис- ление</p></td><td><p align="center">Хро- мати- рова- ние</p></td><td><p align="center">Хими- ческое окси- диро- вание</p></td><td><p align="center">Про- мыв-<br>ка во-<br>дой</p></td><td><p align="center">На- полне- ние и про- питка</p></td><td><p align="center">Пас- сиви- рова- ние</p></td><td><p align="center">Суш- ка</p></td></tr><tr><td><p align="center">1</p></td><td><p align="center">+</p></td><td><p align="center">-</p></td><td><p align="center">-</p></td><td><p align="center">-</p></td><td><p align="center">-</p></td><td><p align="center">-</p></td><td><p align="center">-</p></td><td><p align="center">-</p></td><td><p align="center">-</p></td><td><p align="center">-</p></td><td><p align="center">-</p></td><td><p align="center">-</p></td><td><p align="center">-</p></td><td><p align="center">-</p></td></tr><tr><td><p align="center">2</p></td><td><p align="center">-</p></td><td><p align="center">+</p></td><td><p align="center">-</p></td><td><p align="center">+</p></td><td><p align="center">-</p></td><td><p align="center">-</p></td><td><p align="center">-</p></td><td><p align="center">-</p></td><td><p align="center">-</p></td><td><p align="center">-</p></td><td><p align="center">-</p></td><td><p align="center">-</p></td><td><p align="center">-</p></td><td><p align="center">+</p></td></tr><tr><td><p align="center">3</p></td><td><p align="center">-</p></td><td><p align="center">+</p></td><td><p align="center">-</p></td><td><p align="center">+</p></td><td><p align="center">-</p></td><td><p align="center">-</p></td><td><p align="center">-</p></td><td><p align="center">-</p></td><td><p align="center">-</p></td><td><p align="center">-</p></td><td><p align="center">-</p></td><td><p align="center">-</p></td><td><p align="center">+</p></td><td><p align="center">+</p></td></tr><tr><td><p align="center">4</p></td><td><p align="center">-</p></td><td><p align="center">+</p></td><td><p align="center">-</p></td><td><p align="center">+</p></td><td><p align="center">-</p></td><td><p align="center">-</p></td><td><p align="center">+</p></td><td><p align="center">-</p></td><td><p align="center">-</p></td><td><p align="center">-</p></td><td><p align="center">+</p></td><td><p align="center">-</p></td><td><p align="center">-</p></td><td><p align="center">+</p></td></tr><tr><td><p align="center">5</p></td><td><p align="center">-</p></td><td><p align="center">+</p></td><td><p align="center">-</p></td><td><p align="center">+</p></td><td><p align="center">-</p></td><td><p align="center">-</p></td><td><p align="center">+</p></td><td><p align="center">-</p></td><td><p align="center">-</p></td><td><p align="center">-</p></td><td><p align="center">+</p></td><td><p align="center">-</p></td><td><p align="center">+</p></td><td><p align="center">+</p></td></tr><tr><td><p align="center">6</p></td><td><p align="center">-</p></td><td><p align="center">-</p></td><td><p align="center">+</p></td><td><p align="center">+</p></td><td><p align="center">-</p></td><td><p align="center">-</p></td><td><p align="center">+</p></td><td><p align="center">-</p></td><td><p align="center">-</p></td><td><p align="center">-</p></td><td><p align="center">+</p></td><td><p align="center">-</p></td><td><p align="center">-</p></td><td><p align="center">+</p></td></tr><tr><td><p align="center">7</p></td><td><p align="center">-</p></td><td><p align="center">-</p></td><td><p align="center">+</p></td><td><p align="center">+</p></td><td><p align="center">-</p></td><td><p align="center">-</p></td><td><p align="center">+</p></td><td><p align="center">-</p></td><td><p align="center">-</p></td><td><p align="center">-</p></td><td><p align="center">+</p></td><td><p align="center">-</p></td><td><p align="center">+</p></td><td><p align="center">+</p></td></tr><tr><td><p align="center">8</p></td><td><p align="center">-</p></td><td><p align="center">+</p></td><td><p align="center">-</p></td><td><p align="center">+</p></td><td><p align="center">-</p></td><td><p align="center">+</p></td><td><p align="center">-</p></td><td><p align="center">-</p></td><td><p align="center">-</p></td><td><p align="center">-</p></td><td><p align="center">+</p></td><td><p align="center">-</p></td><td><p align="center">-</p></td><td><p align="center">+</p></td></tr><tr><td><p align="center">9</p></td><td><p align="center">-</p></td><td><p align="center">+</p></td><td><p align="center">-</p></td><td><p align="center">+</p></td><td><p align="center">-</p></td><td><p align="center">+</p></td><td><p align="center">-</p></td><td><p align="center">-</p></td><td><p align="center">-</p></td><td><p align="center">-</p></td><td><p align="center">+</p></td><td><p align="center">-</p></td><td><p align="center">+</p></td><td><p align="center">+</p></td></tr><tr><td><p align="center">10</p></td><td><p align="center">-</p></td><td><p align="center">-</p></td><td><p align="center">+</p></td><td><p align="center">+</p></td><td><p align="center">-</p></td><td><p align="center">+</p></td><td><p align="center">-</p></td><td><p align="center">-</p></td><td><p align="center">-</p></td><td><p align="center">-</p></td><td><p align="center">+</p></td><td><p align="center">-</p></td><td><p align="center">-</p></td><td><p align="center">+</p></td></tr><tr><td><p align="center">11</p></td><td><p align="center">-</p></td><td><p align="center">-</p></td><td><p align="center">+</p></td><td><p align="center">+</p></td><td><p align="center">-</p></td><td><p align="center">+</p></td><td><p align="center">-</p></td><td><p align="center">-</p></td><td><p align="center">-</p></td><td><p align="center">-</p></td><td><p align="center">+</p></td><td><p align="center">-</p></td><td><p align="center">+</p></td><td><p align="center">+</p></td></tr><tr><td><p align="center">12</p></td><td><p align="center">-</p></td><td><p align="center">-</p></td><td><p align="center">-</p></td><td><p align="center">-</p></td><td><p align="center">+</p></td><td><p align="center">-</p></td><td><p align="center">-</p></td><td><p align="center">-</p></td><td><p align="center">-</p></td><td><p align="center">-</p></td><td><p align="center">+</p></td><td><p align="center">-</p></td><td><p align="center">-</p></td><td><p align="center">+</p></td></tr><tr><td><p align="center">13</p></td><td><p align="center">-</p></td><td><p align="center">-</p></td><td><p align="center">-</p></td><td><p align="center">-</p></td><td><p align="center">+</p></td><td><p align="center">-</p></td><td><p align="center">-</p></td><td><p align="center">-</p></td><td><p align="center">-</p></td><td><p align="center">-</p></td><td><p align="center">+</p></td><td><p align="center">-</p></td><td><p align="center">+</p></td><td><p align="center">+</p></td></tr><tr><td><p align="center">14</p></td><td><p align="center">-</p></td><td><p align="center">+</p></td><td><p align="center">-</p></td><td><p align="center">+</p></td><td><p align="center">+</p></td><td><p align="center">-</p></td><td><p align="center">-</p></td><td><p align="center">-</p></td><td><p align="center">-</p></td><td><p align="center">-</p></td><td><p align="center">+</p></td><td><p align="center">-</p></td><td><p align="center">-</p></td><td><p align="center">+</p></td></tr><tr><td><p align="center">15</p></td><td><p align="center">-</p></td><td><p align="center">+</p></td><td><p align="center">-</p></td><td><p align="center">+</p></td><td><p align="center">+</p></td><td><p align="center">-</p></td><td><p align="center">-</p></td><td><p align="center">-</p></td><td><p align="center">-</p></td><td><p align="center">-</p></td><td><p align="center">+</p></td><td><p align="center">-</p></td><td><p align="center">+</p></td><td><p align="center">+</p></td></tr><tr><td><p align="center">16</p></td><td><p align="center">-</p></td><td><p align="center">+</p></td><td><p align="center">-</p></td><td><p align="center">+</p></td><td><p align="center">-</p></td><td><p align="center">-</p></td><td><p align="center">-</p></td><td><p align="center">-</p></td><td><p align="center">-</p></td><td><p align="center">+</p></td><td><p align="center">+</p></td><td><p align="center">-</p></td><td><p align="center">-</p></td><td><p align="center">+</p></td></tr><tr><td><p align="center">17</p></td><td><p align="center">-</p></td><td><p align="center">+</p></td><td><p align="center">-</p></td><td><p align="center">+</p></td><td><p align="center">-</p></td><td><p align="center">-</p></td><td><p align="center">-</p></td><td><p align="center">+</p></td><td><p align="center">-</p></td><td><p align="center">-</p></td><td><p align="center">+</p></td><td><p align="center">-</p></td><td><p align="center">-</p></td><td><p align="center">+</p></td></tr><tr><td><p align="center">18</p></td><td><p align="center">-</p></td><td><p align="center">+</p></td><td><p align="center">-</p></td><td><p align="center">+</p></td><td><p align="center">-</p></td><td><p align="center">-</p></td><td><p align="center">-</p></td><td><p align="center">+</p></td><td><p align="center">-</p></td><td><p align="center">-</p></td><td><p align="center">+</p></td><td><p align="center">+</p></td><td><p align="center">-</p></td><td><p align="center">+</p></td></tr><tr><td><p align="center">19</p></td><td><p align="center">-</p></td><td><p align="center">-</p></td><td><p align="center">+</p></td><td><p align="center">+</p></td><td><p align="center">-</p></td><td><p align="center">-</p></td><td><p align="center">-</p></td><td><p align="center">-</p></td><td><p align="center">+</p></td><td><p align="center">-</p></td><td><p align="center">+</p></td><td><p align="center">-</p></td><td><p align="center">-</p></td><td><p align="center">+</p></td></tr><tr><td><p align="center">20</p></td><td><p align="center">-</p></td><td><p align="center">-</p></td><td><p align="center">+</p></td><td><p align="center">+</p></td><td><p align="center">-</p></td><td><p align="center">-</p></td><td><p align="center">-</p></td><td><p align="center">-</p></td><td><p align="center">+</p></td><td><p align="center">-</p></td><td><p align="center">+</p></td><td><p align="center">-</p></td><td><p align="center">+</p></td><td><p align="center">+</p></td></tr><tr><td><p align="center">21</p></td><td><p align="center">-</p></td><td><p align="center">+</p></td><td><p align="center">-</p></td><td><p align="center">+</p></td><td><p align="center">-</p></td><td><p align="center">-</p></td><td><p align="center">-</p></td><td><p align="center">-</p></td><td><p align="center">+</p></td><td><p align="center">-</p></td><td><p align="center">+</p></td><td><p align="center">-</p></td><td><p align="center">-</p></td><td><p align="center">+</p></td></tr><tr><td><p align="center">22</p></td><td><p align="center">-</p></td><td><p align="center">+</p></td><td><p align="center">-</p></td><td><p align="center">+</p></td><td><p align="center">-</p></td><td><p align="center">-</p></td><td><p align="center">-</p></td><td><p align="center">-</p></td><td><p align="center">+</p></td><td><p align="center">-</p></td><td><p align="center">+</p></td><td><p align="center">-</p></td><td><p align="center">+</p></td><td><p align="center">+</p></td></tr><tr><td colspan="15"><p>Примечания</p><p>1 Знак "+" означает, что данную операцию проводят, знак "-" - не проводят.</p><p>2 При наличии окалины или ржавчины на поверхности окрашиваемых изделий ее удаляют травлением или механической обработкой с предварительным или одновременным обезжириванием. В отдельных случаях по согласованию с заказчиком допускается окрашивание по плотно сцепленной окалине при наличии положительного заключения по испытаниям лаборатории, аккредитованной в установленном порядке, для конкретной системы лакокрасочного покрытия и конкретных условий эксплуатации.</p><p>3 Если технологический процесс подготовки поверхности цветных металлов включает операцию щелочного травления, то после него проводят осветление.</p><p>4 Взамен фосфатирования допускается применение фосфатирующих грунтовок, при этом обезжиривание проводят растворителем или водным раствором.</p><p>5 Допускается перед окрашиванием электроосаждением не проводить сушку поверхности от влаги.</p><p>6 Последнюю промывку изделий перед окрашиванием электроосаждением и нанесением порошковых покрытий проводят деминерализованной (электропроводностью не более 20 мкСм/см) или дистиллированной водой.</p><p>7 Для обеспечения качественного кристаллического фосфатного покрытия проводят химическую активацию по 5.13.</p><p>8 Одновременному обезжириванию и фосфатированию подвергают поверхности с первой степенью загрязнения. Поверхности со второй степенью загрязнения перед нанесением аморфных покрытий подвергают предварительному обезжириванию.</p></td></tr></tbody></table>

5.6 Конкретную технологическую схему химической подготовки поверхности, обеспечивающую необходимое качество подготовки поверхности, выбирают по таблице 4 в зависимости от условий эксплуатации, материала и характеристики изделия.

Таблица 4 - Выбор технологической схемы химической подготовки поверхности в зависимости от условий эксплуатации, материала и характеристики поверхности изделия

<table><tbody><tr><td></td><td></td><td></td><td></td></tr><tr><td><p align="center">Условия эксплуатации по ГОСТ 9.104</p></td><td colspan="2"><p align="center">Изделие</p></td><td><p align="center">Номер схемы по таблице 3 или вид обработки</p></td></tr><tr><td></td><td><p align="center">Материал</p></td><td><p align="center">Характеристика</p></td><td></td></tr><tr><td><p>У1, ХЛ1, УХЛ1, Т1, ОМ1, В1, В2, В5, О1</p></td><td><p>Металлы 1-й и 2-й групп</p></td><td><p>Из холоднокатаного металла.</p></td><td><p>4-7</p></td></tr><tr><td><p>У1, У2, ХЛ3, УХЛ2, Т2, ОМ3, В3, Т3, О1</p></td><td></td><td><p>Из горячекатаного металла с предварительно удаленной окалиной толщиной до 2 мм</p></td><td><p>4-11, 15</p></td></tr><tr><td><p>У3, УХЛ3, УХЛ4</p></td><td></td><td></td><td><p>1-15</p></td></tr><tr><td><p>У1, ХЛ2</p></td><td></td><td><p>Крупногабаритное</p></td><td><p>Пароструйная обработка по таблице Б.1 (приложение Б)</p></td></tr><tr><td><p>УХЛ3, УХЛ4</p></td><td></td><td></td><td><p>1, 2 или по таблице Б.1 (приложение Б)</p></td></tr><tr><td><p>У1, ХЛ1, УХЛ1, Т2, ОМ3</p></td><td></td><td><p>Из стального и чугунного литья, поковок и горячих штамповок</p></td><td><p>1, 2</p></td></tr><tr><td><p>У1, ХЛ1, Т1, О1, ОМ1, В1</p></td><td></td><td><p>Из стального и чугунного литья толщиной свыше 2 мм</p></td><td><p>4, 6, 9, 11, 14, 15</p></td></tr><tr><td><p>В1, В2, В3, В5</p></td><td></td><td><p>Частично окрашенное:</p><p>неокрашенная часть</p></td><td><p>1, 3, 12-15</p></td></tr><tr><td></td><td></td><td><p>окрашенная часть</p></td><td><p>2</p></td></tr><tr><td><p>Т1, У1, ХЛ1, УХЛ1</p></td><td></td><td><p>Воспринимающее вибрационные нагрузки</p></td><td><p>9-11, 14, 15</p></td></tr><tr><td><p>В1, В2, В3, В5</p></td><td></td><td><p>Крупногабаритное, окрашиваемое на период консервации</p></td><td><p>1, 2</p></td></tr><tr><td><p>В1, В2, В3, В5</p></td><td><p>Металлы 3-й группы и цветные металлы</p></td><td><p align="center">Частично окрашенное</p></td><td><p>1, 2</p></td></tr><tr><td><p>У1, ХЛ1, ХЛ2, УХЛ1, Т1, ОМ1,ОМ2, О1, В1, В2, В5</p></td><td></td><td><p align="center">Все виды изделий</p></td><td><p>4-7, 19-22</p></td></tr><tr><td><p>У1, У2, ХЛ3, УХЛ2, Т1, Т2, ОМ3, В3, УХЛ4</p></td><td><p>Горяче- и электрооцин- кованная сталь</p></td><td></td><td><p>4-8, 11-15, 19-22</p></td></tr><tr><td><p>У1, ХЛ1, ХЛ2, УХЛ1, Т1, Т2, ОМ1, ОМ2, В1, В2, В5</p></td><td><p>Алюминий и его сплавы</p></td><td><p align="center">Все виды изделий</p></td><td><p>11, 16-22</p></td></tr><tr><td><p>У2, УХЛ2</p></td><td></td><td></td><td><p>10-11, 17-22</p></td></tr><tr><td><p>У3, ХЛ3, УХЛ3, Т3, О3, ОМ3, В3, УХЛ4</p></td><td></td><td></td><td><p>3, 10-11, 16-22 или</p><p>по таблице Б.1</p><p>(приложение Б)</p></td></tr><tr><td><p>Т1, У1, ХЛ1, УХЛ1, О1, В2, В5, ОМ1, ОМ2</p></td><td><p>Алюминиевые литейные сплавы</p></td><td></td><td><p>16-22</p></td></tr><tr><td><p>В1, В2, В3, В5</p></td><td><p>Любые металлы</p></td><td><p align="center">Полностью окрашенное</p></td><td><p>1-2</p></td></tr><tr><td><p>У1, ХЛ1, УХЛ1, Т1, Т2, ОМ1, ОМ2, В5</p></td><td><p>Титановые сплавы</p></td><td><p align="center">Все виды изделий</p></td><td><p>1-3</p></td></tr><tr><td><p>У1, ХЛ1, Т1, Т2, О1, ОМ1, ОМ2, В5, Т3, О4</p></td><td><p>Медь и медные сплавы</p></td><td></td><td><p>1-3</p></td></tr><tr><td><p>Т1, Т2, ХЛ1, У1, УХЛ1, ОМ1, В1, У2, ХЛ2, ОМ2, В5, В3, УХЛ4</p></td><td><p>Алюминиевые литейные сплавы</p></td><td></td><td><p>4-7, 19-22 или</p><p>по таблице Б.1</p><p>(приложение Б)</p></td></tr><tr><td></td><td><p>Цинковые сплавы</p></td><td></td><td><p>1-22</p></td></tr><tr><td><p>У1, У2, ХЛ2, УХЛ1, Т3, ОМ3, УХЛ4</p></td><td><p>Цветные металлы и их сплавы</p></td><td></td><td><p>1-3</p></td></tr><tr><td><p>Т1, У1, О1, М1</p></td><td><p>Листовой металл 1-й группы с плотно сцепленной прокатной окалиной</p></td><td><p>Из металла толщиной более 2 мм</p></td><td><p>1-3</p></td></tr><tr><td colspan="4"><p>Примечания</p><p>1 Типы черных металлов 1, 2 и 3-й групп приведены в таблице Д.1 (приложение Д).</p><p>2 Допускается применение других технологических схем подготовки поверхности, если они соответствуют требованиям коррозионной защиты для данных условий эксплуатации.</p></td></tr></tbody></table>

5.7 В соответствии с конструктивными особенностями, назначением и другой спецификой изделий допускается по согласованию с заказчиком и разработчиком изделия применение схем подготовки поверхности, приведенных в таблице 3, в условиях эксплуатации, не предусмотренных для конкретных схем, указанных в таблице 4.

5.8 Подготовку поверхности изделий, эксплуатируемых в особых средах по ГОСТ 9.032, проводят так же, как для условий эксплуатации У1, ХЛ1, УХЛ1, Т1, Т2, ОМ1, ОМ2, В5, О1.

5.9 Окончательный выбор технологической схемы подготовки поверхности осуществляют с учетом требований таблицы 4 и таких факторов, как совместимость и требуемый срок службы выбранной системы лакокрасочного покрытия, наличие соответствующего оборудования, доступность поверхности и т.д.

5.10 Подготовка поверхности - многостадийный процесс. На сложных изделиях при переходе от одной стадии обработки к следующей остается некоторое количество рабочего раствора. Для правильного корректирования состава рабочего раствора необходимо учитывать это количество, которое часто имеет значимую величину. Ориентировочные количества остающегося на поверхности раствора в зависимости от группы сложности приведены в таблице 5.

Таблица 5 - Количество остающегося на поверхности раствора в зависимости от группы сложности изделия

<table><tbody><tr><td></td><td></td><td></td></tr><tr><td><p align="center">Форма изделия по ГОСТ 9.410</p></td><td><p align="center">Группа сложности изделия</p></td><td><p align="center">Количество остающегося раствора, см/м, не более</p></td></tr><tr><td><p>Простая</p></td><td><p align="center">1</p></td><td><p align="center">50</p></td></tr><tr><td><p>Средняя</p></td><td><p align="center">2</p></td><td><p align="center">150</p></td></tr><tr><td><p>Сложная</p></td><td><p align="center">3</p></td><td><p align="center">300</p></td></tr><tr><td colspan="3"><p>Примечание - При обработке поверхности особо мелких изделий в корзинах или в барабанах количество остающегося на поверхности раствора приравнивают к количеству, установленному для нижестоящей группы сложности изделий.</p></td></tr></tbody></table>

**5.11 Обезжиривание**

Обезжиривание проводят при помощи питьевой воды, растворителей и щелочных средств. Виды обработки и последовательность выполнения операций обезжиривания приведены в таблице 6.

Таблица 6 - Принципиальные технологические схемы обезжиривания

<table><tbody><tr><td></td><td></td><td></td><td></td><td></td><td></td><td></td><td></td><td></td></tr><tr><td></td><td></td><td></td><td></td><td colspan="5"><p align="center">Способ обработки</p></td></tr><tr><td></td><td></td><td></td><td></td><td colspan="2"><p align="center">растворителем</p></td><td colspan="3"><p align="center">водным раствором</p></td></tr><tr><td></td><td></td><td></td><td></td><td></td><td></td><td></td><td colspan="2"><p align="center">Щелочной раствор</p></td></tr><tr><td><p align="center">Вид загрязнения</p></td><td><p align="center">Номер схемы обез- жири- вания</p></td><td><p align="center">Обработка горячей водой темпе-<br>ратурой<br>70 °С - 90 °С</p></td><td><p align="center">Нагре-<br>вание<br>до темпе-<br>ратуры стекания смазок</p></td><td><p align="center">Погру- жение или распы- ление</p></td><td><p align="center">Выдер-<br>жка в парах</p></td><td><p align="center">Эмуль- сион- ный состав</p></td><td><p align="center">в одной ванне</p></td><td><p align="center">последо-<br>вательно в двух ваннах</p></td></tr><tr><td><p>Наличие тонких слоев минеральных масел, смешанных с пылью, смазок, смазочно-охлаждающих эмульсий, смешанных с металлической стружкой и пылью</p></td><td><p align="center">1</p></td><td><p align="center">-</p></td><td><p align="center">-</p></td><td><p align="center">+</p></td><td><p align="center">-</p></td><td><p align="center">-</p></td><td><p align="center">-</p></td><td><p align="center">-</p></td></tr><tr><td></td><td><p align="center">2</p></td><td><p align="center">-</p></td><td><p align="center">-</p></td><td><p align="center">-</p></td><td><p align="center">+</p></td><td><p align="center">-</p></td><td><p align="center">-</p></td><td><p align="center">-</p></td></tr><tr><td></td><td><p align="center">3</p></td><td><p align="center">-</p></td><td><p align="center">-</p></td><td><p align="center">-</p></td><td><p align="center">-</p></td><td><p align="center">-</p></td><td><p align="center">+</p></td><td><p align="center">-</p></td></tr><tr><td></td><td><p align="center">4</p></td><td><p align="center">-</p></td><td><p align="center">-</p></td><td><p align="center">+</p></td><td><p align="center">+</p></td><td><p align="center">-</p></td><td><p align="center">-</p></td><td><p align="center">+</p></td></tr><tr><td></td><td><p align="center">5</p></td><td><p align="center">+</p></td><td><p align="center">-</p></td><td><p align="center">-</p></td><td><p align="center">-</p></td><td><p align="center">-</p></td><td><p align="center">+</p></td><td><p align="center">-</p></td></tr><tr><td></td><td><p align="center">6</p></td><td><p align="center">-</p></td><td><p align="center">-</p></td><td><p align="center">-</p></td><td><p align="center">-</p></td><td><p align="center">-</p></td><td><p align="center">-</p></td><td><p align="center">+</p></td></tr><tr><td><p>Наличие толстых слоев кон- сервационных смазок и масел</p></td><td><p align="center">7</p></td><td><p align="center">-</p></td><td><p align="center">+</p></td><td><p align="center">+</p></td><td><p align="center">-</p></td><td><p align="center">-</p></td><td><p align="center">-</p></td><td><p align="center">-</p></td></tr><tr><td></td><td><p align="center">8</p></td><td><p align="center">+</p></td><td><p align="center">-</p></td><td><p align="center">-</p></td><td><p align="center">-</p></td><td><p align="center">-</p></td><td><p align="center">+</p></td><td><p align="center">-</p></td></tr><tr><td></td><td><p align="center">9</p></td><td><p align="center">-</p></td><td><p align="center">+</p></td><td><p align="center">-</p></td><td><p align="center">-</p></td><td><p align="center">-</p></td><td><p align="center">-</p></td><td><p align="center">+</p></td></tr><tr><td></td><td><p align="center">10</p></td><td><p align="center">-</p></td><td><p align="center">-</p></td><td><p align="center">+</p></td><td><p align="center">+</p></td><td><p align="center">-</p></td><td><p align="center">-</p></td><td><p align="center">-</p></td></tr><tr><td></td><td><p align="center">11</p></td><td><p align="center">-</p></td><td><p align="center">-</p></td><td><p align="center">-</p></td><td><p align="center">-</p></td><td><p align="center">-</p></td><td><p align="center">-</p></td><td><p align="center">+</p></td></tr><tr><td></td><td><p align="center">12</p></td><td><p align="center">+</p></td><td><p align="center">-</p></td><td><p align="center">-</p></td><td><p align="center">-</p></td><td><p align="center">-</p></td><td><p align="center">-</p></td><td><p align="center">+</p></td></tr><tr><td><p>Наличие графитовых смазок, нагаров, шлифовальных и полировальных паст</p></td><td><p align="center">13</p></td><td><p align="center">-</p></td><td><p align="center">-</p></td><td><p align="center">+</p></td><td><p align="center">+</p></td><td><p align="center">-</p></td><td><p align="center">+</p></td><td><p align="center">-</p></td></tr><tr><td></td><td><p align="center">14</p></td><td><p align="center">-</p></td><td><p align="center">-</p></td><td><p align="center">+</p></td><td><p align="center">-</p></td><td><p align="center">-</p></td><td><p align="center">+</p></td><td><p align="center">-</p></td></tr><tr><td></td><td><p align="center">15</p></td><td><p align="center">-</p></td><td><p align="center">-</p></td><td><p align="center">-</p></td><td><p align="center">-</p></td><td><p align="center">+</p></td><td><p align="center">+</p></td><td><p align="center">-</p></td></tr><tr><td></td><td><p align="center">16</p></td><td><p align="center">-</p></td><td><p align="center">-</p></td><td><p align="center">-</p></td><td><p align="center">-</p></td><td><p align="center">+</p></td><td><p align="center">-</p></td><td><p align="center">+</p></td></tr><tr><td></td><td><p align="center">17</p></td><td><p align="center">-</p></td><td><p align="center">-</p></td><td><p align="center">-</p></td><td><p align="center">-</p></td><td><p align="center">+</p></td><td><p align="center">-</p></td><td><p align="center">-</p></td></tr><tr><td></td><td><p align="center">18</p></td><td><p align="center">+</p></td><td><p align="center">-</p></td><td><p align="center">-</p></td><td><p align="center">-</p></td><td><p align="center">+</p></td><td><p align="center">+</p></td><td><p align="center">-</p></td></tr><tr><td colspan="9"><p>Примечание - Знак "+" означает, что данную операцию проводят, знак "-" - не проводят.</p></td></tr></tbody></table>

**5.11.1 Обезжиривание питьевой водой**

Метод заключается в подаче струи питьевой воды на очищаемую поверхность. Давление воды зависит от удаляемых загрязнений, таких как водорастворимые материалы, рыхлый слой ржавчины и старые лакокрасочные покрытия со слабой адгезией, и должно быть не более 70 МПа. Удаление масла, смазки и т.п. проводят водой температурой не ниже 70 °С. Если в процессе обезжиривания используются поверхностно-активные вещества, необходима последующая промывка поверхности чистой питьевой водой.

**5.11.2 Пароструйная обработка**

5.11.2.1 Пароструйную обработку проводят пароводяной смесью температурой 130 °С - 140 °С и давлением 0,9-3,0 МПа.

5.11.2.2 При впрыскивании в пароводяную струю моющего концентрата проводят пароструйное обезжиривание металлической поверхности.

5.11.2.3 При впрыскивании в пароводяную струю концентрата для одновременного обезжиривания и фосфатирования проводят одновременное обезжиривание и аморфное фосфатирование металлической поверхности.

5.11.2.4 После пароструйной обработки, проводимой с применением химических средств, изделия промывают питьевой водой и сушат.

5.11.2.5 Допускается для изделий, окрашиваемых жидкими красками и эксплуатирующихся в условиях ХЛ3, Т3, У3, УХЛ3, УХЛ4, ОМ3 по ГОСТ 9.104, после пароструйной обработки не проводить последующие промывку и сушку, если это не приводит к ухудшению защитных свойств лакокрасочных покрытий.

**5.11.3 Обезжиривание растворителями**

5.11.3.1 В качестве растворителей для обезжиривания поверхности используют трихлорэтилен стабилизированный, тетрахлорэтилен (перхлорэтилен), уайт-спирит (нефрас-С4-155/200), нефрас-С 50/170.

5.11.3.2 Обезжиривание хлорированными растворителями проводят при наличии оборудования, позволяющего регенерировать отработанные растворители.

5.11.3.3 Не допускается обрабатывать трихлорэтиленом:

\- изделия, смоченные водой или водными растворами;

\- изделия из алюминия и его сплавов, содержащие большое количество стружки или имеющие небольшую толщину (менее 0,5 мм);

\- изделия из титана и его сплавов, используемые в авиастроении.

5.11.3.4 Водородный показатель рН водной вытяжки трихлорэтилена - не менее 6. При использовании нестабилизированного трихлорэтилена в него добавляют стабилизатор СТАТ-1 в количестве 5-10 кг/м или 0,01 кг/м одного из следующих веществ: триэтиламин, монобутиламин, уротропин.

5.11.3.5 Обезжиривание растворителями может проводиться как в сочетании с другими методами обезжиривания в технологическом процессе, так и самостоятельно.

В таблице 7 приведены способы обработки и технологические режимы обезжиривания растворителем при удалении различных видов масляных загрязнений.

Таблица 7 - Технологические режимы обезжиривания растворителями

<table><tbody><tr><td></td><td></td><td></td><td></td><td></td><td></td></tr><tr><td><p align="center">Наименование растворителя</p></td><td><p align="center">Темпе-<br>ратура, °С</p></td><td><p align="center">Давление жидкости,<br>МПа (кгс/см)</p></td><td colspan="3"><p align="center">Продолжительность<br>обработки, мин</p></td></tr><tr><td></td><td></td><td></td><td><p align="center">погру-<br>жением</p></td><td><p align="center">распы-<br>лением</p></td><td><p align="center">в парах раство-<br>рителя</p></td></tr><tr><td><p>Трихлорэтилен</p></td><td><p align="center">20±5</p></td><td><p align="center">-</p></td><td><p align="center">1-5</p></td><td><p align="center">-</p></td><td><p align="center">-</p></td></tr><tr><td><p>Тетрахлорэтилен</p></td><td><p align="center">121±5</p></td><td><p align="center">-</p></td><td><p align="center">-</p></td><td><p align="center">-</p></td><td><p align="center">2-3</p></td></tr><tr><td><p>Трихлорэтилен стабилизированный по ГОСТ 9976</p></td><td><p align="center">15-40</p></td><td><p align="center">0,05-0,30<br>(0,5-3,0)</p></td><td><p align="center">-</p></td><td><p align="center">1-2</p></td><td><p align="center">-</p></td></tr><tr><td><p>Трихлорэтилен стабилизированный по ГОСТ 9976</p></td><td><p align="center">87±5</p></td><td><p align="center">-</p></td><td><p align="center">-</p></td><td><p align="center">-</p></td><td><p align="center">2-3</p></td></tr><tr><td><p>Уайт-спирит по ГОСТ 3134</p></td><td><p align="center">20±5</p></td><td><p align="center">-</p></td><td><p align="center">1-5</p></td><td><p align="center">-</p></td><td><p align="center">-</p></td></tr><tr><td><p>Нефрас-С 50/170 по ГОСТ 8505</p></td><td><p align="center">20±5</p></td><td><p align="center">-</p></td><td><p align="center">1-5</p></td><td><p align="center">-</p></td><td><p align="center">-</p></td></tr></tbody></table>

5.11.3.6 Массовая концентрация масел в растворителях, предназначенных для обработки методом выдержки в парах растворителя, - не более 600 кг/м, для обработки методами погружения и распыления перед сушкой - 2 кг/м.

5.11.3.7 При небольших объемах производства допускается ручная обработка поверхности ветошью, смоченной уайт-спиритом или нефрасом-С 50/170. Ветошь необходимо менять как можно чаще.

**5.11.4 Обезжиривание эмульсионными составами**

5.11.4.1 Эмульсионные составы применяют, в основном, для обезжиривания металлических поверхностей со второй степенью загрязнения при наличии графитовых смазок, нагаров, шлифовальных и полировальных паст. Технологические режимы обработки эмульсионными составами приведены в таблице 8.

Таблица 8 - Технологические режимы обработки эмульсионными составами

<table><tbody><tr><td></td><td></td><td></td><td></td><td></td><td></td><td></td></tr><tr><td><p align="center">Материал обраба-<br>тываемых изделий</p></td><td><p align="center">Массовая концентрация<br>состава,<br>кг/м</p></td><td><p align="center">Водо-<br>родный показатель, pH</p></td><td><p align="center">Темпе-<br>ратура,<br>°С</p></td><td><p align="center">Давление жидкости при обработке методом распыления, МПа (кгс/см)</p></td><td colspan="2"><p align="center">Продолжительность обработки, мин</p></td></tr><tr><td></td><td></td><td></td><td></td><td></td><td><p align="center">погружением</p></td><td><p align="center">распылением</p></td></tr><tr><td><p>Все металлы</p></td><td><p>Любой эмульсионный состав</p></td><td><p align="center">8,2-10,0</p></td><td><p align="center">15-70</p></td><td><p align="center">0,1-0,2<br>(1,0-2,0)</p></td><td><p align="center">5-20</p></td><td><p align="center">1-2</p></td></tr></tbody></table>

5.11.4.2 При ухудшении качества обезжиривания необходимо заменить эмульсионный раствор. Необходимость такой замены определяют экспериментально для каждого конкретного технологического процесса.

5.11.4.3 Эмульсионные обезжиривающие растворы применяют при наличии оборудования для нейтрализации и обезвреживания отработанных растворов.

**5.11.5 Обезжиривание щелочными водными растворами**

5.11.5.1 Обезжиривание металлов проводят определенной маркой технического моющего средства (далее - ТМС), выбранного в соответствии с применяемым технологическим процессом и удовлетворяющего требованиям качества обезжиривания, установленного для данного процесса.

5.11.5.2 При подготовке поверхности крупногабаритных изделий сложного профиля, ремонтной подготовки поверхности, подкрашивании изделий в сборе и др. обезжиривание проводят с помощью щеток или протирочного материала, смоченных уайт-спиритом или водными растворами ТМС.

Для подготовки поверхности применяют щетки и протирочный материал, не оставляющие следов (рисок, частичек ворса, материала и др.) на обрабатываемой поверхности.

5.11.5.3 При применении водных щелочных растворов перед окрашиванием необходимо промыть изделие питьевой водой и высушить обезжиренную поверхность, если после этого не проводят другие операции подготовки поверхности.

5.11.5.4 Щелочной водный раствор периодически очищают от масла и металлических загрязнений.

5.11.5.5 Массовая концентрация масел в водных щелочных растворах, предназначенных для обработки методами погружения и распыления, - не более 2 кг/м.

5.11.5.6 Режимы и параметры щелочных водных растворов приведены в таблицах В.1, В.2 (приложение В), методы контроля и корректирования - в приложении Д.

**5.12 Очистка от окалины, ржавчины и тяжелых загрязнений**

5.12.1 Очистку поверхности от окалины и ржавчины проводят механическим, термическим или химическим способом. Очистку поверхности от тяжелых загрязнений (сварочного шлака, литейного пригара, оплавленных флюсов, шлифовальной пасты, остатков формовочной смеси, старых лакокрасочных покрытий и др.) проводят механическим способом.

5.12.2 Состояние исходной поверхности металла оценивают по таблице 2. Выбор степени очистки поверхности металлов 1-й и 2-й групп от окалины и ржавчины в зависимости от условий эксплуатации проводят по таблице 9.

Таблица 9 - Степень очистки поверхности металлических изделий от окалины и ржавчины в зависимости от условий эксплуатации

<table><tbody><tr><td></td><td></td><td></td><td></td></tr><tr><td><p align="center">Обозна- чение степени очистки</p></td><td><p align="center">Характеристика очищенной поверхности</p></td><td><p align="center">Обозначение условий эксплуатации лакокрасочных покрытий по ГОСТ 9.104</p></td><td><p align="center">Характеристика обрабатываемых изделий<br>и материала</p></td></tr><tr><td><p align="center">1</p></td><td><p>При осмотре с шестикратным увеличением окалина и ржавчина не обнаружены</p></td><td><p>У1, УХЛ1, ХЛ1, Т1, О1, ОМ1, ОМ2, В5</p></td><td><p>Изделия из 1-й и 2-й групп металлов, подлежащие окрашиванию по 1-му и 2-му классам по ГОСТ 9.032</p></td></tr><tr><td><p align="center">2</p></td><td><p>При осмотре невооруженным глазом не обнаружены окалина, ржавчина, пригар, остатки формовочной смеси и другие неметаллические слои</p></td><td><p>У1, У2, УХЛ1, УХЛ2, ХЛ1, ХЛ2, Т1, Т2, Т3, О1, ОМ1, ОМ2, ОМ3, В5</p></td><td><p>Изделия из 1-й и 2-й групп металлов, подлежащие фосфатированию и окрашиванию</p></td></tr><tr><td><p align="center">3</p></td><td><p>Не более чем на 5% поверхности имеются пятна и полосы плотно сцепленной окалины и литейная корка, видимые невооруженным глазом. На любом из участков поверхности изделия окалина занимает не более 10% площади пластины размером 25х25 мм</p></td><td><p>У1, У2, УХЛ1, У3, УХЛ2, УХЛ3, УХЛ4, ХЛ1, ХЛ2, ХЛ3, Т2, Т3</p></td><td><p>Изделия из чугуна и стального литья, поковок и горячих штамповок, прокат и изделия сложной формы</p></td></tr><tr><td><p align="center">4</p></td><td><p>С поверхности удалены ржавчина и отслаивающаяся окалина</p></td><td><p>УХЛ4</p></td><td><p>Труднодоступные места крупногабаритных изделий сложной формы из металла толщиной не менее 4 мм</p></td></tr><tr><td colspan="4"><p>Примечания</p><p>1 Типы черных металлов 1-й и 2-й групп приведены в таблице Д.1 (приложение Д).</p><p>2 Сварные швы очищают от шлака и неплотно прилегающей окалины. После сварки при помощи электродов сварные швы с флюсовым покрытием очищают от налета флюса и нейтрализуют. Значение рН поверхности, увлажненной дистиллированной водой, должно быть 6,0- 8,0; контроль проводят при помощи соответствующего индикатора.</p></td></tr></tbody></table>

5.12.3 Поверхности изделий со степенью очистки 4 (таблица 9) окрашиванию не подлежат.

5.12.4 Выбор способа очистки поверхности металлов 1-й и 2-й групп от окалины и ржавчины, обеспечивающего требуемую степень очистки, проводят по таблице 10.

Таблица 10 - Максимальная степень очистки от окалины и ржавчины при использовании различных методов
