Repository: alexefanov/wiki

# LLM Wiki

Этот репозиторий хранит Obsidian vault для ведения локальной LLM-ориентированной базы знаний и одновременно является облачной LLM-ориентированной базой знаний, функционирующей на базе инфраструктуры Yandex.

Начинайте с `wiki/index.md`, затем переходите по связанным тематическим страницам. Исходные или слабо обработанные материалы находятся в `raw/`.

## Структура

- `wiki/` - обработанные заметки базы знаний и индексные страницы.
- `raw/` - исходные или обработанные заметки-источники.
- `raw/temp/` - исходные необработанные заметки-источники.
- `AGENTS.md` - schema-файл с правилами для LLM-агента, который поддерживает vault.

File: raw/Руководство по обеспечению долговечности железобетонных конструкций предприятий черной металлургии при их реконструкции и восстановлении.md (part 2 of 9)
---
Количество арматуры в колоннах устанавливают устройством четырех поперечных борозд по граням колонн на разных (не ближе 500 мм) уровнях. При определении фактического армирования сжатых элементов следует снять или уменьшить временную нагрузку на основании предварительного поверочного расчета.

2.16. Степень коррозии арматуры оценивается комплексом характеристик, включающих:

а) характер (сплошная, язвенная, пятнами, тонким налетом, слоистая) цвет и плотность продуктов коррозии;

б) площадь поражения поверхности (в процентах общей вскрытой поверхности);

в) глубину коррозионных поражений. Она определяется при относительно равномерной коррозии разностью (средней) проектного и фактического диаметров арматуры, деленной на 2; при язвенной коррозии глубина язв измеряется иглой индикатора. Если поверхность стержня усеяна большим количеством язв, начальное положение стрелки индикатора можно установить с помощью калиброванной пластинки (например, лезвия безопасной бритвы), уложенной на поверхность образца.

2.17. О степени коррозионного износа стали закладных деталей можно судить по толщине продуктов коррозии, которые в узлах сопряжений обычно сохраняются полностью. Толщина продуктов коррозии определяется как в процессе их удаления, так и с помощью магнитных толщиномеров. Средняя толщина продуктов коррозии примерно в 2 раза превышает толщину прокорродировавшего металла.

2.18. Для определения прочности бетона в конструкциях следует применять разрушающие и неразрушающие методы контроля в соответствии с [пп. 2.19](https://e-ecolog.ru/docs/y5wIVy-jA6d9a9MgQUYQV#225 "2.19. Испытания кернов проводятся в соответствии с \"Рекомендациями по оценке качества бетона гидротехнических сооружений по кернам. ВСН 008-67\" (МЭиЭ СССР. Л., Энергия, 1968). Параллельные плоскости образцов перед испытаниями образуются с помощью слоя цементно-песчаного раствора, песка, в кондукторе или распиливанием и шлифовкой торцов.") - [2.26](https://e-ecolog.ru/docs/y5wIVy-jA6d9a9MgQUYQV#281 "2.26. Значения прочности бетона при сжатии по результатам испытаний методом отрыва со скалыванием определяют по формуле (1) и используют их для привязки применяемого в сочетании с ним неразрушающего метода контроля путем определения коэффициента совпадения kс по формуле") настоящего Руководства <1>.

\--------------------------------

<1> Способы определения прочности бетона в сооружениях подробно изложены в справочном пособии: Лещинский М.Ю. Испытание бетона. М., Стройиздат, 1980.

Прочность бетона следует определять при положительной температуре. Перечень наиболее употребительных приборов механического принципа действия и их заводы-изготовители приведены в [прил. 3](https://e-ecolog.ru/docs/y5wIVy-jA6d9a9MgQUYQV#2270 "МЕХАНИЧЕСКИЕ ПРИБОРЫ ДЛЯ ОПРЕДЕЛЕНИЯ"), а рекомендации по целесообразной области применения - в табл. 4. Рекомендуется при выполнении обследований сочетать приборы различного принципа действия.

Таблица 4

| Метод | Рекомендуемая область применения |
| --- | --- |
| Извлечение из конструкций кернов, образцов правильной формы | Проведение испытаний для получения тарировочных зависимостей, используемых для оценки прочности бетона другими методами |
| Метод пластической деформации растворной составляющей и бетона. Метод упругого отскока | Оценка прочности поверхностных слоев бетона в конструкциях. Массовое определение прочности при большом количестве обследуемых конструкций |
| Метод отрыва со скалыванием, отрыва, скалывания ребра конструкции | Выборочный контроль для уточнения прочности, определенной другими методами и на наиболее ответственных участках |
| Импульсный ультразвуковой метод | Оценка однородности и сравнительной прочности бетона на различных участках одного элемента или сооружения |

При использовании приборов, основанных на методе пластической деформации раствора и бетона, методе упругого отскока и т.п., оценку прочности бетона следует производить с учетом примечания к [табл. 3](https://e-ecolog.ru/docs/y5wIVy-jA6d9a9MgQUYQV#153 "Таблица 3").

Приборы должны проходить ведомственную поверку не реже одного раза в 2 года, а также после каждого ремонта или замены деталей. Поверка приборов проводится в соответствии с требованиями ГОСТ 8.002-71.

2.19. Испытания кернов проводятся в соответствии с "Рекомендациями по оценке качества бетона гидротехнических сооружений по кернам. ВСН 008-67" (МЭиЭ СССР. Л., Энергия, 1968). Параллельные плоскости образцов перед испытаниями образуются с помощью слоя цементно-песчаного раствора, песка, в кондукторе или распиливанием и шлифовкой торцов.

Прочность бетона в образцах неправильной формы (вырубках из плитных бетонных конструкций, у которых параллельны две плоскости) определяется испытаниями методом штампа (на прессе с помощью двухстенных штампов - цилиндров) или раскалыванием, а образцов правильной формы (кубов и цилиндров) - по ГОСТ 10180-78.

2.20. При определении прочности бетона методом пластической деформации растворной составляющей необходимо учитывать следующее:

а) характерным признаком нанесения ударов по растворной части бетона является небольшой разброс измеренных деформаций близко расположенных точек удара;

б) в запесоченном бетоне размер лунки от шарика больше, чем в обычном бетоне той же прочности, и наоборот, в бетоне с большим количеством высокопрочного щебня - меньше;

в) на влажном бетоне от шарика получаются увеличенные отпечатки.

2.21. Наиболее достоверные данные о прочности бетона в сооружении получаются при испытании на скалывание и отрыв в соответствии с [ГОСТ 21243-75](https://e-ecolog.ru/docs/JsyT4A5dBPYlAogOgPpbO "\"ГОСТ 21243-75. Государственный стандарт Союза ССР. Бетоны. Определение прочности методом отрыва со скалыванием\" (введен в действие Постановлением Госстандарта СССР от 20.10.1975 N 179)"). Этот метод рекомендуется использовать в качестве базового во всех случаях, когда затруднительно извлечь достаточное количество кернов или образцов правильной формы для получения тарировочных зависимостей (см. [табл. 4](https://e-ecolog.ru/docs/y5wIVy-jA6d9a9MgQUYQV#210 "Таблица 4")).

Место испытания заделывают бетоном соответствующей марки или цементно-песчаным раствором не ниже марки М150.

2.22. После испытаний производят визуальное освидетельствование свежего излома бетона и фиксируют при этом:

вид и максимальный размер зерен крупного заполнителя;

ориентировочное соотношение в процентах между крупным заполнителем и растворной частью;

характер отрыва бетона (по крупному заполнителю, контакту между крупным заполнителем и растворной частью, смешанный);

наличие трещин и других дефектов в растворной части, крупном заполнителе или на контакте между ними;

наличие высолов или кристаллов солей в порах бетона;

глубину нейтрализации бетона по фенолфталеиновой пробе.

В зависимости от выявленного характера изменения структуры из зон вырыва производят отбор проб для детальных лабораторных исследований.

2.23. При определении прочности бетона методом отрыва со скалыванием результаты испытаний на отдельных участках не учитывают, если:

на поверхности отрыва обнаружены раковины или загрязняющие бетон примеси размером более 30 мм;

арматурные стержни расположены в зоне вырванного бетона;

на поверхности отрыва расположено более двух арматурных стержней, а при двух или одном стержне расстояние между ближним стержнем и анкерным устройством составляет менее 25 мм;

наибольший и наименьший размеры вырыва на поверхности бетона, равные расстоянию от анкерного устройства до границ разрушения, отличаются один от другого более чем в 2 раза;

фактическая глубина заделки или вырыва анкерного устройства отличается от номинальной более чем на 10%.

2.24. Прочность бетона при сжатии *R* *<sub>i</sub>*, МПа (кгс/см <sup>2</sup>), на испытанном участке методом отрыва со скалыванием вычисляют по формуле

(1)

где - коэффициент пропорциональности, соответствующий прочности при сжатии стандартного куба и принимаемый по табл. 5;

\- коэффициент, учитывающий размеры крупного заполнителя. при максимальном размере крупного заполнителя в зоне вырыва менее 50 мм; - при 50 мм и более;

*P* *<sub>i</sub>* - усилие вырыва на участке испытания, определяемое по градуировочной таблице и испытательному устройству.

Таблица 5

<table><tbody><tr><td rowspan="2" align="left"><p>Тип анкерного устройства <a href="https://e-ecolog.ru/docs/JsyT4A5dBPYlAogOgPpbO">(ГОСТ 21243-75)</a></p></td><td rowspan="2" align="left"><p>Глубина заделки, мм</p></td><td colspan="2" align="left"><p>, см <sup>2</sup>, для бетона</p></td></tr><tr><td align="left"><p>естественного твердения</p></td><td align="left"><p>прошедшего тепловлажностную обработку</p></td></tr><tr><td rowspan="2" align="left"><p>II</p></td><td align="left"><p>48</p></td><td align="left"><p>0,085</p></td><td align="left"><p>0,1</p></td></tr><tr><td align="left"><p>30</p></td><td align="left"><p>0,24</p></td><td align="left"><p>0,26</p></td></tr><tr><td align="left"><p>III</p></td><td align="left"><p>35</p></td><td align="left"><p>0,14</p></td><td align="left"><p>0,17</p></td></tr></tbody></table>

Среднюю прочность бетона при сжатии *R* <sub>ср</sub> (фактическую марку бетона) в конструкции или конструкциях, отнесенных к одной партии, по результатам испытаний отдельных участков методом отрыва со скалыванием и вычислений по [формуле (1)](https://e-ecolog.ru/docs/y5wIVy-jA6d9a9MgQUYQV#249 " (1)"), определяют так же, как и при испытании контрольных образцов-кубов, заменяя испытания трех контрольных образцов пятью испытаниями методом отрыва со скалыванием.

2.25. Методы пластических деформаций, упругого отскока и ультразвуковой метод рекомендуется применять совместно с методом отрыва со скалыванием при большом объеме работ по обследованию эксплуатируемых конструкций для сокращения трудоемких работ по подготовке шпуров при испытании методом отрыва со скалыванием.

При совместном применении метода отрыва со скалыванием с одним из других неразрушающих методов рекомендуется следующий порядок проведения испытаний:

назначают число испытаний, производят выбор и привязку участков для испытаний бетона принятым при обследовании неразрушающим методом;

готовят участки для проведения испытаний;

производят испытание бетона (измерение скорости прохождения ультразвука, величины упругого отскока, диаметра отпечатка или других характеристик).

После предварительной обработки полученных результатов назначают участки для проведения испытаний бетона методом отрыва со скалыванием (в местах, где величины косвенной характеристики - скорость ультразвука или другие - близки к средней величине для испытываемых конструкций).

2.26. Значения прочности бетона при сжатии по результатам испытаний методом отрыва со скалыванием определяют по [формуле (1)](https://e-ecolog.ru/docs/y5wIVy-jA6d9a9MgQUYQV#249 " (1)") и используют их для привязки применяемого в сочетании с ним неразрушающего метода контроля путем определения коэффициента совпадения *k* <sub>с</sub> по формуле

![[5e6c30ff57fee434c080d2c9c3da9891_MD5.png]] (2)

где *R* *<sub>i</sub>* - прочность бетона, определенная на участке по результатам испытания методом отрыва со скалыванием по [формуле (1)](https://e-ecolog.ru/docs/y5wIVy-jA6d9a9MgQUYQV#249 " (1)"); - прочность бетона на том же участке, полученная другим способом; *n* и *m* - число испытаний соответственно методом отрыва со скалыванием и другим методом.

На рис. 1 приведена обобщенная зависимость для ультразвукового импульсного метода. Методика определения скорости распространения продольных ультразвуковых волн приведена в [прил. 3](https://e-ecolog.ru/docs/y5wIVy-jA6d9a9MgQUYQV#2270 "МЕХАНИЧЕСКИЕ ПРИБОРЫ ДЛЯ ОПРЕДЕЛЕНИЯ").

![[d91a5825efb1216977a92402d796f7b1_MD5.png]]

Рис. 1. Обобщенная зависимость

скорость ультразвука - прочность бетона

Тарировка прибора для ультразвуковых испытаний проводится путем выполнения параллельных замеров (скорости распространения ультразвуковых волн и прочности бетона методом отрыва со скалыванием) не менее чем в 6 точках на каждом участке, где конструкции могут быть отнесены к одной партии.

Значение прочности бетона на участке, где проводились испытания неразрушающим методом, определяют по формуле

(3)

Полученное по [формуле (2)](https://e-ecolog.ru/docs/y5wIVy-jA6d9a9MgQUYQV#283 " (2)") значение *k* <sub>с</sub> может быть использовано для определения прочности бетона на участках, где значение находится в пределах 0,7 - 1,3 *R*. Здесь *R* - среднее значение прочности для испытываемых конструкций. Аналогично сопоставляется прочность бетона, полученная косвенными методами, с результатами испытания кернов или образцов, извлеченных из эксплуатировавшихся элементов.

2.27. Однородность бетона конструкции и наличие скрытых дефектов в конструкции оцениваются по скорости распространения продольных ультразвуковых волн (ГОСТ 17624-78 и [табл. 4](https://e-ecolog.ru/docs/y5wIVy-jA6d9a9MgQUYQV#210 "Таблица 4") настоящего Руководства). Соответствующие приборы приведены в [прил. 3](https://e-ecolog.ru/docs/y5wIVy-jA6d9a9MgQUYQV#2270 "МЕХАНИЧЕСКИЕ ПРИБОРЫ ДЛЯ ОПРЕДЕЛЕНИЯ"). Могут применяться и другие приборы, у которых предельная основная относительная погрешность измерений времени распространения ультразвука.

Контроль метрологических характеристик ультразвуковых приборов - определение основной и дополнительных погрешностей, измерение времени прохождения ультразвуковых колебаний - проводится согласно "Методическим рекомендациям по определению метрологических характеристик ультразвуковых приборов для оценки физико-механических свойств материалов" (НИИСК и Хабаровский филиал ВНИИФТРИ, Киев, 1974).

Методика определения скорости УЗВ приведена в [прил. 3](https://e-ecolog.ru/docs/y5wIVy-jA6d9a9MgQUYQV#2270 "МЕХАНИЧЕСКИЕ ПРИБОРЫ ДЛЯ ОПРЕДЕЛЕНИЯ"). На основе испытаний бетона ультразвуковым, а также радиоизотопным методом уточняют размеры и глубину дефектов и повреждений, в частности трещин, производя в необходимых случаях дополнительную контрольную расчистку.

2.28. Определение объемной массы бетонов в сооружениях выполняется с помощью радиометрических плотномеров различных типов [(табл. 33)](https://e-ecolog.ru/docs/y5wIVy-jA6d9a9MgQUYQV#2329 "Приборы для определения физико-механических характеристик") в соответствии с ГОСТ 17623-78 прямым (сквозным) просвечиванием или путем рассеянного измерения. Первый способ применяется при толщине конструкции до 50 см и свободном доступе к противоположным сторонам конструкций, второй может использоваться для конструкций с односторонним доступом. При первом способе *m* *<sub>v</sub>* определяется по ослаблению потока, проходящих через бетон; при втором - по рассеянию бетоном. Влажность испытываемого бетона не должна отличаться от влажности бетона, по испытаниям которого производилось тарирование прибора, более чем на +/- 5%.

Число измерений должно быть не менее 2 на 1 м <sup>2</sup> площади и не менее 8 на конструкции.

2.29. Водопоглощение бетона образцов, отобранных из сооружений, определяется в соответствии с [ГОСТ 12730.0-78](https://e-ecolog.ru/docs/B1UOjSGQT2HzTQFZ0JqY7 "\"ГОСТ 12730.0-78. Бетоны. Общие требования к методам определения плотности, влажности, водопоглощения, пористости и водонепроницаемости\" (утв. Постановлением Госстроя СССР от 22.12.1978 N 242)") и "Рекомендациями по испытаниям бетонов и растворов для тонкостенных конструкций на водонепроницаемость" (ЦНИИОМТП, М., 1969).

Оценкой способности бетона противодействовать фильтрации через него жидкостей и газов являются степень его водонепроницаемости и коэффициент фильтрации воды.

Такие испытания целесообразно проводить в специализированных организациях.

2.30. Динамический модуль упругости бетона в конструкции по измеренной скорости УЗВ *v* и плотности бетона определяется по формуле

(4)

Коэффициент *k* <sub>д</sub> для продольных волн составляет: вдоль узкого стержня *k* <sub>д</sub> = 1, в плите и в массиве

![[91362ab98a36047a6411d5b202a7422c_MD5.png]] (5)

здесь. Динамический модуль сдвига *G* <sub>д</sub> по данным ультразвуковых измерений может быть рассчитан по формуле ![[9b4493b2fd96268119fe0a04ec550b9c_MD5.png]].

2.31. Целью исследования арматуры существующих железобетонных конструкций является отнесение стержневой ненапряженной арматуры к тому или иному классу (А-I, А-II, А-III), установление вида, степени коррозии и соответственно уменьшения площади сечения стержней, определение необходимых прочностных, деформативных и технологических характеристик. Для получения указанных данных проводятся визуальные обследования, физико-механические испытания и химические анализы образцов, извлекаемых из эксплуатирующихся элементов, в соответствии с [пп. 2.33](https://e-ecolog.ru/docs/y5wIVy-jA6d9a9MgQUYQV#318 "2.33. Установление марки стали и способа ее выплавки (спокойная, полуспокойная, кипящая) производится по результатам химических анализов в соответствии с ГОСТ 12365-66 и ГОСТ 12344-77. При этом определяется содержание в стали углерода, марганца, кремния, серы и фосфора. В отдельных случаях определяется содержание других компонентов (по указанию специализированной организации). Отбор стружки для химических анализов производится на участках конструкции с наименьшими расчетными напряжениями в неответственны...") - [2.35](https://e-ecolog.ru/docs/y5wIVy-jA6d9a9MgQUYQV#322 "2.35. Наличие коррозии стальной арматуры устанавливают визуально путем непосредственного осмотра оголенной арматуры, а также косвенно по появлению продольных трещин в защитном слое бетона или выступов продуктов коррозии стали (ржавых пятен) на поверхности бетона.").

2.32. Отнесение стержневой ненапряженной арматуры к определенному классу предварительно производится по внешнему виду в соответствии с ГОСТ 5781-75: гладкая арматура - класс А-I, арматура периодического профиля с выступами по винтовой линии - класс А-II; с выступами "елочкой" - класс А-III и выше; гладкая сплющенная в двух взаимно перпендикулярных направлениях - Ст3, подвергнутая упрочнению холодным сплющиванием. Другой профиль стержней свидетельствует о применении арматуры зарубежного производства. В этом случае класс арматуры устанавливается по иностранным стандартам. Если рисунок стержня определить затруднительно из-за значительной поверхностной коррозии, рекомендуется вскрыть арматуру на участке с менее выраженной коррозией.

2.33. Установление марки стали и способа ее выплавки (спокойная, полуспокойная, кипящая) производится по результатам химических анализов в соответствии с ГОСТ 12365-66 и ГОСТ 12344-77. При этом определяется содержание в стали углерода, марганца, кремния, серы и фосфора. В отдельных случаях определяется содержание других компонентов (по указанию специализированной организации). Отбор стружки для химических анализов производится на участках конструкции с наименьшими расчетными напряжениями в неответственных, с точки зрения несущей способности, местах не менее чем в двух стержнях однотипной по классу и диаметру арматуры, как правило, с помощью ручной электродрели после тщательной зачистки поверхности до металлического блеска в соответствии с ГОСТ 7565-73 с последующим восстановлением сечения.

Если из существующих элементов извлекаются образцы арматуры для механических испытаний, стружку рекомендуется отбирать из этих образцов после механических испытаний.

Марка стали по данным химического анализа устанавливается в соответствии с табл. 4 ГОСТ 380-71 для арматуры классов А-I и А-II и табл. 7 ГОСТ 5781-75 для арматуры класса А-III и частично класса А-II (сталь 10ГТ).

2.34. С целью уточнения прочностных и деформативных свойств арматуры (контрольные, базовые образцы в случае значительного разброса данных химического анализа, в сомнительных случаях, когда имеется несоответствие между внешним видом стержня и результатами анализов) из существующих элементов отбираются (вырезаются) два образца от одноименных стержней на участках конструкций наименее ответственных с точки зрения несущей способности. При этом необходимо восстановить сечение арматуры в месте отбора образцов приваркой накладок и т.п. Длина образца должна обеспечивать возможность получения при испытании относительного удлинения на отрезке стержня, равном пяти диаметрам. В общем случае *l* <sub>обр</sub> = 8 *d* + 200 мм. В случае затруднений в извлечении образцов указанной длины для испытаний натурных стержней допускается отбор отрезков меньшей длины с последующим изготовлением образцов в соответствии с требованиями ГОСТ 1497-73. При отборе образцов арматуры классов А-II и А-III для испытаний на растяжение из сварных каркасов рекомендуется выбирать отрезки стержней арматуры с включением участков поперечной приварки для выявления влияния сварки на прочностные и деформативные свойства арматуры. Образцы с участками сварки особенно необходимы в случае прокорродировавшей арматуры. При таких образцах выточка из них стандартных образцов по ГОСТ 1497-73 не рекомендуется. Испытания извлеченных образцов проводятся в соответствии с требованиями ГОСТ 12004-66.

2.35. Наличие коррозии стальной арматуры устанавливают визуально путем непосредственного осмотра оголенной арматуры, а также косвенно по появлению продольных трещин в защитном слое бетона или выступов продуктов коррозии стали (ржавых пятен) на поверхности бетона.

При отсутствии указанных признаков наличие коррозии арматуры устанавливают неразрушающим электрохимическим методом (без вскрытия защитного слоя бетона) согласно "Методическим рекомендациям по исследованию ингибиторов коррозии арматуры в бетоне (НИИЖБ Госстроя СССР, М., 1980).

2.36. Для количественной оценки размеров коррозии арматуры производят вскрытие арматуры в не менее чем 10 однотипных конструкциях на наиболее прокорродированных участках длиной 1 м. На каждом из таких участков в трех местах замеряют сохранившийся диаметр арматуры после удаления продуктов коррозии стали механическим путем, например при помощи наждачного круга, до получения гладкой блестящей стальной поверхности.

2.37. На основе полученных таким образом выборочных значений сохранившихся диаметров прокорродированной арматуры определяют среднее значение с доверительной вероятностью 0,95 по формуле

![[75264ecb947e02da691909c4597f094a_MD5.png]] (6)

где - средний сохранившийся диаметр прокорродированной арматуры с доверительной вероятностью 0,95; *d* *<sub>i</sub>* - выборочные значения диаметра; *n* - объем выборки (не менее 30); - среднее квадратичное отклонение; *t* <sub>0,95</sub> - коэффициент Стьюдента.

2.38. Степень ослабления площади сечения арматуры коррозией определяют по формуле

![[ba00df4cdbb1e9e224ad57226819f71a_MD5.png]] (7)

где *d* <sub>0</sub> - исходный диаметр.

2.39. Степень снижения относительного удлинения прокорродированной арматуры может быть ориентировочно рассчитана по формуле

(8)

При этом необходимо соблюсти условие, где - нормируемое относительное удлинение арматуры, %.

В случае несоблюдения этого условия необходимо проведение контрольных механических испытаний прокорродировавших образцов с естественной поверхностью, на основании которых решается вопрос о возможности использования существующей арматуры при необходимости с привлечением специализированных организаций.

2.40. Оценка состояния предварительно-напряженной арматуры производится, как правило, с участием специализированных организаций.

2.41. Оценка состояния сварных стыков арматуры выполняется визуально; при этом определяются: вид стыка и его параметры - длина шва, высота и т.д.; дефекты изготовления - непровары и пережоги арматуры (см. прил. 3 "Инструкции по сварке соединений арматуры и закладных деталей железобетонных конструкций. [СН 393-78](https://e-ecolog.ru/docs/97mL7Z2MTQBx9B2vjEH_b "\"СН 393-78. Инструкция по сварке соединений арматуры и закладных деталей железобетонных конструкций\" (утв. Постановлением Госстроя СССР от 04.09.1978 N 175)") "), эксплуатационные дефекты - трещины, отслоение, степень коррозии. Кроме того, выполняется отбор проб в виде стружки для химического анализа наплавленного металла. Число исследуемых однотипных стыков не менее 3.

2.42. Ширину раскрытия трещин рекомендуется замерять в месте максимального раскрытия, а там, где возможно, и на уровне растянутой арматуры с помощью оптической лупы (с четырехкратным увеличением и более) или микроскопа МПБ-2, имеющего увеличение 1:24. Для повышения точности отсчета между объектом и окуляром микроскопа целесообразно установить полую трубку длиной 10 см. Для случаев, когда затруднительно непосредственно измерить ширину раскрытия трещин на уровне арматуры, допускается вычислять ее по формуле

![[c4082c1702e00450565bb35d5ccc9ab1_MD5.png]] (9)

где - ширина раскрытия трещин на уровне арматуры; - ширина трещины в месте максимального раскрытия; *h* - высота элемента; *h* <sub>з</sub> - толщина защитного слоя бетона.

2.43. Глубину трещин рекомендуется определять с помощью игл и тонких проволочных щупов, а также ультразвуковым импульсным методом в соответствии с "Указаниями по определению ультразвуковым импульсным методом границ и глубины распространения трещин в массивных блоках бетонирования. ВСН 49-71" (Министерство энергетики и электрификации СССР. М., 1972) и "Временными указаниями по контролю качества бетона железобетонных изделий и конструкций ультразвуковым методом. РТУ УССР 92-62". (Киев, 1962).

2.44. Для измерения прогибов и перекоса конструкций рекомендуется применять нивелир с оптической насадкой, прогибомеры механические и гидравлические. Насадку с измерительным штоком к нивелиру выпускает серийно завод АКХ им. К.Д. Памфилова.

Измерение прогибов с помощью гидравлического прогибомера основано на принципе сообщающихся сосудов. Прибор обеспечивает высокую производительность обследования, а также дает возможность измерять прогибы в двух смежных помещениях. Прогибомеры выпускает серийно завод АКХ им. К.Д. Памфилова.

2.45. Для определения воздухопроницаемости стыков наружных стен, качества заделки оконных проемов и т.п. можно применять приборы ДСКЗ-1, основанные на измерении расхода воздуха, проходящего через стык или трещину, с определением разности давлений в испытательной камере и окружающей среде по градуировочной зависимости. Коэффициент воздухопроницаемости определяется по измеренному расходу воздуха, разряжению в испытательной камере и температуре отсасываемого воздуха. Прибор выпускает серийно экспериментальная база Уральского Промстройниипроекта.

2.46. Осмотр конструкций (наличие трещин и др.) в труднодоступных местах (перекрытия в высоких помещениях, места опирания балок на колонны или стены и др.) может осуществляться с помощью оптического прибора РВП-451, дающего возможность осматривать с линейным или угловым полем зрения поверхность конструкции, расположенной на расстоянии до 7,5 м.

2.47. Морозостойкость бетона отобранных из существующих конструкций образцов определяется по ГОСТ 10060-76, если из отобранных образцов можно выпиливать кубы с ребром не менее 100 мм. Испытания образцов меньших размеров (30 X 30 X 60 или 40 X 40 X 160 мм) можно проводить по ускоренному методу Добролюбова - Ромера или ЦНИЛ Главкиевстроя. Для этого образцы насыщают в воде в течение 5 сут, а затем герметизируют, например, в резиновых мешках или полиэтиленовой пленкой. Замораживание проводят в 32%-ном растворе CaCl <sub>2</sub> или 50%-ном этиленгликоле при температуре минус 20 °C, а оттаивание в воде при температуре 20 °C. Продолжительность цикла 1 ч.

Эффективным методом контроля за изменением структурных свойств бетона в процессе попеременного замораживания и оттаивания является определение его упругих и неупругих характеристик с помощью резонансного метода в соответствии с "Временной инструкцией по определению призменной прочности и начального модуля упругости бетона" (М., 1968). Все камеры холода, тепла, тепла и холода с объемом не менее 0,05 м <sup>3</sup> должны подвергаться проверке по ГОСТ 20497-75.

2.48. Стойкость бетона к действию попеременного увлажнения и нагрева определяется на образцах, выпиленных из существующих конструкций (40 X 40 X 160 или 70 X 70 X 70 мм). Перед началом испытания образцы в течение 4 ч насыщают водой, затем помещают в термокамеру, где они находятся при температуре 40, 60, 90 °C (температура испытаний зависит от величины средней температуры на поверхности эксплуатирующейся конструкции) в течение 24 ч. Следующие 24 ч образцы увлажняются в воде или растворе Na <sub>2</sub> SO <sub>4</sub>. Результаты испытаний рекомендуется оценивать по изменению прочности аналогично оценке морозостойкости бетона, а также по величине упругих и неупругих характеристик бетона с помощью резонансного метода в соответствии с инструкцией (см. [п. 2.47](https://e-ecolog.ru/docs/y5wIVy-jA6d9a9MgQUYQV#353 "2.47. Морозостойкость бетона отобранных из существующих конструкций образцов определяется по ГОСТ 10060-76, если из отобранных образцов можно выпиливать кубы с ребром не менее 100 мм. Испытания образцов меньших размеров (30 X 30 X 60 или 40 X 40 X 160 мм) можно проводить по ускоренному методу Добролюбова - Ромера или ЦНИЛ Главкиевстроя. Для этого образцы насыщают в воде в течение 5 сут, а затем герметизируют, например, в резиновых мешках или полиэтиленовой пленкой. Замораживание проводят в 32%-ном раство...")). Методика прогнозирования долговечности бетона в рассматриваемых условиях приведена в [разд. 3](https://e-ecolog.ru/docs/y5wIVy-jA6d9a9MgQUYQV#611 "3. ОЦЕНКА ОЖИДАЕМОГО СРОКА СЛУЖБЫ ЖЕЛЕЗОБЕТОННЫХ КОНСТРУКЦИЙ") настоящего Руководства.

2.49. Глубина нейтрализованного слоя бетона определяется путем скалывания бетона в заданном месте защитного слоя и смачивания свежеобразованной поверхности скола 0,1%-ным спиртовым раствором фенолфталеина. В местах, где произошла полная карбонизация, бетон не меняет цвета, а ярко-малиновый цвет свидетельствует о щелочности участка бетона. Методика оценки ожидаемой глубины карбонизации и вообще нейтрализации бетона агрессивными газами приведена в [разд. 3](https://e-ecolog.ru/docs/y5wIVy-jA6d9a9MgQUYQV#611 "3. ОЦЕНКА ОЖИДАЕМОГО СРОКА СЛУЖБЫ ЖЕЛЕЗОБЕТОННЫХ КОНСТРУКЦИЙ") настоящего Руководства, а методика оценки пассивирующего действия бетона защитного слоя без вскрытия арматуры - в [прил. 4](https://e-ecolog.ru/docs/y5wIVy-jA6d9a9MgQUYQV#2398 "ОЦЕНКА ПАССИВИРУЮЩЕГО ДЕЙСТВИЯ БЕТОНА").

2.50. В тех случаях, когда нельзя определить стойкость бетона существующих конструкций по результатам испытаний образцов, рекомендуется для оценки степени коррозионных повреждений бетона, а также для ориентировочной оценки влияния имевших место ранее эксплуатационных воздействий применить комплекс методов физико-химического анализа проб бетона (дифференциальный термический, фазовый рентгеновский, оптико-микроскопический анализы, методы капиллярного водопоглощения, метод pH-метрии).

2.51. Методы дифференциального термического и фазового рентгеновского анализов предназначены для оценки вещественного (минерального) состава вяжущей составляющей цементного бетона. По интенсивности соответствующих термических эффектов и дифракционных отражений можно определить вид и относительное количество продуктов коррозии: гипса, карбоната кальция гидросульфоалюмината кальция и др. Подготовка проб включает отбор их из образца бетона, предварительное измельчение до размера гранул 0,5 - 1,5 мм, удаление зерен заполнителя, окончательное измельчение и просеивание через сито 9 - 18 отв/см <sup>2</sup> (до полного прохождения), двух-трехкратная дегидратация полученных проб ацетоном и высушивание при температуре 50 - 55 °C.

Дифференциальный термический анализ производят на пирометрах РПК-52, ФПК-59, ФПК-60, ФПК-64 или скоростных установках типа УТА-1. Фазовый рентгеновский анализ выполняют на дифрактометрах УРС-50К с гониометром ГУР-3, УРС-50ИМ с гониометром ГУР-4, ДРОН-1 с гониометром ГУР-5. Для каждого исследуемого участка образца производится 3 - 5 определений.

2.52. Оптико-микроскопические исследования проводят на прозрачных плоско-параллельных шлифах с целью количественной и качественной оценки структуры цементного бетона для чего планиметрическим путем определяют процентное содержание пор и трещин размером не менее 10 <sup>-3</sup> см негидратированных частиц вяжущего и продуктов коррозии вне зависимости от состава. Сведения о количестве исследуемых шлифов, полей зрения и методика подсчета содержания перечисленных выше компонентов проводят в соответствии с требованиями ГОСТ 22023-76.

Для исследований используют микроскопы МБК-6, МИН-8.

2.53. Величину капиллярного водопоглощения определяют, согласно требованиям [ГОСТ 12730.0-78](https://e-ecolog.ru/docs/B1UOjSGQT2HzTQFZ0JqY7 "\"ГОСТ 12730.0-78. Бетоны. Общие требования к методам определения плотности, влажности, водопоглощения, пористости и водонепроницаемости\" (утв. Постановлением Госстроя СССР от 22.12.1978 N 242)") на образцах неправильной формы, размер которых не менее чем в 3 - 5 раз превышает размер крупного заполнителя, использованного при изготовлении бетонной смеси.

2.54. Концентрацию водородных ионов в водной вытяжке из цементного камня определяют измерением электрохимических свойств с помощью pH-метра, например pH-340 и др. Для этого в фарфоровой ступке измельчается растворная составляющая бетона до размера зерна 0,1 - 0,25 мм. Навеску в 3 - 5 г заливают 100 мл дистиллированной воды и хранят в закрытом пробкой сосуде в течение 1 ч. Первые 15 мин содержимое сосуда периодически встряхивают. Измерение производят в течение 3 мин после отстаивания при постоянном перемешивании магнитной или другой мешалкой. Для каждого исследуемого образца производят 3 - 5 определений pH. Оценка пассивирующего действия бетона на стальную арматуру производится в соответствии с методикой, описанной в [разделе 3](https://e-ecolog.ru/docs/y5wIVy-jA6d9a9MgQUYQV#611 "3. ОЦЕНКА ОЖИДАЕМОГО СРОКА СЛУЖБЫ ЖЕЛЕЗОБЕТОННЫХ КОНСТРУКЦИЙ") настоящего Руководства и [прил. 4](https://e-ecolog.ru/docs/y5wIVy-jA6d9a9MgQUYQV#2398 "ОЦЕНКА ПАССИВИРУЮЩЕГО ДЕЙСТВИЯ БЕТОНА").

Некоторые характерные результаты физико-химических определений и соответствующие им воздействия (характер и интенсивность) применительно к объектам черной металлургии приведены в табл. 6.

Таблица 6

| Вид воздействия | Признаки коррозионного повреждения |
| --- | --- |
| Газовоздушная среда, содержащая SO <sub>2</sub>, CO <sub>2</sub>, H <sub>2</sub> S, при отсутствии систематического увлажнения и нагрева - степень агрессивного воздействия средняя, бетон марки по водонепроницаемости B6 [<\*>](https://e-ecolog.ru/docs/y5wIVy-jA6d9a9MgQUYQV#382 "<*> При степени агрессивного воздействия больше или меньше указанной в таблице на одну ступень средняя глубина коррозионных повреждений соответственно увеличивается или уменьшается в 1,5 раза; при марке бетона по водонепроницаемости больше или меньше указанной в таблице на одну ступень средняя глубина коррозионных повреждений соответственно уменьшается или увеличивается в 1,5 раза.") | Отсутствие гидрата окиси кальция; снижение pH поровой жидкости ниже 11,5; частичное заполнение пор и трещин продуктами коррозии (карбонат кальция, гипс и др.), средняя глубина повреждения наружного слоя - 10 мм за 10 лет эксплуатации |
| Газовоздушная среда, содержащая SO <sub>2</sub>, CO <sub>2</sub>, H <sub>2</sub> S, циклический нагрев до температуры не более 200 °C при отсутствии систематического увлажнения - степень агрессивности воздействия слабая (при температуре 100 - 200 °C) и неагрессивная (при температуре до 100 °C) | То же, образование трещин в наружных слоях бетона и по контакту между крупным заполнителем и растворной составляющей, средняя глубина повреждения (при отсутствии крупных трещин и толщине защитного слоя более 15 мм) - 10 мм за 25 лет и более эксплуатации |
| Циклическое увлажнение грунтовыми и техническими водами, содержащими анионы, Cl <sup>-</sup>, (CO <sub>2</sub> агр.), близкими к нейтральным, и нагрев до 90 °C. Степень агрессивного воздействия средняя, бетон марки по водонепроницаемости B6 [<\*>](https://e-ecolog.ru/docs/y5wIVy-jA6d9a9MgQUYQV#382 "<*> При степени агрессивного воздействия больше или меньше указанной в таблице на одну ступень средняя глубина коррозионных повреждений соответственно увеличивается или уменьшается в 1,5 раза; при марке бетона по водонепроницаемости больше или меньше указанной в таблице на одну ступень средняя глубина коррозионных повреждений соответственно уменьшается или увеличивается в 1,5 раза.") | Отсутствие гидрата окиси кальция; снижение pH поровой жидкости ниже 11,5; частичное заполнение пор и трещин продуктами коррозии (гипс, карбонат кальция, гидросульфоалюминат кальция и др.); количество дефектных участков более 25% площади прозрачного плоско-параллельного шлифа. Средняя глубина повреждения - 10 мм за 6 лет эксплуатации |
| Постоянное увлажнение грунтовыми, техническими водами и технологическими растворами, с содержанием ионов - более 5000 мг/л. Степень агрессивного воздействия сильная. Бетон марки по водонепроницаемости B6 | Отсутствие гидрата окиси кальция; снижение pH поровой жидкости ниже 11,5; поры и трещины целиком заполнены продуктами коррозии (гидросульфоалюминат кальция, гипс). Средняя глубина повреждения - 10 мм за 4 года эксплуатации |
| Постоянное и периодическое увлажнение кислыми растворами. Степень агрессивного воздействия сильная | Снижение pH поровой жидкости ниже 4 |

\--------------------------------

<\*> При степени агрессивного воздействия больше или меньше указанной в таблице на одну ступень средняя глубина коррозионных повреждений соответственно увеличивается или уменьшается в 1,5 раза; при марке бетона по водонепроницаемости больше или меньше указанной в таблице на одну ступень средняя глубина коррозионных повреждений соответственно уменьшается или увеличивается в 1,5 раза.

2.55. На основе проведенных детальных обследований уточняется характеристика состояния конструкций в соответствии с табл. 7.

Таблица 7

| Категория состояния конструкций | Признаки |
| --- | --- |
| I | Прочность бетона не ниже проектной, скорость ультразвуковых волн (УЗВ) более 4 км/с, на отдельных участках (не более 20% общего числа замеренных) величина защитного слоя бетона меньше проектной до 20%, а марка бетона по водонепроницаемости - на одну ступень; величина прогиба и ширина раскрытия трещин не превышает допустимую по нормам; расчетные сопротивления арматуры составляют не менее чем 0,95 величины, принятой нормами для соответствующего класса; потери площади сечения рабочей арматуры нет |
| II | Прочность бетона основного сечения элемента (за пределами защитного слоя бетона и в сжатой зоне) не ниже проектной; скорость УЗВ 3 - 4 км/с; расчетные сопротивления арматуры составляют не менее чем 0,95 величины, принятой действующими нормами для соответствующего класса, и потеря площади сечения рабочей ненапрягаемой арматуры и закладных деталей вследствие коррозии не превышает 5% |
| III | Прочность бетона основного сечения элемента ниже проектной, скорость УЗВ менее 3 км/с; потеря площади сечения рабочей арматуры и закладных деталей вследствие коррозии превышает 5%; ширина раскрытия трещин, вызванных эксплуатационными воздействиями на уровне арматуры, превышает допустимую по действующим нормам; трещины в сжатой зоне и в зоне главных растягивающих напряжений, прогибы элементов, вызванных эксплуатационными воздействиями, превышают допустимые более чем на 30%. |

Примечание. Признаки, характеризующие IV и V категории состояния конструкций, см. в [табл. 1](https://e-ecolog.ru/docs/y5wIVy-jA6d9a9MgQUYQV#49 "Таблица 1").

2.56. По результатам обследований составляется заключение, являющееся исходным материалом для оценки эксплуатационной пригодности, проектирования восстановления, усиления и антикоррозионной защиты железобетонных конструкций. Заключение может составляться в табличной форме, в виде описания с приложением соответствующих графических материалов, фотографий и т.д.

Заключение должно содержать:

1) литологический разрез основания с данными об уровне грунтовых вод и их химическом составе;

2) данные о физико-механических и прочностных характеристиках грунтов, претерпевших длительное загружение, с выявлением зон неравномерных деформаций основания и причин их вызвавших;

3) данные о сопоставлении материалов новых инженерно-геологических исследований с принятыми при разработке рабочих чертежей;
