Repository: alexefanov/wiki

# LLM Wiki

Этот репозиторий хранит Obsidian vault для ведения локальной LLM-ориентированной базы знаний и одновременно является облачной LLM-ориентированной базой знаний, функционирующей на базе инфраструктуры Yandex.

Начинайте с `wiki/index.md`, затем переходите по связанным тематическим страницам. Исходные или слабо обработанные материалы находятся в `raw/`.

## Структура

- `wiki/` - обработанные заметки базы знаний и индексные страницы.
- `raw/` - исходные или обработанные заметки-источники.
- `raw/temp/` - исходные необработанные заметки-источники.
- `AGENTS.md` - schema-файл с правилами для LLM-агента, который поддерживает vault.

File: raw/СНиП 3.04.03-85 Актуализированная редакция СП 72.13330.2016 Защита строительных конструкций и сооружений от коррозии  3 04 03 85   72 13330 2016.md (part 2 of 5)
---
4.4 Защиту от коррозии строительных конструкций следует предусматривать со стороны непосредственного воздействия на них агрессивной среды и обеспечивать в зависимости от вида и класса среды по условиям эксплуатации по [СП 28.13330](https://meganorm.ru/Data2/1/4293801/4293801659.htm "СП 28.13330.2012 Защита строительных конструкций от коррозии"). Влажностный режим помещений и условия эксплуатации ограждающих конструкций следует определять в соответствии с [СП 50.13330](https://meganorm.ru/Data2/1/4293799/4293799306.htm "СП 50.13330.2012 Тепловая защита зданий").

4.5 Меры защиты строительных конструкций от коррозии следует проектировать с учетом вида и особенностей защищаемых конструкций, технологии их изготовления, возведения и условий эксплуатации.

Степень агрессивного воздействия сред на хризотилцементные конструкции и меры для их защиты следует устанавливать такие же, как для бетонных конструкций.

Атмосферостойкие защитные покрытия, предохраняющие от воздействия солнечной радиации, осадков и пыли, морской атмосферы, следует выполнять согласно требованиям сводов правил по устройству кровель, гидроизоляции, пароизоляции и теплоизоляции, а также по устройству отделочных покрытий строительных конструкций.

4.6 Выбор способа защиты следует производить на основании технико-экономического сравнения вариантов с учетом заданного срока службы и расходов на возобновление защиты, текущий и капитальный ремонты конструкций и другие, связанные с эксплуатацией затраты с учетом требований [ГОСТ Р ИСО 14040](https://meganorm.ru/Data2/1/4293820/4293820213.htm "ГОСТ Р ИСО 14040-2010 Экологический менеджмент. Оценка жизненного цикла. Принципы и структура").

4.7 Защиту от коррозии следует обеспечивать с учетом наиболее неблагоприятных значений показателей агрессивности. Проектирование и реализацию защиты конструкций, подвергающихся воздействию сильноагрессивных сред, должны выполнять с привлечением специализированных организаций.

4.8 Защиту поверхностей строительных конструкций, изготавливаемых на заводе, как правило, следует осуществлять в заводских условиях.

4.9 Предусматриваемая проектом гидроизоляция должна обеспечивать одновременно защиту от коррозии, что достигается применением гидроизоляционных материалов, стойких в агрессивной среде и не подверженных разрушению при деформации конструкции, здания и сооружения.

4.10 Сборные строительные конструкции тоннелей, трубопроводов, емкостных и других сооружений должны иметь размеры с допусками, позволяющими эффективно применять уплотняющие и гидроизолирующие материалы.

4.11 Конструкции зданий и сооружений должны быть доступны для периодической диагностики по [ГОСТ 31937](https://meganorm.ru/Data2/1/4293781/4293781963.htm "ГОСТ 31937-2011 Здания и сооружения. Правила обследования и мониторинга технического состояния") (непосредственного или дистанционного мониторинга), ремонта или замены поврежденных конструкций.

4.12 Теплотехническими расчетами, проектированием и реализацией проектов должно быть исключено промерзание конструкций отапливаемых зданий с образованием конденсата.

4.13 При технологическом проектировании зданий и сооружений следует предусматривать герметизацию оборудования, его группирование в помещениях по виду выделяемых агрессивных сред, сбор и нейтрализацию агрессивных проливов и пыли и другие мероприятия, снижающие степень агрессивного воздействия на конструкции.

4.14 При проектировании защиты строительных конструкций от коррозии производств, связанных с изготовлением и применением пищевых продуктов, кормов для животных, а также помещений для пребывания людей и животных, следует учитывать санитарно-гигиенические требования к защитным материалам и возможное агрессивное воздействие дезинфицирующих средств.

4.15 Форма конструкций и конструктивные решения зданий и сооружений должны исключать образование плохо вентилируемых зон, участков, где возможно накопление агрессивных к строительным конструкциям газов, паров, пыли, влаги.

4.16 Антикоррозионную защиту следует выполнять в следующей технологической последовательности:

\- подготовка защищаемой поверхности под защитное покрытие;

\- подготовка материалов;

\- нанесение грунтовки, обеспечивающей сцепление последующих слоев защитных покрытий с защищаемой поверхностью;

\- нанесение защитного покрытия;

\- сушка покрытия или его термообработка.

4.17 Материалы и системы для защиты и ремонта бетонных конструкций должны отвечать требованиям [ГОСТ 32016](https://meganorm.ru/Data2/1/4293781/4293781966.pdf "ГОСТ 32016-2012 Материалы и системы для защиты и ремонта бетонных конструкций. Общие требования") и [ГОСТ 32017](https://meganorm.ru/Data2/1/4293781/4293781965.pdf "ГОСТ 32017-2012 Материалы и системы для защиты и ремонта бетонных конструкций. Требования к системам защиты бетона при ремонте").

4.18 Защиту от коррозии поверхностей строительных конструкций следует осуществлять с учетом требований СП 112.13330 по пределу огнестойкости и по огнезащите строительных конструкций.

## 5 Подготовка поверхности

## 5.1 Подготовка металлической поверхности

5.1.1 Подготовка металлической поверхности заключается:

\- в очистке от продуктов коррозии, окалины, пыли, старой краски, жировых загрязнений, въевшихся в поверхность металла (при прокатке) масла, а также в нейтрализации и удалении кислот, щелочей и других химических продуктов, препятствующих требуемому сцеплению покрытия с металлом;

\- придании поверхности необходимой шероховатости.

Металлическая поверхность, подготовленная к производству антикоррозионных работ, не должна иметь заусенцев, острых кромок, сварочных брызг, наплывов, прожогов, остатков флюса, дефектов, возникающих при прокатке и литье, в виде неметаллических макровключений, раковин, трещин, неровностей, а также солей, жиров и загрязнений.

5.1.2 Перед нанесением защитных покрытий поверхности стальных строительных конструкций по [СП 16.13330](https://meganorm.ru/Data2/1/4293811/4293811639.htm "СП 16.13330.2011 Стальные конструкции"), газоходов и трубопроводов следует очистить с применением одного или нескольких способов, приведенных в таблице 1. Способы очистки поверхности указывают в технической документации.

Таблица 1 - **Способы очистки поверхности стальных конструкций**

<table width="100%"><tbody><tr><td width="30%"><p align="center">Способы</p></td><td width="69%"><p align="center">Виды</p></td></tr><tr><td width="30%"><p>Механические</p></td><td width="69%"><p>Пескоструйная очистка</p><p>Гидропескоструйная очистка</p><p>Дробеструйная очистка</p><p>Очистка механизированным абразивным инструментом</p></td></tr><tr><td width="30%"><p>Химические</p></td><td width="69%"><p>Щелочная обработка <sup>1)</sup></p><p>Кислотная обработка <sup>1)</sup></p><p>Фосфатирование</p><p>Оксидирование</p><p>Травление</p></td></tr><tr><td width="30%"><p>Прочие</p></td><td width="69%"><p>Термическая обработка</p><p>Газопламенная обработка <sup>2)</sup></p><p>Ультразвуковая обработка</p><p>Применение смывок</p></td></tr><tr><td width="100%" colspan="2"><p><sup>1)</sup> Типовые составы щелочных и кислых композиций для химической обработки металлических поверхностей приведены в приложении <a href="#i372404">А</a>.</p><p><sup>2)</sup> Газопламенную обработку применяют для изделий и конструкций толщиной не менее 6 мм.</p></td></tr></tbody></table>

5.1.3 Поверхности стальных строительных конструкций, предусмотренных к обработке преобразователями (модификаторами) ржавчины, должны очищаться от отслаивающихся пленок ржавчины или окалины, масла и жировых отложений. Допускаемая для модификации толщина продуктов коррозии, как правило, составляет не более 100 мкм.

5.1.4 Для вновь изготавливаемых изделий и конструкций из металлов следует различать две степени загрязнения жирами и маслами:

\- поверхности, на которых имеется тонкий слой минеральных масел, смешанных с пылью смазок, смазочно-охлаждающих эмульсий;

\- поверхности с толстыми слоями консервационных смазок, масел и трудноудаляемых загрязнений.

Их обезжиривание следует производить с применением органических растворителей (бензин, уайт-спирит), щелочными композициями и эмульсионными составами. При обезжиривании органическими растворителями не допускается их загрязнение (содержание масла не более 5 г на 1 л растворителя). Содержание поверхностно-активных веществ (ПАВ) в щелочных составах не должно превышать 10 %.

Выбор метода обезжиривания определяется видом загрязнения и требуемой степенью очистки. Обезжиренная поверхность должна быть защищена от развития коррозии.

Металлоконструкции заводского изготовления до поступления на объект должны быть обработаны грунтовкой или полностью окрашены.

5.1.5 Подготовку холоднокатаной стали следует производить путем обезжиривания поверхности металла уайт-спиритом, обработки 10 %-ным раствором едкого натра с добавлением смачивателей типа ОП-7 (0,5 %) и стирального порошка (10 г/л), промывки водой и протирки ацетоном для ускоренной сушки поверхности.

5.1.6 Особое внимание следует уделять сварным швам, загрязненным остатками флюсов и щелочных шлаков. После тщательной промывки сварные швы следует подвергнуть механической очистке (например, пескоструйной обработке). В особо ответственных случаях зону сварных швов дополнительно следует обработать 10 %-ным раствором фосфорной кислоты и затем тщательно промыть теплой водой.

Следует особенно тщательно защищать места соединения деталей, в том числе заклепками, болтами, а также пайкой, сваркой. Заклепки, болты, шурупы и места их постановки, в том числе и при ремонтной окраске, должны быть обработаны пенетрирующей грунтовкой с целью герметизации зазоров, щелей, микротрещин, а также для омоноличивания участков ржавчины, кроме пластовой ржавчины, которая должна быть удалена.

5.1.7 Степень очистки от оксидов металлических строительных конструкций и оборудования, подлежащих антикоррозионной защите, должна соответствовать виду защитного покрытия, приведенного в таблице 2. Визуальную оценку чистоты поверхности следует производить по [ГОСТ Р ИСО 8501-1](https://meganorm.ru/Data2/1/4293770/4293770537.pdf "ГОСТ Р ИСО 8501-1-2014 Подготовка стальной поверхности перед нанесением лакокрасочных материалов и относящихся к ним продуктов. Визуальная оценка чистоты поверхности. Часть 1. Степень окисления и степени подготовки непокрытой стальной поверхности и стальн").

Таблица 2 - **Степень очистки металлических строительных конструкций**

<table width="100%"><tbody><tr><td width="62%" rowspan="2"><p align="center">Защитное покрытие</p></td><td width="37%" colspan="3"><p align="center">Степень очистки по <a href="https://meganorm.ru/Data2/1/4293853/4293853323.htm">ГОСТ 9.402</a></p></td></tr><tr><td width="12%"><p align="center">Вторая</p></td><td width="11%"><p align="center">Третья</p></td><td width="13%"><p align="center">Четвертая</p></td></tr><tr><td width="62%"><p>Лакокрасочные на основе смол:</p></td><td width="12%"></td><td width="11%"></td><td width="13%"></td></tr><tr><td width="62%"><p>- природных</p></td><td width="12%"><p align="center">-</p></td><td width="11%"><p align="center">+</p></td><td width="13%"><p align="center">-</p></td></tr><tr><td width="62%"><p>- синтетических</p></td><td width="12%"><p align="center">+</p></td><td width="11%"><p align="center">-</p></td><td width="13%"><p align="center">-</p></td></tr><tr><td width="62%"><p>Мастичные, шпатлевочные и наливные:</p></td><td width="12%"></td><td width="11%"></td><td width="13%"></td></tr><tr><td width="62%"><p>- неорганические на основе жидкого стекла.</p></td><td width="12%"><p align="center">-</p></td><td width="11%"><p align="center">+</p></td><td width="13%"><p align="center">-</p></td></tr><tr><td width="62%"><p>- органические на основе смол:</p></td><td width="12%"></td><td width="11%"></td><td width="13%"></td></tr><tr><td width="62%"><p>- природных</p></td><td width="12%"><p align="center">-</p></td><td width="11%"><p align="center">+</p></td><td width="13%"><p align="center">-</p></td></tr><tr><td width="62%"><p>- синтетических</p></td><td width="12%"><p align="center">+</p></td><td width="11%"><p align="center">-</p></td><td width="13%"><p align="center">-</p></td></tr><tr><td width="62%"><p>Оклеенные:</p></td><td width="12%"></td><td width="11%"></td><td width="13%"></td></tr><tr><td width="62%"><p>- на битумных и битумно-резиновых мастиках</p></td><td width="12%"><p align="center">-</p></td><td width="11%"><p align="center">-</p></td><td width="13%"><p align="center">+</p></td></tr><tr><td width="62%"><p>- на синтетических клеях</p></td><td width="12%"><p align="center">+</p></td><td width="11%"><p align="center">-</p></td><td width="13%"><p align="center">-</p></td></tr><tr><td width="62%"><p>- асбест на жидком стекле</p></td><td width="12%"><p align="center">-</p></td><td width="11%"><p align="center">-</p></td><td width="13%"><p align="center">+</p></td></tr><tr><td width="62%"><p>Гуммировочные</p></td><td width="12%"><p align="center">+</p></td><td width="11%"><p align="center">-</p></td><td width="13%"><p align="center">-</p></td></tr><tr><td width="62%"><p>Футеровочные и облицовочные на вяжущих, приготовленных на основе:</p></td><td width="12%"></td><td width="11%"></td><td width="13%"></td></tr><tr><td width="62%"><p>- жидкого стекла</p></td><td width="12%"><p align="center">-</p></td><td width="11%"><p align="center">+</p></td><td width="13%"><p align="center">-</p></td></tr><tr><td width="62%"><p>- синтетических смол</p></td><td width="12%"><p align="center">+</p></td><td width="11%"><p align="center">-</p></td><td width="13%"><p align="center">-</p></td></tr><tr><td width="62%"><p>- природных смол</p></td><td width="12%"><p align="center">-</p></td><td width="11%"><p align="center">-</p></td><td width="13%"><p align="center">+</p></td></tr><tr><td width="62%"><p>Латексные:</p></td><td width="12%"></td><td width="11%"></td><td width="13%"></td></tr><tr><td width="62%"><p>- однослойные</p></td><td width="12%"><p align="center">+</p></td><td width="11%"><p align="center">-</p></td><td width="13%"><p align="center">-</p></td></tr><tr><td width="62%"><p>- двухслойные</p></td><td width="12%"><p align="center">-</p></td><td width="11%"><p align="center">-</p></td><td width="13%"><p align="center">+</p></td></tr></tbody></table>

5.1.8 Используемый для очистки сжатый воздух должен быть сухим, чистым и соответствовать [ГОСТ 9.010](https://meganorm.ru/Data2/1/4294821/4294821268.pdf "ГОСТ 9.010-80 Единая система защиты от коррозии и старения. Воздух сжатый для распыления лакокрасочных материалов. Технические требования и методы контроля").

5.1.9 При абразивной очистке на обрабатываемой поверхности должно быть исключено образование конденсата.

5.1.10 После очистки металлическую поверхность следует обеспылить, обезжирить, загрунтовать и окрасить. Если интервал времени между очисткой и грунтовкой будет превышать регламентный, на поверхность следует нанести временное защитное покрытие.

5.1.11 Соответствие степени очистки металлических поверхностей виду защитного покрытия по таблице [1](#i85328 "Таблица 1") следует проверять непосредственно перед нанесением защитного покрытия.

5.1.12 В производственных помещениях, предназначенных для подготовки поверхности и хранения металлоконструкций, температура окружающего воздуха должна быть не ниже 5 °С, а относительная влажность воздуха - не более 80 %.

Подготовку поверхности и хранение металлоконструкций можно проводить и на открытом воздухе при температуре окружающей среды не ниже 5 °С. При этом температура подготовленной стальной поверхности к окрашиванию должна быть менее чем на 3 °С выше точки росы.

5.1.13 Очистка поверхности металлической арматуры в железобетонных конструкциях при ремонте и восстановительных работах должна соответствовать четвертой степени по [ГОСТ 9.402](https://meganorm.ru/Data2/1/4293853/4293853323.htm "ГОСТ 9.402-2004 Единая система защиты от коррозии и старения. Покрытия лакокрасочные. Подготовка металлических поверхностей к окрашиванию"). Очистку поверхности металлической арматуры следует проводить струйно-абразивным методом. Нанесение антикоррозионного покрытия на очищенную арматуру следует проводить сразу же после ее очистки.

## 5.2 Подготовка бетонной поверхности

5.2.1 В соответствии с [СП 28.13330](https://meganorm.ru/Data2/1/4293801/4293801659.htm "СП 28.13330.2012 Защита строительных конструкций от коррозии") установлены следующие нормируемые показатели для оценки поверхностного слоя бетона перед нанесением систем защитных покрытий:

\- класс нормируемой шероховатости;

\- предел прочности поверхностного слоя на сжатие:

\- допускаемая щелочность;

\- влажность поверхностного слоя;

\- отсутствие повреждений и дефектов;

\- отсутствие острых углов и ребер у поверхности;

\- отсутствие на поверхности загрязнений (масляных пятен, пыли, цементного молочка и др.).

5.2.2 Для улучшения качества поверхности бетона следует использовать проверенные материалы смазки для опалубки и при необходимости корректировать состав бетона.

5.2.3 Поверхности, подлежащие защите антикоррозионными покрытиями, не допускается покрывать пленкообразующими жидкими материалами для ухода за твердеющим бетоном, понижающими адгезию защитных покрытий к бетону. В случае применения пленкообразующих материалов поверхность бетона перед нанесением антикоррозионных покрытий должна подвергаться абразивной обработке до полного удаления пленкообразующего материала. Подготовку поверхности перед нанесением защитных покрытий следует выполнять пескоструйной, гидропескоструйной обработкой или обработкой водой с помощью установок высокого давления.

5.2.4 Подготовку поверхности бетона для последующего нанесения антикоррозионного защитного покрытия осуществляют с учетом придания бетону заданной шероховатости, что достигается пескоструйной обработкой с использованием соответствующего оборудования. Обработку поверхности бетона разрешается производить механизированным инструментом, металлическими щетками, скребками. Затем поверхность обеспыливают при помощи промышленного пылесоса.

5.2.5 Металлические детали и арматура, выходящие на поверхность бетона, должны быть очищены от продуктов коррозии абразивоструйным способом до степени Sa2,5, обеспылены и загрунтованы грунтовочным составом.

Закладные детали должны быть жестко закреплены в бетоне, фартуки закладных деталей устанавливают заподлицо с защищаемой поверхностью.

Места примыкания пола к колоннам, фундаментам под оборудование, стенам и другим вертикальным элементам должны быть замоноличены.

Опоры металлоконструкций должны быть обетонированы.

5.2.6 При применении лакокрасочных материалов на органических растворителях влажность бетона в поверхностном слое толщиной 20 мм должна быть не более 4 % (на поверхности не должно быть пленочной влаги, поверхность бетона должна быть на ощупь воздушно-сухой).

При применении материалов на водной основе влажность поверхностного слоя бетона должна быть не выше 10 % (на поверхности не должно быть видимой пленки воды).

При применении сухих строительных гидроизоляционных проникающих капиллярных смесей на цементном вяжущем по [ГОСТ Р 56703](https://meganorm.ru/Data2/1/4293758/4293758367.htm "ГОСТ Р 56703-2015 Смеси сухие строительные гидроизоляционные проникающие капиллярные на цементном вяжущем. Технические условия") требуется тщательно увлажнить бетон до полного влагонасыщения.

5.2.7 Операцию по обезжириванию поверхности следует проводить до проведения абразивной, механической и водоструйной подготовки путем очистки растворителем.

Масляные жировые загрязнения удаляют с помощью кисти, щетки, обтирочного материала (ветоши, не оставляющей ворса), смоченными растворителями (уайт-спирит, растворители Р-646, Р-648, Р-4). Для протирки использовать чистый растворитель и обтирочный материал.

5.2.8 Бетонные поверхности, ранее подвергавшиеся воздействию кислых агрессивных сред, должны быть промыты водой, нейтрализованы 4 - 5 %-ным раствором кальцинированной соды и вновь промыты водой. При наличии коррозионного повреждения наружный слой бетона следует удалить. Высолы на поверхности должны быть удалены механическим способом и путем применения химических очистителей.

5.2.9 Обеспыливание поверхности рекомендуется выполнять с помощью вакуумной системы отсоса пыли либо обдувкой чистым, не содержащим капельно-жидкой влаги и масла сжатым воздухом с одновременным применением волосяных щеток с коротким (20 - 30 мм) жестким ворсом с последующей проверкой на наличие пыли. Подготовленная поверхность должна соответствовать степени запыленности не ниже 2-го класса.

5.2.10 Бетонная поверхность, подготовленная к нанесению антикоррозионной защиты, не должна иметь выступающей арматуры, раковин, наплывов, сколов ребер.

5.2.11 Подготовку поверхностей емкостных бетонных и железобетонных сооружений (в том числе поддонов оросительных холодильников) под защитные покрытия следует выполнять до их испытания на герметичность в соответствии с требованиями СП 129.13330.

5.2.12 Подготовленная бетонная поверхность в зависимости от вида защитного покрытия должна соответствовать требованиям, приведенным в таблице 3.

Таблица 3 - **Требования к подготовленной бетонной поверхности**

<table width="100%"><tbody><tr><td width="21%" rowspan="2"><p align="center">Показатель</p></td><td width="78%" colspan="5"><p align="center">Значение показателей качества поверхности, подготовленной под защитные покрытия</p></td></tr><tr><td width="15%"><p align="center">Лакокрасочные</p></td><td width="15%"><p align="center">Лакокрасочные толстослойные (мастичные)</p></td><td width="15%"><p align="center">Оклеенные</p></td><td width="16%"><p align="center">Облицовочные</p></td><td width="15%"><p align="center">Пропитка, гидрофобизация</p></td></tr><tr><td width="21%"><p>Шероховатость: класс шероховатости</p></td><td width="15%"><p align="center">3-Ш</p></td><td width="15%"><p align="center">2-Ш</p></td><td width="15%"><p align="center">3-Ш</p></td><td width="16%"><p>Устанавливается в зависимости от свойств подслоя покрытия</p></td><td width="15%"><p align="center">3-Ш</p></td></tr><tr><td width="21%"><p>Суммарная площадь отдельных раковин и углублений на 1 м <sup>2</sup>, %, при глубине раковин:</p></td><td width="15%"></td><td width="15%"></td><td width="15%"></td><td width="16%"></td><td width="15%"></td></tr><tr><td width="21%"><p>- не более 2 мм</p></td><td width="15%"><p align="center">Не более 0,2</p></td><td width="15%"><p align="center">-</p></td><td width="15%"><p align="center">-</p></td><td width="16%"><p align="center">-</p></td><td width="15%"><p align="center">Не более 0,2</p></td></tr><tr><td width="21%"><p>- не более 3 мм</p></td><td width="15%"><p align="center">-</p></td><td width="15%"><p align="center">Не более 0,2</p></td><td width="15%"><p align="center">Не более 0,2</p></td><td width="16%"><p align="center">-</p></td><td width="15%"><p align="center">-</p></td></tr><tr><td width="21%"><p>Поверхностная пористость, %</p></td><td width="15%"><p align="center">Не более 5</p></td><td width="15%"><p align="center">Не более 20</p></td><td width="15%"><p align="center">Не более 10</p></td><td width="16%"><p align="center">-</p></td><td width="15%"><p align="center">Не более 10</p></td></tr><tr><td width="21%"><p>Щелочность поверхности, pH, не менее</p></td><td width="15%"><p align="center">7</p></td><td width="15%"><p align="center">7</p></td><td width="15%"><p align="center">7</p></td><td width="16%"><p align="center">-</p></td><td width="15%"><p align="center">7</p></td></tr></tbody></table>

5.2.13 Классы шероховатости приведены в таблице 4.

Таблица 4 - **Классы шероховатости поверхности бетона**

| Класс шероховатости | Расстояние между выступами и впадинами, мм |
| --- | --- |
| 1-Ш | Св. 2,5 до 5,0 |
| 2-Ш | 1,2 - 2,5 |
| 3-Ш | 0,6 - 1,2 |
| 4-Ш | 0,3 - 0,6 |

5.2.14 Фактические размеры раковин, местных наплывов, впадин и околов бетона ребер изделий на бетонных поверхностях (категории А2 и А3 по [ГОСТ 13015](https://meganorm.ru/Data2/1/4293782/4293782273.pdf "ГОСТ 13015-2012 Изделия бетонные и железобетонные для строительства. Общие технические требования. Правила приемки, маркировки, транспортирования и хранения")) не должны превышать указанных в таблице 5.

Таблица 5 - **Категории бетонной поверхности**

| Категория бетонной поверхности изделия | Диаметр или наибольший размер раковины, мм | Высота местного наплыва (выступа) или глубина впадины, мм | Глубина окола бетона на ребре, измеряемая по поверхности изделия, мм | Суммарная длина околов бетона на 1 м ребра, мм |
| --- | --- | --- | --- | --- |
| А2 | 1 | 1 | 5 | 50 |
| А3 | 4 | 2 | 5 | 50 |

Качество и класс бетонной поверхности должны быть указаны в проектной документации. В том случае, когда класс поверхности не оговаривается, его следует принимать в зависимости от назначения А6 либо А7.

5.2.15 Прочность поверхностного слоя на сжатие должна быть не менее 15 МПа для бетона и не менее 8 МПа для цементно-песчаного слоя.

5.2.16 Перерыв между окончательной подготовкой поверхности к окрашиванию и нанесением покрытий не должен превышать времени, указанного в технологической документации. В случае его превышения конструкции должны быть предъявлены к повторной приемке контролирующей службе (например, техническому надзору заказчика) с занесением соответствующей записи в журнал производства работ. При этом поверхность должна удовлетворять выше изложенным требованиям данного раздела.

5.2.17 Требования к подготовке бетонной поверхности к нанесению антикоррозионной защиты из торкрет-бетона, очистке коррозирующей арматуры, армированию слоя торкрет-бетона и оценке качества бетонной поверхности под нанесение защитного торкрет-бетонного покрытия приведены в \[[^8]\], \[[^9]\].

Контакт стальной арматуры с карбонизированным бетоном не допускается. Карбонизированный слой бетона у поверхности арматуры должен быть удален. Карбонизацию бетона и ее глубину определяют путем нанесения 1 %-ного раствора фенолфталеина в этиловом спирте на свежий скол бетона по [ГОСТ 31383](https://meganorm.ru/Data2/1/4293822/4293822418.htm "ГОСТ 31383-2008 Защита бетонных и железобетонных конструкций от коррозии. Методы испытаний"). Отсутствие окрашивания бетона в малиновый цвет указывает на его карбонизацию.

**(Введен дополнительно. [Изм. № 1](https://meganorm.ru/Data2/0/4294795/4294795517.htm "Изменение № 1"))**

## 5.3 Подготовка каменных поверхностей

5.3.1 Главными задачами подготовки каменных поверхностей являются их очистка от пыли и грязи и придание им шероховатости для обеспечения прочного сцепления защитного материала с основанием. Швы каменной кладки в помещениях с агрессивной средой должны быть расшиты.

5.3.2 Подготовку каменных поверхностей проводят в следующей последовательности:

\- проводят визуальный осмотр и простукивание кладки молотком;

\- очищают поверхность от пыли и грязи металлическими щетками, удаляют частично разрушенную (размороженную) кладку;

\- устраняют отклонения по вертикали более 10 мм выравнивающим слоем строительного раствора без последующей затирки, предварительно смочив поверхность;

\- срубают выпуклости более 10 мм штукатурным молотком, скарпелью или зубилом;

\- устраняют вогнутости более 10 мм строительным раствором, предварительно смочив поверхность;

\- сбивают потеки затвердевшего раствора скарпелью и молотком;

\- выбивают швы кирпичной кладки, уложенные не в пустошовку, зубилом и молотком на глубину не менее 10 мм, затем прочищают металлическими щетками;

\- удаляют оставшуюся пыль со стены щетками или пылесосом.

5.3.3 Поверхности кирпичных и каменных конструкций, подлежащие оштукатуриванию, должны быть тщательно очищены от пыли, грязи, жировых и битумных пятен, а также от выступивших на поверхности солей пескоструйным аппаратом или струей воды под давлением.

Недостаточно шероховатые поверхности обрабатывают нарезкой, насечкой или, в особых случаях, дополнительно пескоструйным аппаратом. При оштукатуривании кирпичных стен, выложенных с заполненными швами, предварительно швы углубляют на глубину 10 - 15 мм или равномерно насекают поверхность, а затем удаляют пыль.

Краску удаляют механически (скребком), выжиганием паяльной лампой, химическим воздействием на нее пасты, состоящей на 80 % из известкового теста и 20 % водного раствора каустической соды, и соскабливанием размягченной таким образом пленки скребками. Если краска не поддается удалению ни механическим, ни огневым, ни химическим путем, поверхность оштукатуривают по металлической сетке.

Перед оштукатуриванием поверхность хорошо смачивают водой.

5.3.4 Стальные детали в каменной кладке должны быть обработаны и защищены от коррозии в соответствии с требованиями [5.1](#i78276 "Пункт 5.1").

## 6 Лакокрасочные защитные покрытия

6.1 Нанесение лакокрасочных защитных материалов должно быть выполнено в следующей технологической последовательности:

\- нанесение и сушка грунтовок (при необходимости);

\- нанесение и сушка шпатлевок (при необходимости);

\- нанесение и сушка покрывных слоев;

\- выдержка или термическая обработка покрытия.

6.2 Лакокрасочные защитные покрытия, применяемые для защиты надземных конструкций, делятся на атмосферостойкие (а - стойкие на открытом воздухе, ан - стойкие под навесом) и для внутренних работ (п - в помещениях).

К покрытиям в зависимости от класса среды по условиям эксплуатации, нагрузки и температуры могут предъявляться дополнительные требования стойкости в соответствии с приложением [Б](#i412432 "Приложение Б").

Трещиностойкие лакокрасочные покрытия следует предусматривать для конструкций, деформации которых сопровождаются раскрытием трещин в пределах, указанных в [СП 28.13330](https://meganorm.ru/Data2/1/4293801/4293801659.htm "СП 28.13330.2012 Защита строительных конструкций от коррозии").

6.3 Способ подготовки материалов и их нанесения, толщина отдельных слоев, условия нанесения (температура и влажность воздуха), время сушки каждого слоя, общая толщина защитного покрытия определены в технической документации, разработанной в соответствии с проектной документацией по [ГОСТ 21.513](https://meganorm.ru/Data2/1/4294853/4294853595.htm "ГОСТ 21.513-83 Система проектной документации для строительства. Антикоррозионная защита конструкций зданий и сооружений. Рабочие чертежи") и требованиями настоящего свода правил.

6.4 Лакокрасочные материалы перед применением должны быть перемешаны, отфильтрованы и иметь вязкость, соответствующую способу их нанесения.

6.5 Устройство армированных лакокрасочных покрытий следует выполнять в следующей технологической последовательности:

\- нанесение и сушка грунтовки;

\- нанесение клеящего состава с одновременной приклейкой и прикаткой армирующей ткани и ее выдержкой в течение регламентного времени;

\- пропитка наклеенной ткани составом и его сушка;

\- послойное нанесение защитных составов с сушкой каждого слоя;

\- выдержка нанесенного защитного покрытия.

6.6 Подготовка стеклотканевых материалов заключается в раскрое полотнищ с учетом нахлестки на 100 - 120 мм в продольных и на 150 - 200 мм в поперечных стыках.

6.7 Поверхность каменных и армокаменных конструкций следует защищать от коррозии лакокрасочными (по штукатурке) или лакокрасочными толстослойными мастичными материалами (по штукатурке или непосредственно по кладке) в соответствии с требованиями [СП 28.13330](https://meganorm.ru/Data2/1/4293801/4293801659.htm "СП 28.13330.2012 Защита строительных конструкций от коррозии").

Для конструкций, расположенных в надземной части зданий и сооружений, следует применять защитные материалы, обеспечивающие необходимую паропроницаемость ограждающих конструкций наружных стен.

## 7 Мастичные, шпатлевочные и наливные защитные покрытия

7.1 Устройство мастичных, шпатлевочных и наливных защитных покрытий должно быть выполнено в следующей технологической последовательности:

\- наклейка стеклоткани в местах сопряжения защищаемых поверхностей для последующего устройства наливных покрытий (при необходимости);

\- нанесение и сушка грунтовок (при необходимости);

\- нанесение мастичных, шпатлевочных или наливных покрытий и их сушка.

Для подземных трубопроводов и резервуаров - послойное нанесение слоев битумно-полимерных мастичных покрытий и армирующих оберток.

Участки стволов труб и фундаментов, на которых возможно образование конденсата, должны быть защищены мастичными или оклеенными защитными покрытиями с устройством прижимной футеровки.

7.2 Устройство наливных химически стойких полов осуществляют в соответствии с требованиями [СП 29.13330](https://meganorm.ru/Data2/1/4293811/4293811498.htm "СП 29.13330.2011 Полы"), а кровель - [СП 17.13330](https://meganorm.ru/Data2/1/4293811/4293811450.htm "СП 17.13330.2011 Кровли").

7.3 Состав и способ подготовки материалов, толщина и число отдельных слоев, условия нанесения (температура и влажность окружающей среды), время сушки каждого слоя, общая толщина защитного покрытия определены технической документацией, разработанной в соответствии с [ГОСТ 21.513](https://meganorm.ru/Data2/1/4294853/4294853595.htm "ГОСТ 21.513-83 Система проектной документации для строительства. Антикоррозионная защита конструкций зданий и сооружений. Рабочие чертежи") и требованиями настоящего свода правил.

7.4 Мастичные покрытия, приготовленные на составах из природных и синтетических смол; наливные покрытия и шпатлевки, приготовленные на полимерных составах; шпатлевочные покрытия, приготовленные на растворимом стекле, следует наносить слоями толщиной не более 3 мм каждый.

7.5 При нанесении шпатлевочных цементных и цементно-полимерных покрытий наружные и внутренние углы конструкций должны быть более 120°. Если углы конструкций менее 120°, то необходимо обеспечить на всех наружных углах фаску глубиной не менее 15 мм или скругление радиусом не менее 20 мм; во всех внутренних углах (стык стена/плита, стена/стена, колонна/плита и т.п.) - галтели, обеспечивающие угол стыка более 120°.

7.6 Наливное защитное покрытие должно быть предохранено от механических воздействий в течение 2 сут с момента его нанесения и выдержано не менее 15 сут при температуре не ниже 15 °С до ввода в эксплуатацию.

7.7 Защитное покрытие на основе горячих битумных или каменноугольных мастик должно быть предохранено от внешних механических воздействий до достижения температуры окружающего воздуха.

7.8 Обмазки, применяемые для защиты стальных закладных деталей сборных железобетонных конструкций: цементно-полистирольные, цементно-перхлорвиниловые и цементно-казеиновые, должны иметь консистенцию, позволяющую их наносить за один раз слоем толщиной не менее 0,5 мм, а цинковые протекторные обмазки - не менее 0,15 мм.

7.9 Каждый слой обмазки должен быть высушен при температуре не ниже 15 °С не менее:

\- 30 мин - для цементно-полистирольных;

\- 2 ч - для цементно-казеиновых;

\- 4 ч - для цементно-перхлорвиниловых обмазок и металлических протекторных грунтов.

7.10 Протекторные обмазки могут применяться как при положительных, так и при отрицательных (до минус 20 °С) температурах и перед нанесением последующих покрытий должны выдерживаться, не менее:

\- 3 ч - при положительной температуре;

\- 24 ч - при отрицательной температуре до минус 15 °С;

\- 48 ч - при отрицательной температуре ниже минус 15 °С.

7.11 Грунтовочные материалы должны соответствовать [ГОСТ Р 51693](https://meganorm.ru/Data2/1/4294847/4294847433.htm "ГОСТ Р 51693-2000 Грунтовки антикоррозионные. Общие технические условия"), инструкции заводов-изготовителей по изготовлению полимерных покрытий. Запрещается использовать грунтовку одного завода-изготовителя и материалы для изготовления полимерного покрытия другого завода-изготовителя без предварительной оценки их совместимости. Смешивание грунтовочных составов и отвердителя следует осуществлять с помощью низкооборотной дрели (300 - 400 об/мин) с насадкой в соотношении, указанном в инструкции, до получения однородной массы.

7.12 Нанесение грунтовки осуществляют в один - два слоя в зависимости от впитывающей способности нижележащего слоя валиком, равномерным слоем, без пропусков и образования подтеков. Поверхность, примыкающую к стенам и конструкциям, а также труднодоступные места необходимо обработать кистью. Поверхность покрывают «на себя», в последнюю очередь покрывают участок непосредственно перед выходом из помещения. Грунтовка должна быть использована в пределах времени жизнеспособности. Снижение ее вязкости дополнительным введением растворителя (сверх количества, указанного в инструкции) не допускается.

7.13 Для обеспечения сцепления покрывных слоев с основанием следует нанести на свежеуложенный грунтовочный слой методом посыпки сухой кварцевый песок. Расход песка на 1 м <sup>2</sup> должен быть приведен в инструкции завода-производителя. В зоне планируемой приклейки стеклоткани (у плинтусов, трапов, лотков и приямков) нанесение песка не осуществляется.

7.14 Полимерное покрытие необходимо наносить на загрунтованное основание после высыхания грунтовки, но не позднее чем через 24 ч после окончания грунтования. Расход материала на 1 м <sup>2</sup> при применении грунтовки должен быть приведен в инструкции.

7.15 Для оклейки плинтусов, трапов, лотков и приямков применяют стеклоткань по [ГОСТ 10146](https://meganorm.ru/Data2/1/4294840/4294840477.pdf "ГОСТ 10146-74 Ткани фильтровальные из стеклянных крученых комплексных нитей. Технические условия") или [ГОСТ 19170](https://meganorm.ru/Data2/1/4294847/4294847114.htm "ГОСТ 19170-2001 Стекловолокно. Ткань конструкционного назначения. Технические условия"), а также другой рулонный материал на основе стекловолокон, предусмотренный проектом \[[^4]\].

При возникновении воздушных пузырьков их следует удалить раскатыванием с применением игольчатого валика. Если после отвердевания под стеклотканью остались пузырьки воздуха, стеклоткань следует вырезать, а на образовавшееся пространство вновь наложить кусок стеклоткани и повторить операцию пропитки этого участка.

7.16 Изготовление основных составов покрытий осуществляют смешиванием компонентов в соотношении, приведенном в инструкциях заводов-изготовителей. Необходимо обеспечить тщательное их перемешивание до получения однородной массы. Подготовленная к нанесению композиция должна характеризоваться вязкостью или растекаемостью, приведенными в технической документации на применяемый материал. В технической документации должно быть приведено время гелеобразования (жизнеспособности), в пределах которого размешанные материалы должны быть использованы. Если в ходе работы в таре для смешивания начался процесс затвердевания, тару необходимо тщательно очистить или заменить на новую.

7.17 При нанесении наливных покрытий основной состав выливают на подготовленное основание и равномерно распределяют его на поверхности при помощи зубчатого шпателя или ракли. Для лучшего удаления воздуха и получения равномерной толщины необходимо обработать поверхность игольчатым валиком.

Максимальный временной интервал между нанесениями не должен превышать 15 мин, в противном случае будет виден стык. Если в процессе работы возникает необходимость прервать нанесение, то необходимо в том месте, где пройдет граница, на основание приклеить по прямой линии скотч и нанести состав до линии скотча с небольшим «нахлестом». После выдержки в течение времени, указанного в инструкции завода-производителя, скотч необходимо убрать для получения ровного шва. При возобновлении нанесения на уже нанесенное затвердевшее покрытие скотч приклеивается с отступом от края 2 - 3 см, после чего операцию повторяют.

В случае устройства коррозионно-стойких полов нанесение материала необходимо вести от стороны, противоположной к выходу.

7.18 Удельный расход материала на 1 м <sup>2</sup>, кг/мм, толщины покрытия должен быть приведен в инструкции завода-изготовителя, а толщина полимерного покрытия указана в проекте.

## 8 Защитные покрытия из жидких резиновых смесей

8.1 Технология нанесения антикоррозионных покрытий из жидких резиновых смесей включает операции приготовления и нанесения на подготовленную металлическую или бетонную поверхность грунтовочных слоев, их сушку, нанесение покрывных слоев из жидких резиновых смесей, их послойную сушку, сушку или вулканизацию всего покрытия (заданной толщины), контроль его качества.
