Repository: alexefanov/wiki

# LLM Wiki

Этот репозиторий хранит Obsidian vault для ведения локальной LLM-ориентированной базы знаний и одновременно является облачной LLM-ориентированной базой знаний, функционирующей на базе инфраструктуры Yandex.

Начинайте с `wiki/index.md`, затем переходите по связанным тематическим страницам. Исходные или слабо обработанные материалы находятся в `raw/`.

## Структура

- `wiki/` - обработанные заметки базы знаний и индексные страницы.
- `raw/` - исходные или обработанные заметки-источники.
- `raw/temp/` - исходные необработанные заметки-источники.
- `AGENTS.md` - schema-файл с правилами для LLM-агента, который поддерживает vault.

File: raw/ГОСТ 1497-2023 Металлы. Методы испытаний на растяжение.md (part 3 of 5)
---
Экстензометр устанавливают на образец после приложения к нему начального усилия

, соответствующего напряжению, равному 5%-10% от предполагаемого предела пропорциональности

.

7.2.2 При определении предела пропорциональности

расчетным методом после установки экстензометра проводят нагружение образца равными ступенями до усилия, соответствующего напряжению, равному 70%-80% от предполагаемого предела пропорциональности

. Число ступеней усилия должно быть не менее четырех.

Дальнейшее нагружение проводят более мелкими ступенями. Рекомендуемая величина малой ступени - не более 2% от предполагаемого предела пропорциональности. Рекомендуемое число малых ступеней - не менее 10.

Время выдержки на каждой ступени - до 5-7 с.

Когда приращение удлинения для малой ступени нагружения превысит среднее значение приращения удлинения (при той же ступени усилия) на величину установленного допуска (например, 50%), дальнейшее нагружение прекращают. Определяют среднюю величину приращения удлинения на малую ступень нагружения. Найденную величину увеличивают в соответствии с принятым допуском. Определяют усилие

, соответствующее подсчитанному значению приращения удлинения.

Допускается применение метода линейной интерполяции для уточнения значения

.

7.2.3 Определение предела пропорциональности

графическим методом проводят по начальному участку диаграммы "усилие-удлинение". Удлинение определяют на участке, равном базе экстензометра.

Примечание - Масштаб по оси удлинения должен быть не менее 100:1 при базе экстензометра 50 мм и более и не менее 200:1 при базе экстензометра менее 50 мм; по оси усилия 1 мм диаграммы должен соответствовать не более 10 Н/мм

.

CD

к диаграмме растяжения. Точка касания определяет искомое усилие

.

![[raw/вложенные файлы/dfeb21518ebd125d2dda8bc8186670ea_MD5.png]]  

Рисунок 7

7.2.4 Предел пропорциональности (

), Н/мм

(МПа), вычисляют по формуле

![[raw/вложенные файлы/857c9ac4e6f687cb0bc8a8bdd283da5a_MD5.png]]

. (3)

## 7.3 Модуль упругости

7.3.1 Модуль упругости E определяют:

\- расчетным методом при статическом нагружении равными ступенями;

\- графическим методом по начальному участку диаграммы растяжения;

\- методом, основанным на аппроксимации начального участка диаграммы растяжения, линейной регрессионной моделью с использованием метода наименьших квадратов.

Экстензометр устанавливают на образец после приложения к нему начального усилия

, соответствующего напряжению, равному 10%-15% от предполагаемого предела пропорциональности

.

E

расчетным методом после установки экстензометра проводят нагружение образца равными ступенями до усилия, соответствующего напряжению, равному 70%-80% от предполагаемого предела пропорциональности

. Величина ступени нагружения должна составлять 5%-10% от предполагаемого предела пропорциональности

. По результатам испытаний определяют среднюю величину приращения удлинения образца

, мм, на ступень нагружения

, Н:

![[raw/вложенные файлы/0023651e0f6de238ca11b10bac38f165_MD5.png]]

, (4)

где

,

\- удлинения по экстензометру, соответствующие последней и начальной ступеням нагружения, мм;

,

\- усилия, соответствующие последней и начальной ступеням нагружения, Н.

E

, Н/мм

(МПа), вычисляют по формуле

![[raw/вложенные файлы/1f2d3c295ca70eb794f2d30bebb21fef_MD5.png]]

, (5)

где

\- база экстензометра, мм;

\- начальная площадь поперечного сечения образца согласно 6.2.1.

E

графическим методом образец нагружают до усилия

, соответствующего напряжению, равному 70%-80% от предполагаемого предела пропорциональности

, с регистрацией диаграммы растяжения "Удлинение по экстензометру

Р

\[Н\]" (см. рисунок 8).

![[raw/вложенные файлы/92712f44a29f3f878623115d8b7d9a1e_MD5.png]]  

Рисунок 8 - Начальный участок диаграммы растяжения

E

, Н/мм

(МПа), вычисляют по формуле

![[raw/вложенные файлы/57aa10616fb0c1abdc045f66206d8f04_MD5.png]]

, (6)

где

,

\- удлинения по экстензометру, соответствующие конечной и начальной точкам прямолинейного участка диаграммы растяжения, мм;

,

\- усилия, соответствующие конечной и начальной точкам прямолинейного участка диаграммы растяжения, Н;

\- база экстензометра, мм;

\- начальная площадь поперечного сечения образца согласно 6.2.1.

Примечание - Рекомендуется выбирать начальную (

,

) и конечную (

,

) точки прямолинейного участка диаграммы растяжения максимально близкими к концам интервала нагружения

(см. рисунок 8):

(см. рисунок 8):

, где

;

, где

.

E

с построением линейной регрессионной модели методом наименьших квадратов образец нагружают до усилия, соответствующего напряжению, равному 70%-80% от предполагаемого предела пропорциональности

n

пар значений удлинений по экстензометру

, мм, и усилий

). При этом общее количество точек должно быть не менее 50 (

n

50).

Значения удлинений по экстензометру

, мм, и усилий

, Н, преобразуют в соответствующие значения деформаций

, %, и напряжений

, Н/мм

(МПа), по формулам

![[raw/вложенные файлы/a9e02a104643e5ccaa32a11ac7708651_MD5.png]]

, (7)

где

\- база экстензометра, мм, и

![[raw/вложенные файлы/eae746d76bb0c04d348763370d228e94_MD5.png]]

, (8)

где

\- начальная площадь поперечного сечения образца согласно 6.2.1.

E

, Н/мм

(МПа), вычисляют как коэффициент линейной регрессии

![[raw/вложенные файлы/5759e914e8dc1194d130c4143d451282_MD5.png]]

(см. рисунок 9) по формуле

![[raw/вложенные файлы/5b36197baf0fb320f95c9a47d214539a_MD5.png]]

. (9)

![[raw/вложенные файлы/ece7b7ed3c9782672eaced6f3f711827_MD5.png]]  

Рисунок 9 - Аппроксимация начального участка диаграммы деформирования линейной регрессионной моделью с использованием метода наименьших квадратов для определения модуля упругости E

Для оценки качества полученной линейной регрессионной модели рекомендуется использовать коэффициент детерминации

, значение которого не должно быть менее 0,99 (

0,99):

![[raw/вложенные файлы/d0a283f5599d8045a2846710b6ef5723_MD5.png]]

, (10)

где

i

\-е значение напряжения, вычисленное по формуле (8), Н/мм

(МПа);

\- среднее значение напряжения

, Н/мм

(МПа):

![[raw/вложенные файлы/bbc9c7949f20c1174e4c47768f891fb6_MD5.png]]

, (11)

i

\-го значения деформации

, Н/мм

(МПа):

![[raw/вложенные файлы/b4df8b784294b4bdd42845b390f2bf66_MD5.png]]

, (12)

где

\- коэффициент линейной регрессии, Н/мм

(МПа):

![[raw/вложенные файлы/bfbc11e950872d1a3a23282e39cbcefa_MD5.png]]

. (13)

7.3.5 Метод определения модуля упругости Е с построением линейной регрессионной модели методом наименьших квадратов по \[1\] приведен в приложении Е.

7.3.6 С целью уменьшения влияния изгиба образца, обусловленного несоосностью продольной оси образца и прикладываемого растягивающего усилия, рекомендуется проводить последовательные измерения модуля упругости экстензометром (односторонним) на каждой из четырех граней рабочей части образца с прямоугольным поперечным сечением или на каждой из четырех попарно противоположных сторон цилиндрического образца при нагружении в упругой области. Модуль упругости E материала образца определяют как среднее арифметическое четырех последовательных измерений по 7.3.2-7.3.4.

Примечания

1 В процессе повторных измерений модуля упругости на каждой из четырех граней (или сторон) не допускается разгружения образца до усилия, меньшего 10%-15% от предполагаемого предела пропорциональности

.

2 Каждое из четырех последовательных нагружений необходимо осуществлять до усилия, равного 70%-80% от предполагаемого предела пропорциональности

.

3 Для образцов с плакировкой многократное нагружение для определения модуля упругости не допускается.

## 7.4 Предел текучести

7.4.1 Пределы текучести физический

, верхний физический

и нижний физический

определяют по диаграмме растяжения, полученной на испытательной машине при условии, что масштаб диаграммы по оси усилия будет таким, что 1 мм соответствует напряжению не более 10 Н/мм

(МПа).

При отсутствии на диаграмме физических пределов текучести определяют условный предел текучести с допуском на величину пластической деформации 0,2%, если иное не указано в нормативных документах на металлопродукцию.

При приемо-сдаточных испытаниях физический предел текучести

допускается определять по остановке стрелки или цифрового индикатора силоизмерительного устройства испытательной машины.

При разногласиях в оценке качества металлопродукции физический предел текучести

определяют по диаграмме растяжения.

Примеры определения усилий, соответствующих пределам текучести

,

и

для наиболее характерных видов диаграмм растяжения, приведены на рисунке 3.

Примечания

1 Верхний физический предел текучести идентифицируют как напряжение, соответствующее наибольшему значению усилия перед снижением усилия не менее чем на 0,5%, за которым следует область (диапазон) деформаций не менее чем 0,05%, в которой усилие не должно превышать предыдущий максимум.

2 Нижний физический предел текучести идентифицируют по диаграмме деформирования как наименьшее значение напряжения во время пластической деформации, исключая любые начальные переходные эффекты.

7.4.2 Условный предел текучести с допуском на величину пластической деформации при нагружении

(или с иным установленным допуском) определяют по диаграмме, полученной на испытательной машине или без построения диаграммы с помощью испытательной машины с программным управлением.

При разногласиях в оценке качества металлопродукции определение условного предела текучести проводят по диаграмме растяжения, полученной с применением экстензометра.

Примечание - В случае указания в нормативных документах на продукцию характеристики "предел текучести" (3.19.2) без уточнения показателя согласно 3.19.2-3.19.5 определяют показатель

(3.19.3).

7.4.2.1 Для определения условного предела текучести

(или с иным установленным допуском) по диаграмме растяжения вычисляют величину пластического’ удлинения с учетом установленного допуска, исходя из длины рабочей части образца с или базы экстензометра

ОА.

Точка пересечения прямой с диаграммой соответствует усилию условного предела текучести при установленном допуске на величину пластической деформации.

![[raw/вложенные файлы/9377fbe28a499f3ef2d76fa597723b81_MD5.png]]  

Рисунок 10

Примечание - Масштаб диаграммы по оси удлинения должен быть не менее 50:1. При отсутствии испытательных машин с диаграммами указанного масштаба и возможности их получения с помощью специальных устройств допускается, за исключением случаев разногласий в оценке качества металлопродукции, использовать диаграммы с масштабом по оси удлинения не менее 10:1 при применении образцов с рабочей длиной не менее 50 мм.

7.4.2.2 Если прямолинейный участок диаграммы растяжения выражен нечетко, то рекомендуется следующий способ определения условного предела текучести

(или с иным установленным допуском) (см. рисунок 11).

![[raw/вложенные файлы/16f03d0d265cbe02a77460bb50a028be_MD5.png]]  

Рисунок 11

После того как ожидаемый условный предел текучести будет превышен, усилие на образец снижают до величины, составляющей примерно 10% от достигнутого. Далее проводят новое нагружение образца до тех пор, пока величина приложенного усилия не превысит первоначальную.

Проводят прямую через петлю гистерезиса. Параллельно этой прямой проводят касательную к начальному участку диаграммы и точку пересечения касательной с осью абсцесс (точку О) принимают за скорректированное начало координат диаграммы растяжения. Проводят параллельно касательной линию, расстояние от начала которой до точки О диаграммы, отложенное по оси удлинения, соответствует допуску на величину пластической деформации. Точка пересечения этой линии с диаграммой растяжения соответствует усилию условного предела текучести при установленном допуске на величину пластической деформации.

7.4.2.3 Условный предел текучести

, Н/мм

, вычисляют по формуле

![[raw/вложенные файлы/ed759ff91ffc305c83f10ef96353c2da_MD5.png]]

. (14)

7.4.3 При наличии указаний в нормативных документах на металлопродукцию проводят определение условного предела текучести с допуском на величину полной деформации

и условного предела текучести

, определяемого методом последовательного нагружения и разгружения образца.

7.4.3.1 Условный предел текучести с допуском на величину полной деформации

определяют по диаграмме деформации (см. рисунок 12).

![[raw/вложенные файлы/517468568ab5083a64c8b2549313ef19_MD5.png]]  

Рисунок 12

Для определения указанного предела текучести на диаграмме деформации проводят прямую, параллельную оси ординат (оси напряжений) и отстоящую от нее на расстоянии, равном допуску на величину полной (упругой и пластической) деформации с учетом масштаба диаграммы. Точка пересечения этой прямой с диаграммой деформации соответствует условному пределу текучести

.

Примечание - Данная характеристика может быть определена и без построения диаграммы деформации с помощью испытательной машины с программным управлением.

При определении условного предела текучести

скорость испытания должна соответствовать требованиям 6.6.

7.4.3.2 Для определения условного предела текучести

, определяемого методом последовательного нагружения и разгружения, на образец после его установки в захваты испытательной машины и приложения к нему начального напряжения

, составляющего не более 10% от ожидаемого условного предела текучести

, устанавливают экстензометр. Затем образец нагружают до напряжения

и после выдержки в течение 10-12 с разгружают до начального напряжения

. Начиная с напряжения, составляющего 70%-80% от ожидаемого условного предела текучести

, образец нагружают последовательно возрастающим усилием с измерением каждый раз остаточной деформации после разгрузки до начального напряжения

.

Испытание прекращают, когда остаточная деформация превысит заданную величину. За условный предел текучести

принимают значение, при котором остаточная деформация достигает заданной величины. Если необходимо уточнить численное значение определяемой характеристики, допускается использование линейной интерполяции.

## 7.5 Временное сопротивление

Для определения временного сопротивления

образец подвергают испытанию на статическое растяжение до разрушения.

Максимальное усилие, предшествующее разрушению образца, принимают за усилие

, соответствующее временному сопротивлению (см. рисунок 2).

7.5.1 Временное сопротивление

, Н/мм

, вычисляют по формуле

![[raw/вложенные файлы/d8e17c611a3c13edde1e876d1fe10168_MD5.png]]

. (15)

## 7.6 Относительное удлинение после разрыва

7.6.1 Для определения конечной расчетной длины образца

разрушенные части образца плотно складывают так, чтобы их оси образовали прямую линию.

Измерение конечной расчетной длины образца

проводят штангенциркулем при значении отсчета по нониусу 0,1 мм.

7.6.2 Определение конечной расчетной длины образца

проводят измерением расстояния между метками, ограничивающими расчетную длину.

7.6.3 Если расстояние от места разрыва до ближайшей из меток, ограничивающих расчетную длину образца, составляет 1/3 или менее начальной расчетной длины

и определенная величина относительного удлинения после разрыва не удовлетворяет требованиям нормативных документов на металлопродукцию, то допускается проводить определение относительного удлинения после разрыва

с отнесением места разрыва к середине.

Пересчет проводят по заранее нанесенным вдоль рабочей части образца кернам или рискам, например, через 5 или 10 мм (см. рисунок 13).

![[raw/вложенные файлы/f1b0c6c10fcbd07a99f43f55cce89789_MD5.png]]  

Рисунок 13

Пример расчета конечной расчетной длины образца:

На начальной расчетной длине образца

укладывается N число интервалов. После разрыва крайнюю риску на короткой части разрушенного образца обозначим А. На длинной части образца обозначим риску Б, расстояние от которой до места разрыва близко по величине к расстоянию от места разрыва до риски А.

Расстояние от А до Б составляет n интервалов.

Если разность (N-n) - число четное, то от риски Б до риски В берется

![[raw/вложенные файлы/707b5892b17b66ca0d54816d0c8dd269_MD5.png]]

интервалов и конечная расчетная длина образца определяется по формуле

\=АБ+2БВ.

Если разность (N-n) - число нечетное, то от риски Б до риски В’ берется

![[raw/вложенные файлы/e14675ee72a9fec6a84b5883c66b5e25_MD5.png]]

интервалов и до точки В" берется

![[raw/вложенные файлы/20edf197bbc8f93c7ce22efce4e2e30f_MD5.png]]

интервалов (в сумме БВ’+БВ"=N-n).

В этом случае конечная расчетная длина образца

рассчитывается по формуле

\=АБ+БВ’+БВ".

7.6.4 При наличии указаний в нормативных документах при определении относительного удлинения после разрыва для малопластичных металлов (

5%) определяют:

а) абсолютное удлинение

\-

.

Перед испытанием около одного из концов рабочей длины образца наносят едва заметную метку. С помощью измерителя на образце проводят дугу радиусом, равным начальной расчетной длине образца

, и с центром в нанесенной метке.

После разрыва обе половины образца плотно складывают и прижимают друг к другу под действием осевого усилия.

Вторую дугу того же радиуса проводят из того же центра.

Расстояние между дугами, равное абсолютному удлинению образца (см. рисунок 14), измеряют с помощью измерительного микроскопа или других средств измерений;

![[raw/вложенные файлы/0e604fbec42917f16cd923589d09ae31_MD5.png]]

Рисунок 14

б) конечную расчетную длину образца

по расстоянию между головками образца или метками, нанесенными на переходных частях образца, с применением расчетных формул.

7.6.5 Относительное удлинение образца после разрыва

в процентах вычисляют по формуле

![[raw/вложенные файлы/e1c2005377a76b21ef41b5e3df354c05_MD5.png]]

. (16)

7.6.6 Относительное удлинение после разрыва, определяемое по показаниям экстензометра испытательной машиной с программным управлением, может иметь систематическую составляющую, которую следует оценить и использовать при оформлении протокола или расчете неопределенности результата. Арбитражным методом является определение относительного удлинения по 7.6.5.

## 7.7 Относительное равномерное удлинение

7.7.1 Определение относительного равномерного удлинения при разрыве проводят на образцах с начальной расчетной длиной

не менее

.

Относительное равномерное удлинение

’

(рисунок 15), отстоящем на расстоянии не менее чем 2

или 2

от места разрыва. Конечная длина расчетного участка

должна быть не менее 2

или 1,5

.

Начальную длину расчетного участка

определяют по количеству меток на расчетном участке и начальному расстоянию между ними.

Относительное равномерное удлинение

, % вычисляют по формуле

![[raw/вложенные файлы/b9f6bf8d8d66c6f1a17474567eedcbeb_MD5.png]]

. (17)

![[raw/вложенные файлы/027fb96d3b3179b6f35a0bbd4df22451_MD5.png]]  

Рисунок 15

7.8 Полная деформация при максимальном усилии

7.8.1 Определение полной деформации при максимальном усилии

проводят на диаграмме "напряжение - деформация", построенной с применением экстензометра (см. рисунок 6).

7.8.2 Полную деформацию при максимальном усилии

в процентах вычисляют по формуле

![[raw/вложенные файлы/36ce8c71af0107292efffdeed644b57c_MD5.png]]

, (18)

где

\- удлинение по экстензометру при максимальном усилии, мм.

7.8.3 Для материалов с "площадкой прочности"

(см. рисунок 6) полную деформацию при максимальном усилии

определяют в средней точке интервала "площадки прочности".

7.9 Пластическая деформация при максимальном усилии

7.9.1 Определение пластической деформации при максимальном усилии

проводят на диаграмме "напряжение - деформация", построенной с применением экстензометра (см. рисунок 6).

7.9.2 Пластическую деформацию при максимальном усилии

в процентах вычисляют по формуле

![[raw/вложенные файлы/8f0e7bf2a689175e0d8185cd6f2b40ad_MD5.png]]

, (19)

где

\- удлинение по экстензометру при максимальном усилии, мм.

7.9.3 Для материалов с "площадкой прочности"

(см. рисунок 6) пластическую деформацию при максимальном усилии

определяют по средней точке интервала "площадки прочности".

7.10 Полная деформация при разрыве

7.10.1 Определение полной деформации при разрыве

проводят на диаграмме "напряжение - деформация", построенной с применением экстензометра (см. рисунок 6).

7.10.2 Полную деформацию при разрыве

в процентах вычисляют по формуле

![[raw/вложенные файлы/8823a064180fa4d0ecef2ab97e4a55b7_MD5.png]]

, (20)

где

\- удлинение по экстензометру при разрыве, мм;

\- база экстензометра, мм.

## 7.11 Относительное сужение после разрыва

7.11.1 Для определения относительного сужения поперечного сечения

цилиндрического образца после разрыва разрушенные части образца плотно складывают так, чтобы их оси образовали прямую линию. Измеряют минимальный диаметр

и диаметр в перпендикулярном направлении

.

Измерение диаметров

и

проводят штангенциркулем с отсчетом по нониусу не более 0,1 мм или другим средством измерения соответствующей точности.

Площадь поперечного сечения образца

после разрыва вычисляют по формуле

![[raw/вложенные файлы/c3cbf44d847b176c94c980d1e38b0ed3_MD5.png]]

.

7.11.2 Относительное сужение после разрыва

вычисляют по формуле

![[raw/вложенные файлы/3a804234f1eb3e0c0ca30e6d663d5c80_MD5.png]]

. (21)

7.12 Округление вычисленных результатов испытаний проводят в соответствии с таблицей 5 для каждого образца.

При арбитражных испытаниях результаты измерений представляют в соответствии с ПМГ 96.

Таблица 5

| Характеристика механических свойств | Округление |
| --- | --- |
| Предел пропорциональности  , Н/мм  (МПа) | До ближайшего целого значения |
| Верхний физический предел текучести  , Н/мм  (МПа) |  |
| Нижний физический предел текучести  , Н/мм  (МПа) |  |
| Физический предел текучести  , Н/мм  (МПа) |  |
| Условный предел текучести с допуском на величину пластической деформации при нагружении  , Н/мм  (МПа) |  |
| Условный предел текучести с допуском на величину полной деформации  , Н/мм  (МПа) |  |
| Условный предел текучести с допуском на величину остаточной деформации при разгружении  , Н/мм  (МПа) |  |
| Временное сопротивление (предел прочности)  , Н/мм  (МПа) |  |
| E  , Н/мм  (ГПа) | До 100 (0,1) |
| Относительное удлинение после разрыва  , % | До 0,1 в интервале до 10,0% |
| Относительное равномерное удлинение  , % | До 0,5 свыше 10,0% |
| Полная деформация при максимальном усилии  , % |  |
| Пластическая деформация при максимальном усилии  , % |  |
| Полная деформация при разрыве  , % |  |
| Относительное сужение после разрыва  , % | До 1 |

7.13 Результаты испытаний не учитывают:

\- при разрыве образца по кернам (рискам) или в месте контакта щупов экстензометра с образцом, если при этом какая-либо характеристика механических свойств не отвечает установленным требованиям в нормативной документации на металлопродукцию;

\- при разрыве образца в захватах испытательной машины или за пределами расчетной длины образца, или вне зоны щупов экстензометра (при определении относительного равномерного удлинения

и относительного удлинения при разрыве

), если

и

не отвечают требованиям нормативных документов на металлопродукцию;

\- при разрыве образца по дефектам металлургического производства и получении при этом неудовлетворительных результатов испытаний;

\- если при определении модуля упругости полученные на одном образце значения модуля упругости удовлетворяют неравенству

![[raw/вложенные файлы/9d1e5932b9f85fd20094dbc80de1a684_MD5.png]]

,

где

,

\- значения модулей упругости, полученные согласно 7.3 на одном образце одним методом или различными методами;

,

\- расширенная неопределенность полученных значений модуля упругости;

\- если при определении предела пропорциональности приращение удлинения хотя бы на одной из ступеней нагрузки отличается более чем на ±1% от среднего приращения на одну ступень нагружения;

\- если при определении относительного удлинения после разрыва расстояние от места разрыва до ближайшей из меток, ограничивающих расчетную длину образца, составляет 1/3 или менее начальной расчетной длины

.

7.14 Результаты испытаний записывают в протокол, рекомендуемая форма которого приведена в приложении Ж. Результаты определения модуля упругости оформляют согласно Е.6.

7.14.1 В протоколе испытаний для следующих характеристик должны быть указаны:

\- обозначение относительного удлинения после разрыва - с индексом, характеризующим начальную расчетную длину образца (например,

);

\- обозначение условного предела текучести с допуском на величину пластической деформации при нагружении, полной деформации при нагружении, остаточной деформации при разгружении - с индексом, характеризующим величину допуска (например,

,

,

).

7.14.2 Результаты испытаний в протоколе допускается указывать с кратким названием характеристик механических свойств (3.8.2, 3.8.3, 3.17, 3.19.2-3.19.5) и единицами измерений в соответствии с нормативными документами на металлопродукцию, если приводится обозначение однозначно идентифицирующее характеристику.

7.14.3 В протоколе испытаний указывают, если иное не предусмотрено аттестованной методикой измерений:

\- тип образца для испытаний;

\- сведения об используемом оборудовании;

\- ссылку на настоящий стандарт с указанием информации об условиях проведения испытания согласно 6.6.4.

7.15 По согласованию изготовителя с заказчиком при наличии указаний в нормативных документах на продукцию для обработки результатов измерений допускается применение статистических методов по национальным стандартам, действующим в государствах, принявших настоящий стандарт.

## 8 Неопределенность измерений

## 8.1 Общие положения

Анализ неопределенности измерений рекомендован для выявления основных источников недостоверных результатов измерений.

Стандарты на продукцию и базы данных о свойствах материалов, разработанные на основе предыдущих версий настоящего стандарта, содержат вклад от неопределенности измерений, который невозможно выделить. Поэтому нецелесообразно использовать дополнительные поправки на неопределенность измерений в связи с риском признать несоответствующей продукцию, которая соответствует требованиям. По этой причине оценки неопределенности, полученные с помощью настоящей процедуры, предназначены только для информации.

Примечание - Если нормативными правовыми актами или иными обязательными требованиями предусмотрено выполнение измерений с обязательным указанием характеристик погрешности или неопределенности измерений (испытаний), то необходимо разрабатывать рабочие методики измерений с нормированными показателями точности измерений характеристик механических свойств и учитывать неопределенность (погрешность) при принятии решения в соответствии установленным требованиям.

## 8.2 Условия испытаний

Условия испытаний и ограничения, определенные в настоящем стандарте, не должны корректироваться с учетом погрешности измерений.

## 8.3 Результаты испытаний

Для оценки соответствия техническим требованиям результаты измерения характеристик механических свойств используют без учета их неопределенностей, если результаты не относятся к сфере государственного регулирования обеспечения единства измерений.

Рекомендации по оценке неопределенности, связанной с метрологическими параметрами, представлены в приложении И.

Приложение А

(справочное)

## Соответствие терминов и условных обозначений по ГОСТ 1497 и ИСО 6892-1:2019

А.1 Соответствие терминов и условных обозначений, применяемых в настоящем стандарте, терминам и условным обозначениям по \[1\] приведено в таблице А.1.

Таблица А.1 - Термины и условные обозначения

<table><colgroup><col> <col> <col> <col> <col> <col> <col> <col></colgroup><tbody><tr><td colspan="5"><p align="center">Настоящий стандарт</p></td><td colspan="3"><p align="center">ISO 6892-1:2019</p></td></tr><tr><td colspan="2"><p align="center">Условное обозна-</p><p align="center">чение</p></td><td><p align="center">Наименование термина</p></td><td colspan="2"><p align="center">Единица измерения величины</p></td><td><p align="center">Условное обозна-</p><p align="center">чение (Symbol)</p></td><td><p align="center">Наименование термина (Designation)</p></td><td><p align="center">Единица измерения величины</p><p align="center">(Unit)</p></td></tr><tr><td colspan="8"><p align="center">Характеристики образца для испытаний</p></td></tr><tr><td></td><td colspan="3"><p>Рабочая длина образца</p></td><td><p align="center">мм</p></td><td></td><td><p>parallel length</p></td><td><p align="center">mm</p></td></tr><tr><td></td><td colspan="3"><p>Начальная расчетная длина образца</p></td><td><p align="center">мм</p></td><td></td><td><p>Original gauge length</p></td><td><p align="center">mm</p></td></tr><tr><td></td><td colspan="3"><p>Конечная расчетная длина образца после разрыва</p></td><td><p align="center">мм</p></td><td></td><td><p>Final gauge length after fracture</p></td><td><p align="center">mm</p></td></tr><tr><td></td><td colspan="3"><p>Начальный диаметр образца</p></td><td><p align="center">мм</p></td><td></td><td><p>Original diameter of the parallel length of a circular test piece, or diameter of round wire or internal diameter of a tube</p></td><td><p align="center">mm</p></td></tr><tr><td></td><td colspan="3"><p>Начальная толщина образца</p></td><td><p align="center">мм</p></td><td></td><td><p>Original thickness of a flat test piece or wall thickness of a tube</p></td><td><p align="center">mm</p></td></tr><tr><td></td><td colspan="3"><p>Начальная ширина образца</p></td><td><p align="center">мм</p></td><td></td><td><p>Original width of the parallel length of a flat test piece or average width of the longitudinal strip taken from a tube or width of flat wire</p></td><td><p align="center">mm</p></td></tr><tr><td></td><td colspan="3"><p>Начальная площадь поперечного сечения образца</p></td><td><p>мм</p></td><td></td><td><p>Original cross-sectional area of the parallel length</p></td><td><p>mm</p></td></tr><tr><td></td><td colspan="3"><p>Площадь поперечного сечения образца после разрыва</p></td><td><p>мм</p></td><td></td><td><p>Minimum cross-sectional area after fracture</p></td><td><p>mm</p></td></tr><tr><td></td><td colspan="3"><p>База экстензометра</p></td><td><p align="center">мм</p></td><td></td><td><p align="center">Extensometer gauge length</p></td><td><p align="center">mm</p></td></tr><tr><td colspan="8"><p align="center">Характеристики прочности</p></td></tr><tr><td></td><td colspan="3"><p>Напряжение</p></td><td><p>Н/мм</p></td><td><p align="center">R</p></td><td><p>Stress</p></td><td><p align="center">MPa*</p></td></tr><tr><td><p align="center">E</p></td><td colspan="3"><p>Модуль упругости</p></td><td><p>Н/мм</p></td><td><p align="center">E</p></td><td><p>Modulus of elasticity</p></td><td><p align="center">GPa**</p></td></tr><tr><td></td><td colspan="3"><p>Нижний физический предел текучести</p></td><td><p>Н/мм</p></td><td></td><td><p>Lower yield strength</p></td><td><p align="center">MPa*</p></td></tr><tr><td></td><td colspan="3"><p>Верхний физический предел текучести</p></td><td><p>Н/мм</p></td><td></td><td><p>Upper yield strength</p></td><td><p align="center">MPa*</p></td></tr><tr><td></td><td colspan="3"><p>Условный предел текучести с допуском на величину пластической деформации при нагружении</p></td><td><p>Н/мм</p></td><td></td><td><p>Proof strength, plastic extension</p></td><td><p align="center">MPa*</p></td></tr><tr><td></td><td colspan="3"><p>Условный предел текучести с допуском на величину полной деформации</p></td><td><p>Н/мм</p></td><td></td><td><p>Proof strength, total extension</p></td><td><p align="center">MPa*</p></td></tr><tr><td></td><td colspan="3"><p>Временное сопротивление (предел прочности)</p></td><td><p>Н/мм</p></td><td></td><td><p>Tensile strength</p></td><td><p align="center">MPa*</p></td></tr><tr><td colspan="8"><p align="center">Характеристики пластичности</p></td></tr><tr><td></td><td colspan="3"><p>Деформация</p></td><td><p align="center">%</p></td><td><p align="center">e</p></td><td><p>percentage extension, strain</p></td><td><p align="center">%</p></td></tr><tr><td></td><td colspan="3"><p>Относительное удлинение после разрыва</p></td><td><p align="center">%</p></td><td><p align="center">A</p></td><td><p>Percentage elongation after fracture</p></td><td><p align="center">%</p></td></tr><tr><td></td><td colspan="3"><p>Относительное равномерное удлинение</p></td><td><p align="center">%</p></td><td></td><td><p>Percentage plastic elongation without necking</p></td><td><p align="center">%</p></td></tr><tr><td colspan="8"><p align="center">Характеристики пластичности</p></td></tr><tr><td></td><td colspan="3"><p>Протяженность площадки текучести или интервал деформации при пределе текучести</p></td><td><p align="center">%</p></td><td></td><td><p>Percentage yield point extension</p></td><td><p align="center">%</p></td></tr><tr><td></td><td colspan="3"><p>Полная деформация при максимальном усилии</p></td><td><p align="center">%</p></td><td></td><td><p>Percentage total extension at maximum force</p></td><td><p align="center">%</p></td></tr><tr><td></td><td colspan="3"><p>Пластическая деформация при максимальном усилии</p></td><td><p align="center">%</p></td><td></td><td><p>Percentage plastic extension at maximum force</p></td><td><p align="center">%</p></td></tr><tr><td></td><td colspan="3"><p>Полная деформация при разрыве</p></td><td><p align="center">%</p></td><td></td><td><p>Percentage total extension at fracture</p></td><td><p align="center">%</p></td></tr><tr><td></td><td colspan="3"><p>Относительное сужение после разрыва</p></td><td><p align="center">%</p></td><td><p align="center">Z</p></td><td><p>Percentage reduction of area</p></td><td><p align="center">%</p></td></tr><tr><td colspan="8"><p align="center">Прочие характеристики</p></td></tr><tr><td></td><td colspan="3"><p>Скорость деформирования</p></td><td><p>с</p></td><td></td><td><p>Strain rate</p></td><td><p>s</p></td></tr><tr><td></td><td colspan="3"><p>Расчетная скорость деформирования по рабочей длине</p></td><td><p>с</p></td><td></td><td><p>Estimated strain rate over the parallel length</p></td><td><p>s</p></td></tr><tr><td></td><td colspan="3"><p>Скорость нагружения</p></td><td><p>Н/(мм</p>·<p>с)</p></td><td></td><td><p>Stress rate</p></td><td><p>N(мм</p>·<p>с)</p></td></tr><tr><td></td><td colspan="3"><p>Скорость перемещения траверсы</p></td><td><p align="center">мм/с</p></td><td></td><td><p>Crosshead separation rate</p></td><td><p>mm s</p></td></tr><tr><td><p align="center">P</p></td><td colspan="3"><p>Растягивающее усилие</p></td><td><p align="center">Н</p></td><td><p align="center">F</p></td><td><p>Axial tensile force</p></td><td><p align="center">N*</p></td></tr><tr><td></td><td colspan="3"><p>Коэффициент детерминации</p></td><td><p align="center">-</p></td><td></td><td><p>Coefficient of determination</p></td><td><p align="center">-</p></td></tr><tr><td></td><td colspan="3"><p>Наибольшее усилие в материалах</p></td><td><p align="center">Н</p></td><td></td><td><p>Maximum force</p></td><td><p align="center">N</p></td></tr><tr><td colspan="8"><p>*1 МРа=1 Н/мм</p><p>.</p><p>**1 GPa=10</p><p>H/мм</p><p>.</p></td></tr></tbody></table>

Приложение Б

(рекомендуемое)

## Пропорциональные цилиндрические образцы

Б.1 Пропорциональные цилиндрические образцы для испытаний изготовляют типов I, II, III, IV, V, VI, VII в соответствии с Б.2-Б.8.

Б.1.1 Размеры головок и переходных частей образцов являются рекомендуемыми.

Б.2 Форма и размеры образца для испытаний типа I представлены на рисунке Б.1 и в таблице Б.1.

![[raw/вложенные файлы/e80e0fffeb9bfea745b1ad1c8d2cf3e9_MD5.png]]  

Рисунок Б.1 - Образец типа I

Таблица Б.1 - Размеры образцов типа I

<table><colgroup><col> <col> <col> <col> <col> <col> <col> <col> <col> <col> <col></colgroup><tbody><tr><td colspan="11"><p>В миллиметрах</p></td></tr><tr><td><p align="center">Номер образца</p></td><td></td><td></td><td></td><td></td><td><p align="center">D</p></td><td></td><td><p align="center">r</p></td><td></td><td></td><td></td></tr><tr><td><p align="center">1</p></td><td><p align="center">25</p></td><td><p align="center">125</p></td><td><p align="center">250</p></td><td></td><td><p align="center">45</p></td><td><p align="center">28</p></td><td><p align="center">(0,10...0,15)d</p></td><td><p align="center">25</p></td><td><p align="center">12,5</p></td><td><p align="center">25</p></td></tr><tr><td><p align="center">2</p></td><td><p align="center">20</p></td><td><p align="center">100</p></td><td><p align="center">200</p></td><td></td><td><p align="center">36</p></td><td><p align="center">24</p></td><td></td><td><p align="center">20</p></td><td><p align="center">10,0</p></td><td><p align="center">20</p></td></tr><tr><td><p align="center">3</p></td><td><p align="center">15</p></td><td><p align="center">75</p></td><td><p align="center">150</p></td><td></td><td><p align="center">28</p></td><td><p align="center">18</p></td><td></td><td><p align="center">15</p></td><td><p align="center">7,5</p></td><td><p align="center">15</p></td></tr><tr><td><p align="center">4</p></td><td><p align="center">10</p></td><td><p align="center">50</p></td><td><p align="center">100</p></td><td></td><td><p align="center">20</p></td><td><p align="center">13</p></td><td></td><td><p align="center">10</p></td><td><p align="center">5,0</p></td><td><p align="center">10</p></td></tr></tbody></table>

Б.3 Форма и размеры образца для испытаний типа II представлены на рисунке Б.2 и в таблице Б.2.

![[raw/вложенные файлы/8ba6dc532acc3d8c5b1ff90b3d54d56d_MD5.png]]  

Рисунок Б.2 - Образец типа II

Таблица Б.2 - Размеры образцов типа II
