Repository: alexefanov/wiki

# LLM Wiki

Этот репозиторий хранит Obsidian vault для ведения локальной LLM-ориентированной базы знаний и одновременно является облачной LLM-ориентированной базой знаний, функционирующей на базе инфраструктуры Yandex.

Начинайте с `wiki/index.md`, затем переходите по связанным тематическим страницам. Исходные или слабо обработанные материалы находятся в `raw/`.

## Структура

- `wiki/` - обработанные заметки базы знаний и индексные страницы.
- `raw/` - исходные или обработанные заметки-источники.
- `raw/temp/` - исходные необработанные заметки-источники.
- `AGENTS.md` - schema-файл с правилами для LLM-агента, который поддерживает vault.

File: raw/ГОСТ 31384-2017 Защита бетонных и железобетонных конструкций от коррозии. Общие технические требования.md (part 3 of 5)
---
\*\* На территории Российской Федерации порядок классификации строительных конструкций по огнестойкости и пожарной опасности - по Федеральному закону от 22 июля 2008 г. N 123-ФЗ "Технический регламент о требованиях пожарной безопасности"

12.3 Пределы огнестойкости и классы пожарной опасности строительных конструкций с первичной защитой должны соответствовать требуемой степени огнестойкости и классу конструкционной пожарной опасности зданий и сооружений согласно нормативным документам\*\*\*, действующим на территории государства - участника Соглашения.

\_\_\_\_\_\_\_\_\_\_\_\_\_\_\_

\*\*\* На территории Российской Федерации действует СП 2.13130.2012 "Системы противопожарной защиты. Обеспечение огнестойкости объектов защиты".

12.4 Требуемые классы пожарной опасности антикоррозионных материалов вторичной защиты определены нормативными документами и нормативными правовыми актами по пожарной безопасности.

12.5 Совместное применение антикоррозионных и огнезащитных составов следует осуществлять с учетом их совместимости и адгезии. Возможность применения огнезащитных составов поверх антикоррозионных необходимо подтверждать огневыми испытаниями. Средства огнезащиты, наносимые на конструкции, не должны приводить к коррозии конструкций.

12.6 В случаях, когда в результате замены противокоррозионных покрытий эксплуатируемой конструкции нарушается огнезащитное покрытие, необходимо предусматривать мероприятия по восстановлению огнезащитного покрытия для обеспечения требуемых пределов огнестойкости и/или классов функциональной пожарной опасности.

12.7 При использовании конструкционной огнезащиты необходимо предусматривать дополнительные мероприятия по обеспечению коррозионной защиты конструкций с учетом вида и степени агрессивного воздействия среды.

## Приложение А(справочное)

Классификация сред эксплуатации

Таблица А.1 - Среды эксплуатации

<table><tbody><tr><td></td><td></td><td></td></tr><tr><td><p align="center">Индекс</p></td><td><p align="center">Среда эксплуатации</p></td><td><p align="center">Примеры конструкций</p></td></tr><tr><td colspan="3"><p align="center">1 Среда без признаков агрессии</p></td></tr><tr><td><p align="center">XO</p></td><td><p>Для бетона без арматуры и закладных деталей: среды, кроме воздействия замораживания и оттаивания, истирания и химической агрессии.<br><br>Для железобетона: сухая</p></td><td><p>Конструкции внутри помещений с сухим режимом эксплуатации</p></td></tr><tr><td colspan="3"><p align="center">2 Коррозия арматуры вследствие карбонизации</p></td></tr><tr><td><p align="center">XC1</p></td><td><p>Сухая и постоянно влажная среда</p></td><td><p>Конструкции помещений в жилых домах, за исключением кухонь, ванных, прачечных. Бетон постоянно под водой</p></td></tr><tr><td><p align="center">XC2</p></td><td><p>Влажная и кратковременно сухая</p></td><td><p>Поверхности бетона, длительно смачиваемые водой. Фундаменты</p></td></tr><tr><td><p align="center">XC3</p></td><td><p>Умеренно влажная среда (влажные помещения, влажный климат)</p></td><td><p>Конструкции, на которые часто или постоянно воздействует наружный воздух без увлажнения атмосферными осадками. Конструкции под навесом. Конструкции внутри помещений с высокой влажностью (общественные кухни, ванные, прачечные, крытые бассейны, помещения для скота)</p></td></tr><tr><td><p align="center">XC4</p></td><td><p>Переменное увлажнение и высушивание</p></td><td><p>Наружные конструкции, подвергающиеся действию дождя</p></td></tr><tr><td colspan="3"><p align="center">3 Коррозия вследствие действия хлоридов (кроме морской воды)</p></td></tr><tr><td colspan="3"><p>В случае, когда бетон, содержащий стальную арматуру или закладные детали, подвергается действию хлоридов, включая соли, применяемые как антиобледенители, агрессивная среда классифицируется по следующим показателям:</p></td></tr><tr><td><p align="center">XD1</p></td><td><p>Среда с умеренной влажностью</p></td><td><p>Конструкции, подвергающиеся воздействию аэрозоля солей хлоридов</p></td></tr><tr><td><p align="center">XD2</p></td><td><p>Влажный и редко сухой режим эксплуатации</p></td><td><p>Плавательные бассейны. Конструкции, подвергающиеся воздействию промышленных сточных вод, содержащих хлориды</p></td></tr><tr><td><p align="center">XD3</p></td><td><p>Переменное увлажнение и высушивание</p></td><td><p>Конструкции мостов, подвергающиеся обрызгиванию растворами противогололедных реагентов. Покрытие дорог. Перекрытия парковок</p></td></tr><tr><td colspan="3"><p align="center">4 Коррозия, вызванная действием морской воды</p></td></tr><tr><td colspan="3"><p>В случае, когда бетон, содержащий стальную арматуру и закладные детали, подвергается действию хлоридов из морской воды или аэрозолей морской воды, агрессивная среда классифицируется по следующим показателям:</p></td></tr><tr><td><p align="center">XS1</p></td><td><p>Воздействие аэрозолей, но без прямого контакта с морской водой</p></td><td><p>Береговые сооружения</p></td></tr><tr><td><p align="center">XS2</p></td><td><p>Под водой</p></td><td><p>Подводные части морских сооружений</p></td></tr><tr><td><p align="center">XS3</p></td><td><p>Зона прилива и отлива, обрызгивание</p></td><td><p>Части морских сооружений в зоне переменного уровня воды</p></td></tr><tr><td colspan="3"><p align="center">5 Повреждение бетона, вызванное переменным замораживанием и оттаиванием, в присутствии или без солей противообледенителей</p></td></tr><tr><td colspan="3"><p>При действии на насыщенный водой бетон переменного замораживания и оттаивания агрессивная среда классифицируется по следующим показателям:</p></td></tr><tr><td><p align="center">XF1</p></td><td><p>Умеренное водонасыщение без антиобледенителей</p></td><td><p>Вертикальные поверхности зданий и сооружений при действии дождя и мороза</p></td></tr><tr><td><p align="center">XF2</p></td><td><p>Умеренное водонасыщение с антиобледенителями</p></td><td><p>Вертикальные поверхности зданий и сооружений, подвергающиеся обрызгиванию растворами антиобледенителей и замораживанию</p></td></tr><tr><td><p align="center">XF3</p></td><td><p>Сильное водонасыщение без антиобледенителей</p></td><td><p>Сооружение при действии дождей и мороза</p></td></tr><tr><td><p align="center">XF4</p></td><td><p>Сильное насыщение растворами солей антиобледенителей или морской водой</p></td><td><p>Дорожные покрытия, обрабатываемые противогололедными реагентами. Горизонтальные поверхности мостов, ступени наружных лестниц и др. Зона переменного уровня для морских сооружений при действии мороза</p></td></tr><tr><td colspan="3"><p align="center">6 Химическая и биологическая агрессия</p></td></tr><tr><td colspan="3"><p>При действии химических агентов из почвы, подземных вод, коррозионная среда классифицируется по следующим показателям:</p></td></tr><tr><td><p align="center">XA1</p></td><td><p>Незначительное содержание агрессивных агентов - слабая степень агрессивности среды по таблицам Б.3, Б.4, В.1-В.7, Г.1</p></td><td><p>Конструкции в подземных водах</p></td></tr><tr><td><p align="center">XA2</p></td><td><p>Умеренное содержание агрессивных агентов - средняя степень агрессивности среды по таблицам Б.3, Б.4, В.1-В.7, Г.1</p></td><td><p>Конструкции, находящиеся в контакте с морской водой. Конструкции в агрессивных грунтах</p></td></tr><tr><td><p align="center">XA3</p></td><td><p>Высокое содержание агрессивных агентов - сильная степень агрессивности среды по таблицам Б.3, Б.4, В.1-В.7, Г.1</p></td><td><p>Промышленные водоочистные сооружения с химическими агрессивными стоками. Кормушки в животноводстве. Градирни с системами газоочистки. Склады минеральных удобрений</p></td></tr><tr><td colspan="3"><p align="center">7 Коррозия бетона вследствие реакции щелочей с кремнеземом заполнителей</p></td></tr><tr><td colspan="3"><p>В зависимости от влажности среда классифицируется по следующим показателям:</p></td></tr><tr><td><p align="center">WO</p></td><td><p>Бетон находится в сухой среде</p></td><td><p>Конструкции внутри сухих помещений. Конструкции в наружном воздухе вне действия осадков, поверхностных вод и грунтовой влаги</p></td></tr><tr><td><p align="center">WF</p></td><td><p>Бетон часто или длительно увлажняется</p></td><td><p>Наружные конструкции, не защищенные от воздействия осадков, поверхностных вод и грунтовой влаги.<br><br>Конструкции во влажных помещениях, например бассейнах, прачечных и других помещениях с относительной влажностью преимущественно более 80%.<br><br>Конструкции, часто подвергающиеся действию конденсата, например трубы, станции теплообменников, фильтровальные камеры, животноводческие помещения. Массивные конструкции, минимальный размер которых превосходит 0,8 м, независимо от доступа влаги</p></td></tr><tr><td><p align="center">WA</p></td><td><p>Бетон, на который помимо воздействий среды WF действуют часто или длительно щелочи, поступающие извне</p></td><td><p>Конструкции, подвергающиеся воздействию морской воды.<br><br>Конструкции, на которые воздействуют противогололедные соли без дополнительного динамического воздействия (например, зона обрызгивания).<br><br>Конструкции промышленных и сельскохозяйственных зданий (например, шламонакопители), подвергающиеся воздействию щелочных солей</p></td></tr><tr><td><p align="center">WS</p></td><td><p>Бетон с высокими динамическими нагрузками и прямым воздействием щелочей</p></td><td><p>Конструкции, подвергающиеся воздействию противогололедных солей и дополнительно высоким динамическим нагрузкам (например, бетон дорожных покрытий)</p></td></tr><tr><td colspan="3"><p>Примечания<br><br>1 Для морской воды с различным содержанием хлоридов требования к бетону указаны в таблице Г.2.<br><br>2 Агрессивное воздействие должно быть дополнительно изучено в случае:<br><br>- действия химических агентов, не указанных в таблицах Б.2, Б.4, В.3;<br><br>- высокой скорости (более 1 м/с) течения воды, содержащей химические агенты по таблицам В.3-В.5.</p></td></tr></tbody></table>

## Приложение Б(обязательное)

Классификация агрессивности газовых и твердых сред

Таблица Б.1 - Классификация агрессивных газовых сред

<table><tbody><tr><td></td><td></td><td></td><td></td></tr><tr><td><p align="center">Влажностный режим помещений<br>Зона влажности</p></td><td><p align="center">Группа газов</p></td><td colspan="2"><p align="center">Степень агрессивного воздействия газовых сред на конструкции из</p></td></tr><tr><td></td><td></td><td><p align="center">бетона</p></td><td><p align="center">железобетона</p></td></tr><tr><td><p>Сухой</p></td><td><p align="center">A</p></td><td><p>Неагрессивная</p></td><td><p>Неагрессивная</p></td></tr><tr><td><p>Сухая</p></td><td><p align="center">B</p></td><td><p>То же</p></td><td><p>То же</p></td></tr><tr><td></td><td><p align="center">C</p></td><td><p align="center">"</p></td><td><p>Слабоагрессивная</p></td></tr><tr><td></td><td><p align="center">D</p></td><td><p align="center">"</p></td><td><p>Среднеагрессивная</p></td></tr><tr><td><p>Нормальный</p></td><td><p align="center">A</p></td><td><p>Неагрессивная</p></td><td><p>Неагрессивная</p></td></tr><tr><td><p>Нормальная</p></td><td><p align="center">B</p></td><td><p>То же</p></td><td><p>Слабоагрессивная</p></td></tr><tr><td></td><td><p align="center">C</p></td><td><p align="center">"</p></td><td><p>Среднеагрессивная</p></td></tr><tr><td></td><td><p align="center">D</p></td><td><p>Слабоагрессивная</p></td><td><p>Сильноагрессивная</p></td></tr><tr><td><p>Влажный или мокрый</p></td><td><p align="center">A</p></td><td><p>Неагрессивная</p></td><td><p>Слабоагрессивная</p></td></tr><tr><td><p>Влажная</p></td><td><p align="center">B</p></td><td><p>То же</p></td><td><p>Среднеагрессивная</p></td></tr><tr><td></td><td><p align="center">C</p></td><td><p>Слабоагрессивная</p></td><td><p>Сильноагрессивная</p></td></tr><tr><td></td><td><p align="center">D</p></td><td><p>Среднеагрессивная</p></td><td><p>То же</p></td></tr><tr><td colspan="4"><p>Для конструкций отапливаемых зданий, на поверхностях которых допускается образование<br>конденсата, степень агрессивного воздействия среды устанавливается, как для конструкций в среде с влажным или мокрым режимом помещений.<br><br>При наличии в газовой среде нескольких газов степень агрессивного воздействия среды определяется по наиболее агрессивному газу.<br><br>При наличии в газовой среде сульфида водорода степень агрессивного воздействия среды к бетону принимается как сильная.<br><br>Определяется по нормативным документам* Г, действующим на территории государства - участника Соглашения.<br><br>Определяется по нормативным документам** Г, действующим на территории государства - участника Соглашения.<br><br>Примечание - Степень агрессивного воздействия указана для бетона марки по водонепроницаемости W4.</p></td></tr></tbody></table>

\_\_\_\_\_\_\_\_\_\_\_\_\_\_\_

\* На территории Российской Федерации - таблицам 1 и 2 СП 50.13330.2012 СНиП 23-02-2003. "Тепловая защита зданий".

\*\* На территории Российской Федерации - по приложению В СП 50.13330.2012 СНиП 23-02-2003. "Тепловая защита зданий".

Таблица Б.2 - Группы агрессивных газов в зависимости от их вида и концентрации

<table><tbody><tr><td></td><td></td><td></td><td></td><td></td></tr><tr><td><p align="center">Наименование</p></td><td colspan="4"><p align="center">Концентрация, мг/м, для групп газов</p></td></tr><tr><td></td><td></td><td></td><td></td><td></td></tr><tr><td><p>Диоксид углерода</p></td><td><p>До 2000</p></td><td><p>Св. 2000</p></td><td><p align="center">-</p></td><td><p align="center">-</p></td></tr><tr><td><p>Аммиак</p></td><td><p>До 0,2</p></td><td><p>Св. 0,2 до 20</p></td><td><p>Св.20</p></td><td><p align="center">-</p></td></tr><tr><td><p>Диоксид серы</p></td><td><p>До 0,5</p></td><td><p>Св. 0,5 до 10</p></td><td><p>Св. 10 до 200</p></td><td><p>Св. 200 до 1000</p></td></tr><tr><td><p>Фторид водорода</p></td><td><p>До 0,05</p></td><td><p>Св. 0,05 до 5</p></td><td><p>Св. 5 до 10</p></td><td><p>Св. 10 до 100</p></td></tr><tr><td><p>Сульфид водорода</p></td><td><p>До 0,01</p></td><td><p>Св. 0,01 до 5</p></td><td><p>Св. 5 до 100</p></td><td><p>Св. 100</p></td></tr><tr><td><p>Оксиды азота</p></td><td><p>До 0,1</p></td><td><p>Св. 0,1 до 5</p></td><td><p>Св. 5 до 25</p></td><td><p>Св. 25 до 100</p></td></tr><tr><td><p>Хлор</p></td><td><p>До 0,1</p></td><td><p>Св. 0,1 до 1</p></td><td><p>Св. 1 до 5</p></td><td><p>Св. 5 до 10</p></td></tr><tr><td><p>Хлорид водорода</p></td><td><p>До 0,05</p></td><td><p>Св. 0,05 до 5</p></td><td><p>Св. 5 до 10</p></td><td><p>Св. 10 до 100</p></td></tr><tr><td colspan="5"><p>Растворяющиеся в воде с образованием растворов кислот.<br><br>Примечания<br><br>1 В чистом воздухе содержание диоксида углерода около 600 мг/м.<br><br>2 При концентрации газов, превышающей пределы, указанные в графе настоящей таблицы, возможность применения материала для строительных конструкций следует определять на основании результатов экспериментальных исследований. При наличии в среде нескольких газов принимают более агрессивную (от к ) группу.</p></td></tr></tbody></table>

Таблица Б.3 - Классификация агрессивных твердых сред

<table><tbody><tr><td></td><td></td><td></td><td></td></tr><tr><td><p align="center">Влажностный режим помещений<br><br>Зона влажности</p></td><td><p align="center">Растворимость твердых сред в воде и их гигроскопичность</p></td><td colspan="2"><p align="center">Степень агрессивного воздействия твердых сред на конструкции из</p></td></tr><tr><td></td><td></td><td><p align="center">бетона</p></td><td><p align="center">железобетона</p></td></tr><tr><td><p>Сухой<br><br>Сухая</p></td><td><p>Хорошо растворимые малогигроскопичные</p></td><td><p>Неагрессивная</p></td><td><p>Слабоагрессивная</p></td></tr><tr><td></td><td><p>Хорошо растворимые гигроскопичные</p></td><td><p>Слабоагрессивная</p></td><td><p>Среднеагрессивная</p></td></tr><tr><td><p>Нормальный<br><br>Нормальная</p></td><td><p>Хорошо растворимые малогигроскопичные</p></td><td><p>Слабоагрессивная</p></td><td><p>Слабоагрессивная</p></td></tr><tr><td></td><td><p>Хорошо растворимые гигроскопичные</p></td><td><p>Слабоагрессивная</p></td><td><p>Среднеагрессивная</p></td></tr><tr><td><p>Влажный или мокрый<br><br>Влажная</p></td><td><p>Хорошо растворимые малогигроскопичные</p></td><td><p>Слабоагрессивная</p></td><td><p>Среднеагрессивная</p></td></tr><tr><td></td><td><p>Хорошо растворимые гигроскопичные</p></td><td><p>Среднеагрессивная</p></td><td><p>Среднеагрессивная</p></td></tr><tr><td colspan="4"><p>Перечень наиболее распространенных растворимых веществ и их характеристики приведены в таблице Б.4.<br><br>Присутствие малорастворимых веществ не влияет на агрессивность среды.<br><br>Степень агрессивного воздействия следует уточнять по таблицам В.3-В.5, Г.1, Г.2.<br><br>Соли, содержащие хлориды, следует относить к сильноагрессивной среде.<br><br>Определяется по нормативным документам*.<br><br>Определяется по нормативным документам**.<br><br>Примечания<br><br>1 При воздействии хорошо растворимых гигроскопических сред в помещениях с влажным и мокрым режимом и периодическом воздействии отрицательных температур следует учитывать морозную деструкцию бетона по таблице Е.1.<br><br>2 Степень агрессивного воздействия указана для бетона марки по водонепроницаемости W4.</p></td></tr></tbody></table>

\_\_\_\_\_\_\_\_\_\_\_\_\_\_\_

\* На территории Российской Федерации - таблицам 1 и 2 СП 50.13330.2012 СНиП 23-02-2003. "Тепловая защита зданий".

\*\* На территории Российской Федерации - по приложению В СП 50.13330.2012 СНиП 23-02-2003. "Тепловая защита зданий".

Таблица Б.4 - Характеристика твердых сред (солей, оксидов, гидроксидов, органических соединений, аэрозолей и пыли)

<table><tbody><tr><td></td><td></td></tr><tr><td><p align="center">Растворимость твердых сред в воде и их гигроскопичность</p></td><td><p align="center">Наиболее распространенные соли, оксиды, гидроксиды, органические соединения, аэрозоли, пыли</p></td></tr><tr><td><p>Малорастворимые</p></td><td><p>Силикаты, фосфаты (вторичные и третичные) и карбонаты магния, кальция, бария, свинца, сульфаты бария, свинца, оксиды и гидроксиды железа, хрома, алюминия, кремния, суперфосфат</p></td></tr><tr><td><p>Хорошо растворимые, малогигроскопичные</p></td><td><p>Хлориды и сульфаты натрия, калия, аммония, нитраты калия, натрия, бария, свинца, магния, карбонаты щелочных металлов, карбамид</p></td></tr><tr><td><p>Хорошо растворимые, гигроскопичные</p></td><td><p>Хлориды кальция, магния, алюминия, цинка, железа, сульфаты магния, марганца, цинка, железа, нитриты калия, натрия, аммония, все первичные фосфаты, вторичный фосфат натрия, оксиды и гидроксиды натрия, калия</p></td></tr><tr><td colspan="2"><p>Примечание - К малорастворимым относятся соединения растворимостью менее 2 г/дм, к хорошо растворимым - свыше 2 г/дм. К малогигроскопичным относятся соединения, имеющие при температуре 20°С равновесную относительную влажность 60% и более, а к гигроскопичным - менее 60%.</p></td></tr></tbody></table>

## Приложение В(обязательное)

Степень агрессивного воздействия грунтов, жидких и биологически активных сред

Таблица В.1 - Степень агрессивного воздействия сульфатов в грунтах на бетоны марок по водонепроницаемости W4-W20

<table><tbody><tr><td></td><td></td><td></td><td></td><td></td><td></td><td></td><td></td></tr><tr><td colspan="2"><p align="center">Цемент</p></td><td colspan="5"><p align="center">Показатель агрессивности грунта, мг/кг, на бетон марки по водонепроницаемости</p></td><td><p align="center">Степень агрессивного воздействия грунта на бетон</p></td></tr><tr><td><p align="center">Группы цементов по сульфато-<br>стойкости</p></td><td><p align="center">Вид цемента</p></td><td><p align="center">W4</p></td><td><p align="center">W6</p></td><td><p align="center">W8</p></td><td><p align="center">W10-<br>W14</p></td><td><p align="center">W16-<br>W20</p></td><td></td></tr><tr><td><p align="center">I</p></td><td><p>Портландцементы по ГОСТ 10178, ГОСТ 31108, не входящие в группу II</p></td><td><p align="center">Св. 500 до 1000</p></td><td><p align="center">Св. 1000 до 1500</p></td><td><p align="center">Св. 1500 до 2000</p></td><td><p align="center">Св. 2000 до 3000</p></td><td><p align="center">Св. 3000 до 4000</p></td><td><p align="center">Слабоагрессивная</p></td></tr><tr><td></td><td></td><td><p align="center">Св. 1000 до 1500</p></td><td><p align="center">Св. 1500 до 2000</p></td><td><p align="center">Св. 2000 до 3000</p></td><td><p align="center">Св. 3000 до 4000</p></td><td><p align="center">Св. 4000 до 5000</p></td><td><p align="center">Среднеагрессивная</p></td></tr><tr><td></td><td></td><td><p align="center">Св. 1500</p></td><td><p align="center">Св. 2000</p></td><td><p align="center">Св. 3000</p></td><td><p align="center">Св. 4000</p></td><td><p align="center">Св. 5000</p></td><td><p align="center">Сильноагрессивная</p></td></tr><tr><td><p align="center">II</p></td><td><p>Портландцементы по ГОСТ 10178, ГОСТ 31108 с содержанием в клинкере - не более 65%, - не более 7%, - не более 22% и шлакопортландцементы</p></td><td><p align="center">Св. 3000 до 4000</p></td><td><p align="center">Св. 4000 до 5000</p></td><td><p align="center">Св. 5000 до 8000</p></td><td><p align="center">Св. 8000 до 10000</p></td><td><p align="center">Св. 10000 до 12000</p></td><td><p align="center">Слабоагрессивная</p></td></tr><tr><td></td><td></td><td><p align="center">Св. 4000 до 5000</p></td><td><p align="center">Св. 5000 до 8000</p></td><td><p align="center">Св. 8000 до 10000</p></td><td><p align="center">Св. 10000 до 12000</p></td><td><p align="center">Св. 12000 до 15000</p></td><td><p align="center">Среднеагрессивная</p></td></tr><tr><td></td><td></td><td><p align="center">Св. 5000</p></td><td><p align="center">Св. 8000</p></td><td><p align="center">Св. 10000</p></td><td><p align="center">Св. 12000</p></td><td><p align="center">Св. 15000</p></td><td><p align="center">Сильноагрессивная</p></td></tr><tr><td><p align="center">III</p></td><td><p>Сульфатостойкие цементы по ГОСТ 22266</p></td><td><p align="center">Св. 6000 до 8000</p></td><td><p align="center">Св. 8000 до 10000</p></td><td><p align="center">Св. 10000 до 12000</p></td><td><p align="center">Св. 12000 до 15000</p></td><td><p align="center">Св. 15000 до 20000</p></td><td><p align="center">Слабоагрессивная</p></td></tr><tr><td></td><td></td><td><p align="center">Св. 8000 до 10000</p></td><td><p align="center">Св. 10000 до 12000</p></td><td><p align="center">Св. 12000 до 15000</p></td><td><p align="center">Св. 15000 до 20000</p></td><td><p align="center">Св. 20000 до 24000</p></td><td><p align="center">Среднеагрессивная</p></td></tr><tr><td></td><td></td><td><p align="center">Св. 10000</p></td><td><p align="center">Св. 12000</p></td><td><p align="center">Св. 15000</p></td><td><p align="center">Св. 20000</p></td><td><p align="center">Св. 24000</p></td><td><p align="center">Сильноагрессивная</p></td></tr></tbody></table>

Таблица В.2 - Степень агрессивного воздействия хлоридов в грунтах на стальную арматуру железобетонных конструкций

<table><tbody><tr><td></td><td></td><td></td><td></td></tr><tr><td colspan="3"><p align="center">Показатель агрессивности грунта* с содержанием хлоридов, мг/кг, для бетонов марок по водонепроницаемости</p></td><td><p align="center">Степень агрессивного воздействия грунта на стальную арматуру в бетоне</p></td></tr><tr><td><p align="center">W4-W6</p></td><td><p align="center">W8-W10</p></td><td><p align="center">Более W10</p></td><td></td></tr><tr><td><p>Св. 250 до 500</p></td><td><p>Св. 500 до 1000</p></td><td><p>Св. 1000 до 7500</p></td><td><p>Слабоагрессивная</p></td></tr><tr><td><p>Св. 500 до 5000</p></td><td><p>Св. 1000 до 7500</p></td><td><p>Св. 7500 до 10000</p></td><td><p>Среднеагрессивная</p></td></tr><tr><td><p>Св. 5000</p></td><td><p>Св. 7500</p></td><td><p>Св. 10000</p></td><td><p>Сильноагрессивная</p></td></tr><tr><td colspan="4"><p>* При наличии подземных вод толщину защитного слоя бетона и марку по водонепроницаемости принимают по таблице Г.1.<br><br>Примечание - Показатели приведены для конструкций с защитным слоем бетона толщиной 20 мм. При толщине защитного слоя 25, 30 и 50 мм показатели умножают на 1,5, 1,7 и 2,5.</p></td></tr></tbody></table>

Таблица В.3 - Степень агрессивного воздействия жидких неорганических сред на бетон

<table><tbody><tr><td></td><td></td><td></td><td></td><td></td><td></td></tr><tr><td><p align="center">Показатель агрессивности</p></td><td colspan="4"><p align="center">Показатель агрессивности жидкой среды для сооружений, расположенных в грунтах с свыше 0,1 м/сут, в открытом водоеме и для напорных сооружений при марке бетона по водонепроницаемости</p></td><td><p align="center">Степень агрессивного воздействия жидкой неорганической среды на бетон</p></td></tr><tr><td></td><td><p align="center">W4</p></td><td><p align="center">W6</p></td><td><p align="center">W8</p></td><td><p align="center">W10-W12</p></td><td></td></tr><tr><td><p>Бикарбонатная щелочность, мг-экв/дм (град)</p></td><td><p align="center">Св. 0 до 1,05</p></td><td><p align="center">-</p></td><td><p align="center">-</p></td><td><p align="center">-</p></td><td><p>Слабоагрессивная</p></td></tr><tr><td><p>Водородный показатель pH</p></td><td><p align="center">Св. 5,0 до 6,5</p></td><td><p align="center">Св. 4,0 до 5,0</p></td><td><p align="center">Св. 3,5 до 4,0</p></td><td><p align="center">Св. 3,0 до 3,5</p></td><td><p>Слабоагрессивная</p></td></tr><tr><td></td><td><p align="center">Св. 4,0 до 5,0</p></td><td><p align="center">Св. 3,5 до 4,0</p></td><td><p align="center">Св. 3,0 до 3,5</p></td><td><p align="center">Св. 2,5 до 3,0</p></td><td><p>Среднеагрессивная</p></td></tr><tr><td></td><td><p align="center">4,0 и менее</p></td><td><p align="center">3,5 и менее</p></td><td><p align="center">3,0 и менее</p></td><td><p align="center">2,0 и менее</p></td><td><p>Сильноагрессивная</p></td></tr><tr><td><p>Содержание агрессивной углекислоты, мг/дм</p></td><td><p align="center">Св. 10 до 40</p></td><td><p align="center">Св. 40 до 100</p></td><td><p align="center">Св. 100</p></td><td><p align="center">-</p></td><td><p>Слабоагрессивная</p></td></tr><tr><td></td><td><p align="center">Св. 40 до 100</p></td><td><p align="center">Св. 100</p></td><td><p align="center">-</p></td><td><p align="center">-</p></td><td><p>Среднеагрессивная</p></td></tr><tr><td><p>Содержание магнезийных солей, мг/дм, в пересчете на ион</p></td><td><p align="center">Св. 1000 до 2000</p></td><td><p align="center">Св. 2000 до 3000</p></td><td><p align="center">Св. 3000 до 4000</p></td><td><p align="center">Св. 4000 до 5000</p></td><td><p>Слабоагрессивная</p></td></tr><tr><td></td><td><p align="center">Св. 2000 до 3000</p></td><td><p align="center">Св. 3000 до 4000</p></td><td><p align="center">Св. 4000 до 5000</p></td><td><p align="center">Св. 5000 до 6000</p></td><td><p>Среднеагрессивная</p></td></tr><tr><td></td><td><p align="center">Св. 3000</p></td><td><p align="center">Св. 4000</p></td><td><p align="center">Св. 5000</p></td><td><p align="center">Св. 6000</p></td><td><p>Сильноагрессивная</p></td></tr><tr><td><p>Содержание аммонийных солей, мг/дм, в пересчете на ион</p></td><td><p align="center">Св. 100 до 500</p></td><td><p align="center">Св. 500 до 800</p></td><td><p align="center">Св. 800 до 1000</p></td><td></td><td><p>Слабоагрессивная</p></td></tr><tr><td></td><td><p align="center">Св. 500 до 800</p></td><td><p align="center">Св. 800 до 1000</p></td><td><p align="center">Св. 1000 до 1500</p></td><td></td><td><p>Среднеагрессивная</p></td></tr><tr><td></td><td><p align="center">Св. 800</p></td><td><p align="center">Св. 1000</p></td><td><p align="center">Св. 1500</p></td><td></td><td><p>Сильноагрессивная</p></td></tr><tr><td><p>Содержание едких щелочей мг/дм, в пересчете на ионы и</p></td><td><p align="center">Св. 50000 до 60000</p></td><td><p align="center">Св. 60000 до 80000</p></td><td><p align="center">Св. 80000 до 100000</p></td><td></td><td><p>Слабоагрессивная</p></td></tr><tr><td></td><td><p align="center">Св. 60000 до 80000</p></td><td><p align="center">Св. 80000 до 100000</p></td><td><p align="center">Св. 100000 до 150000</p></td><td></td><td><p>Среднеагрессивная</p></td></tr><tr><td></td><td><p align="center">Св. 80000</p></td><td><p align="center">Св. 100000</p></td><td><p align="center">Св. 150000</p></td><td></td><td><p>Сильноагрессивная</p></td></tr><tr><td><p>Суммарное содержание хлоридов, сульфатов, нитратов и других солей, мг/дм, при наличии испаряющих поверхностей</p></td><td><p align="center">Св. 10000 до 20000</p></td><td><p align="center">Св. 20000 до 50000</p></td><td><p align="center">Св. 50000 до 60000</p></td><td></td><td><p>Слабоагрессивная</p></td></tr><tr><td></td><td><p align="center">Св. 20000 до 50000</p></td><td><p align="center">Св. 50000 до 60000</p></td><td><p align="center">Св. 60000 до 70000</p></td><td></td><td><p>Среднеагрессивная</p></td></tr><tr><td></td><td><p align="center">Св. 50000</p></td><td><p align="center">Св. 60000</p></td><td><p align="center">Св. 70000</p></td><td></td><td><p>Сильноагрессивная</p></td></tr><tr><td colspan="6"><p>При оценке степени агрессивного воздействия среды в условиях эксплуатации сооружений, расположенных в слабофильтрующих грунтах с коэффициентом фильтрации менее 0,1 м/сут, значения показателей по настоящей таблице (кроме значений pH) должны быть умножены на 1,3. Значения водородного показателя pH должны быть уменьшены на 0,5 для бетонов марок по водонепроницаемости W4-W8; для бетонов марок по водонепроницаемости более W8 степень агрессивного воздействия по величине pH оценивают, как для бетона марки по водонепроницаемости W8.<br><br>Агрессивность растворов кристаллизующихся солей (сульфатов, хлоридов, нитратов и др.) при понижении температуры ниже 10°С повышается на один уровень. Содержание сульфатов в зависимости от вида и минералогического состава цемента не должно превышать пределов, указанных в таблицах В.4 и В.5.<br><br>При любом значении бикарбонатной щелочности среда неагрессивна по отношению к бетону с маркой по водонепроницаемости W6 и более, а также W4 при коэффициенте фильтрации грунта ниже 0,1 м/сут.<br><br>Оценка агрессивного воздействия среды по водородному показателю pH не распространяется на растворы органических кислот высоких концентраций и углекислоту.<br><br>Степень агрессивности устанавливается исследованиями.</p></td></tr></tbody></table>

Таблица В.4 - Степень агрессивного воздействия жидких сульфатных сред для бетонов марок по водонепроницаемости W8-W20

<table><tbody><tr><td></td><td></td><td></td><td></td><td></td><td></td></tr><tr><td colspan="2"><p align="center">Цемент</p></td><td colspan="3"><p align="center">Показатель агрессивности жидкой среды с содержанием сульфатов в пересчете на ионы , мг/дм, для сооружений, расположенных в грунтах с св. 0,1 м/сут, в открытом водоеме и для напорных сооружений при марке бетона по водонепроницаемости</p></td><td><p align="center">Степень агрессивного воздействия жидкой среды на бетон</p></td></tr><tr><td><p align="center">Группы цементов по сульфато-<br>стойкости</p></td><td><p align="center">Вид цемента</p></td><td><p align="center">W8</p></td><td><p align="center">W10-W14</p></td><td><p align="center">W16-W20</p></td><td></td></tr><tr><td><p align="center">I</p></td><td><p>Портландцементы по ГОСТ 10178, ГОСТ 31108, не входящие в группу II</p></td><td><p align="center">Св. 425 до 850</p></td><td><p align="center">Св. 850 до 1250</p></td><td><p align="center">Св. 1250 до 2500</p></td><td><p>Слабоагрессивная</p></td></tr><tr><td></td><td></td><td><p align="center">Св. 850 до 1700</p></td><td><p align="center">Св. 1250 до 2500</p></td><td><p align="center">Св. 2500 до 5000</p></td><td><p>Среднеагрессивная</p></td></tr><tr><td></td><td></td><td><p align="center">Св. 1700</p></td><td><p align="center">Св. 2500</p></td><td><p align="center">Св. 5000</p></td><td><p>Сильноагрессивная</p></td></tr><tr><td><p align="center">II</p></td><td><p>Портландцементы по ГОСТ 10178, ГОСТ 31108 с содержанием в клинкере - не более 65%, - не более 7%, не более 22% и шлакопортландцементы</p></td><td><p align="center">Св. 2550 до 5100</p></td><td><p align="center">Св. 5100 до 8000</p></td><td><p align="center">Св. 8000 до 9000</p></td><td><p>Слабоагрессивная</p></td></tr><tr><td></td><td></td><td><p align="center">Св. 5100 до 6800</p></td><td><p align="center">Св. 8000 до 9000</p></td><td><p align="center">Св. 9000 до 10000</p></td><td><p>Среднеагрессивная</p></td></tr><tr><td></td><td></td><td><p align="center">Св. 6800</p></td><td><p align="center">Св. 9000</p></td><td><p align="center">Св. 10000</p></td><td><p>Сильноагрессивная</p></td></tr><tr><td><p align="center">III</p></td><td><p>Сульфатостойкие цементы по ГОСТ 22266</p></td><td><p align="center">Св. 5100 до 10200</p></td><td><p align="center">Св. 10200 до 12000</p></td><td><p align="center">Св. 12000 до 15000</p></td><td><p>Слабоагрессивная</p></td></tr><tr><td></td><td></td><td><p align="center">Св. 10200 до 13600</p></td><td><p align="center">Св. 12000 до 15000</p></td><td><p align="center">Св. 15000 до 20000</p></td><td><p>Среднеагрессивная</p></td></tr><tr><td></td><td></td><td><p align="center">Св. 13600</p></td><td><p align="center">Св. 15000</p></td><td><p align="center">Св. 20000</p></td><td><p>Сильноагрессивная</p></td></tr><tr><td colspan="6"><p>При оценке степени агрессивности среды в условиях эксплуатации конструкций, расположенных в слабофильтрующих грунтах с менее 0,1 м/сут, показатели агрессивности по настоящей таблице должны быть умножены на 1,3.<br><br>Примечания<br><br>1 Применение в бетоне портландцемента группы II с одновременным использованием добавок на основе микрокремнезема приравнивается к применению цементов группы III.<br><br>2 Сульфатостойкость определяют по нормативным документам*, действующим на территории государства - участника Соглашения.</p></td></tr></tbody></table>

\_\_\_\_\_\_\_\_\_\_\_\_\_\_\_

\* На территории Российской Федерации определяют по [ГОСТ Р 56687-2015](https://normadocs.ru/gost_r_56687-2015) "Защита бетонных и железобетонных конструкций от коррозии. Метод определения сульфатостойкости бетона".

Таблица В.5 - Степень агрессивного воздействия жидких сульфатных сред, содержащих бикарбонаты, для бетонов марок по водонепроницаемости W4-W8

<table><tbody><tr><td></td><td></td><td></td><td></td><td></td><td></td></tr><tr><td colspan="2"><p align="center">Цемент</p></td><td colspan="3"><p align="center">Показатель агрессивности жидкой среды с содержанием сульфатов в пересчете на ионы , мг/дм, для сооружений, расположенных в грунтах с св. 0,1 м/сут, в открытом водоеме и для напорных сооружений при содержании ионов , мг-экв/л</p></td><td><p align="center">Степень агрессивного воздействия жидкой неорганической среды на бетон марки по водонепроницаемости W4</p></td></tr><tr><td><p align="center">Группы цементов по сульфатостойкости</p></td><td><p align="center">Вид цемента</p></td><td><p align="center">св. 0,0 до 3,0</p></td><td><p align="center">св. 3,0 до 6,0</p></td><td><p align="center">св. 6,0</p></td><td></td></tr><tr><td><p align="center">I</p></td><td><p>Портландцементы по ГОСТ 10178, ГОСТ 31108, не входящие в группу II</p></td><td><p align="center">Св. 250 до 500</p></td><td><p align="center">Св. 500 до 1000</p></td><td><p align="center">Св. 1000 до 1200</p></td><td><p>Слабоагрессивная</p></td></tr><tr><td></td><td></td><td><p align="center">Св. 500 до 1000</p></td><td><p align="center">Св. 1000 до 1200</p></td><td><p align="center">Св. 1200 до 1500</p></td><td><p>Среднеагрессивная</p></td></tr><tr><td></td><td></td><td><p align="center">Св. 1000</p></td><td><p align="center">Св. 1200</p></td><td><p align="center">Св. 1500</p></td><td><p>Сильноагрессивная</p></td></tr><tr><td><p align="center">II</p></td><td><p>Портландцементы по ГОСТ 10178, ГОСТ 31108 с содержанием в клинкере - не более 65%, - не более 7%, - не более 22% и шлакопортландцементы</p></td><td><p align="center">Св. 1500 до 3000</p></td><td><p align="center">Св. 3000 до 4000</p></td><td><p align="center">Св. 4000 до 5000</p></td><td><p>Слабоагрессивная</p></td></tr><tr><td></td><td></td><td><p align="center">Св. 3000 до 4000</p></td><td><p align="center">Св. 4000 до 5000</p></td><td><p align="center">Св. 5000 до 6000</p></td><td><p>Среднеагрессивная</p></td></tr><tr><td></td><td></td><td><p align="center">Св. 4000</p></td><td><p align="center">Св. 5000</p></td><td><p align="center">Св. 6000</p></td><td><p>Сильноагрессивная</p></td></tr><tr><td><p align="center">III</p></td><td><p>Сульфатостойкие цементы по ГОСТ 22266</p></td><td><p align="center">Св. 3000 до 6000</p></td><td><p align="center">Св. 6000 до 8000</p></td><td><p align="center">Св. 8000 до 12000</p></td><td><p>Слабоагрессивная</p></td></tr><tr><td></td><td></td><td><p align="center">Св. 6000 до 8000</p></td><td><p align="center">Св. 8000 до 12000</p></td><td><p align="center">Св. 12000 до 15000</p></td><td><p>Среднеагрессивная</p></td></tr><tr><td></td><td></td><td><p align="center">Св. 8000</p></td><td><p align="center">Св. 12000</p></td><td><p align="center">Св. 15000</p></td><td><p>Сильноагрессивная</p></td></tr><tr><td colspan="6"><p>При оценке степени агрессивности среды в условиях эксплуатации сооружений, расположенных в слабофильтрующих грунтах с менее 0,1 м/сут, показатели по настоящей таблице должны быть умножены на 1,3.<br><br>Показатели агрессивности приведены для бетона марки по водонепроницаемости W4. При оценке степени агрессивности среды для бетона марки по водонепроницаемости W6 показатели по настоящей таблице должны быть умножены на 1,3, для бетона марки по водонепроницаемости W8 - на 1,7.<br><br>Применение в бетоне портландцемента группы II с одновременным использованием добавок на основе микрокремнезема приравнивается к применению цемента группы III.</p></td></tr></tbody></table>

Таблица В.6 - Степень агрессивного воздействия жидких органических сред
