Repository: alexefanov/wiki

# LLM Wiki

Этот репозиторий хранит Obsidian vault для ведения локальной LLM-ориентированной базы знаний и одновременно является облачной LLM-ориентированной базой знаний, функционирующей на базе инфраструктуры Yandex.

Начинайте с `wiki/index.md`, затем переходите по связанным тематическим страницам. Исходные или слабо обработанные материалы находятся в `raw/`.

## Структура

- `wiki/` - обработанные заметки базы знаний и индексные страницы.
- `raw/` - исходные или обработанные заметки-источники.
- `raw/temp/` - исходные необработанные заметки-источники.
- `AGENTS.md` - schema-файл с правилами для LLM-агента, который поддерживает vault.

File: raw/ГОСТ 9.402-2004 Единая система защиты от коррозии и старения. Покрытия лакокрасочные. Подготовка металлических поверхностей к окрашиванию.md (part 3 of 5)
---
<table><tbody><tr><td></td><td></td><td></td><td></td><td></td><td></td></tr><tr><td><p align="center">Способ очистки<br>от окалины и ржавчины</p></td><td colspan="4"><p align="center">Степень очистки<br>от окалины<br>и ржавчины при исходной степени окисленности поверхности</p></td><td><p align="center">Пример применения</p></td></tr><tr><td></td><td><p align="center">A</p></td><td><p align="center">B</p></td><td><p align="center">C</p></td><td><p align="center">D</p></td><td></td></tr><tr><td><p>Травление</p></td><td><p align="center">1</p></td><td><p align="center">2</p></td><td><p align="center">1</p></td><td><p align="center">1</p></td><td><p>Обработка изделий любой формы. Удаление окалины и ржавчины из труднодоступных мест (карманов, отверстий, пазов и т.п.)</p></td></tr><tr><td><p>Струйная обработка</p></td><td><p align="center">1</p></td><td><p align="center">2</p></td><td><p align="center">1</p></td><td><p align="center">1</p></td><td><p>Обработка крупногабаритных изделий (зачистка сварных швов, удаление продуктов коррозии и т.п.), местное удаление окалины, ржавчины или старых лакокрасочных покрытий перед ремонтным окрашиванием</p></td></tr><tr><td><p>Механизированная очистка (вращающимися щетками, пневматическими молотками, с использованием шлифовальных шкурок и др.)</p></td><td><p align="center">2</p></td><td><p align="center">4</p></td><td><p align="center">3</p></td><td><p align="center">3</p></td><td><p align="center">То же</p></td></tr><tr><td><p>Механическая очистка ручным инструментом</p></td><td><p align="center">3</p></td><td><p align="center">4</p></td><td><p align="center">4</p></td><td><p align="center">3-4</p></td><td><p align="center">"</p></td></tr><tr><td colspan="6"><p>Примечание - Очистка вручную допускается при наличии на поверхности легкой ржавчины или следов коррозии. При этом достигается 1-я или 2-я степень очистки от оксидов.</p></td></tr></tbody></table>

5.12.5 Если срок службы применяемой системы лакокрасочного покрытия, например в результате абразивного износа, разрушающего воздействия веществ и т.п., меньше срока, установленного для этой системы в любых климатических условиях, допускается по согласованию с заказчиком и разработчиком изделия проводить окрашивание поверхности со степенью очистки 4.

5.12.6 Для изделий из металла толщиной 4 мм и более, эксплуатируемых в условиях В5 по ГОСТ 9.104, срок службы которых в результате абразивного износа и разрушающего воздействия агрессивных сред не более 12 мес, допускается окрашивать поверхности со степенями очистки от оксидов 3 и 4 с применением технологических схем подготовки поверхностей 1-3 по таблице 3, а также применять грунтовки-преобразователи ржавчины или преобразователи ржавчины.

**5.12.7 Механическая очистка поверхности**

5.12.7.1 Механическую очистку поверхности изделий проводят при помощи ручного и механизированного инструментов, специального оборудования, а также методами струйной абразивной и струйной водной обработок.

5.12.7.2 Ручную очистку проводят с использованием проволочных щеток, шпателей, скребков, абразивных шкурок, молотков для скалывания ржавчины.

5.12.7.3 Механизированную очистку проводят с использованием вращающихся проволочных щеток, различного типа шлифовальных приспособлений, отбойных молотков, игольчатых пистолетов.

Участки поверхности, недоступные для обработки механизированным инструментом, подготавливают вручную. Очистку проводят так, чтобы отсутствовали какие-либо повреждения или дефекты поверхности (риски, вмятины и т.п.).

5.12.7.4 Сухая абразивная струйная очистка

Центробежную абразивную струйную очистку проводят на неподвижных установках или в передвижных устройствах струйной очистки, в которых абразив поступает сначала на вращающиеся колеса или лопасти, а затем равномерно с большой скоростью разбрасывается на очищаемую поверхность.

Абразивная струйная очистка сжатым воздухом осуществляется путем подачи абразива в поток воздуха, подаваемого с высокой скоростью из сопла на очищаемую поверхность. Абразив может быть впрыснут в воздушный поток из сосуда, находящегося под давлением, или увлечен воздушным потоком в процессе засасывания из сосуда, не находящегося под давлением. В воздушно-абразивный поток допускается добавлять небольшое количество воды для устранения пыли в диапазоне размера взвешенных частиц менее 50 мкм. Расход воды составляет 15-25 дм/ч.

Абразивную струйную очистку при помощи вакуума или всасывающей головки проводят с тем отличием, что сопло встроено во всасывающую головку, которая герметично закреплена на стальной поверхности и предназначена для сбора отработанного абразива и загрязнений. Воздушно-абразивный поток может быть затянут на поверхность также при использовании пониженного давления во всасывающей головке.

5.12.7.5 Влажная абразивная струйная очистка

Влажная абразивная струйная очистка со сжатым воздухом осуществляется аналогично струйной очистке со сжатым воздухом с добавлением жидкости (обычно питьевой воды), в результате чего поверхность очищают путем воздействия на нее потока воздуха, питьевой воды и абразива.

Суспензионная струйная очистка заключается в подаче смеси мелких абразивных частиц с жидкостью при помощи насоса или сжатого воздуха на очищаемую поверхность.

Струйную очистку жидкостью под давлением проводят при помощи потока жидкости (обычно - питьевой воды) с абразивом, который через сопло направляют на очищаемую поверхность. Поток представляет собой жидкость, находящуюся под давлением, а количество добавленных абразивов, как правило, меньше, чем при влажной абразивной струйной очистке сжатым воздухом. Абразив вводят либо в сухом виде (при помощи воздуха или без него), либо в виде жидкой пасты.

Струйная очистка со сметанием представляет собой частный случай использования струйной очистки и предназначена для очистки органических и металлических покрытий или для придания им шероховатости при удалении поверхностного слоя. Струйную очистку со сметанием проводят таким образом, чтобы покрытие с сильным сцеплением, находящееся под первым слоем, не было бы пробито и сорвано с оголением подложки при столкновении с абразивом. Требуемые условия очистки поверхности согласовываются между заинтересованными сторонами. Как правило, для струйной очистки со сметанием используют струю воздуха низкого давления и мелкий абразивный порошок.

Точечная струйная очистка представляет собой обычную форму струйной очистки сжатым воздухом, когда обработке на поверхности подвергаются только отдельные точки (например, пятна ржавчины или сварки).

Водная струйная очистка заключается в подаче струи питьевой воды под давлением на очищаемую поверхность. Давление воды зависит от удаляемых загрязнений, таких как водорастворимые вещества, рыхлая ржавчина и старые лакокрасочные покрытия с плохой адгезией. Если в процессе очистки в воду добавляют поверхностно-активные вещества, то необходима последующая промывка поверхности питьевой водой.

Обычно используют следующие методы водной струйной очистки:

\- очистка струей питьевой воды с высоким давлением (70-170 МПа);

\- очистка струей питьевой воды со сверхвысоким давлением (свыше 170 МПа).

5.12.7.6 Газопламенная очистка

Поверхность обжигают пламенем кислородно-ацетиленовой горелки. Окалину и ржавчину удаляют путем воздействия на них струи огня и высокой температуры. После очистки пламенем поверхность обрабатывают при помощи проволочных щеток с механическим приводом и перед окрашиванием дополнительно очищают от пыли и рыхлых загрязнений. Газопламенную очистку применяют при толщине металла не менее 6 мм.

5.12.7.7 Для струйной абразивной обработки применяют чугунную или стальную дробь по ГОСТ 11964 или шлифовальные материалы по ГОСТ 3647.

Струйную абразивную обработку проводят при толщине металла не менее 3 мм.

Допускается струйная абразивная обработка тонкостенных изделий, если при этом не нарушается их геометрическая форма.

5.12.7.8 Изделия из коррозионно-стойких сталей после очистки шлифовальным материалом подвергают травлению для удаления металлической пыли.

При использовании неметаллических абразивов травление не применяют.

5.12.7.9 После механической обработки проводят обдув поверхности сжатым воздухом по ГОСТ 9.010.

5.12.7.10 При влажной абразивной струйной очистке используют смесь абразива с водой в соотношении от 1:2 до 1:6.

5.12.7.11 Для предотвращения коррозии черных металлов в гидроабразивную суспензию вводят один из компонентов, приведенных в таблице 11.

Таблица 11 - Ингибиторы коррозии для влажной струйной абразивной очистки

<table><tbody><tr><td></td><td></td></tr><tr><td><p align="center">Наименование ингибитора</p></td><td><p align="center">Массовая концентрация, кг/м</p></td></tr><tr><td><p>Танин</p></td><td><p align="center">20,0-30,0</p></td></tr><tr><td><p>Двухромовокислый калий (натрий) по ГОСТ 4220</p></td><td><p align="center">0,5-1,0</p></td></tr><tr><td><p>Кальцинированная сода по ГОСТ 5100</p></td><td><p align="center">1,5-2,5</p></td></tr><tr><td><p>Азотистокислый натрий по ГОСТ 4197</p></td><td><p align="center">2,0-10,0</p></td></tr><tr><td colspan="2"><p>Примечание - Если после влажной струйной абразивной очистки не предусмотрена последующая химическая подготовка поверхности, то перед окрашиванием необходимо промыть поверхность питьевой водой. При использовании в качестве ингибиторов соединений хрома промывание допускается не проводить.</p></td></tr></tbody></table>

**5.12.8 Травление**

5.12.8.1 Составы растворов и режимы травления черных и цветных металлов приведены в ГОСТ 9.305 и в таблице В.3 (приложение В).

5.12.8.2 Составы растворов корректируют путем добавления травильного концентрата или соответствующих компонентов.

5.12.8.3 Допустимые массовые концентрации солей железа в травильных растворах приведены в таблице 12.

Таблица 12 - Допустимые концентрации солей железа в травильных растворах

<table><tbody><tr><td></td><td></td><td></td></tr><tr><td><p align="center">Наименование соли железа</p></td><td colspan="2"><p align="center">Допустимые массовые концентрации, кг/м, при обработке</p></td></tr><tr><td></td><td><p align="center">погружением</p></td><td><p align="center">распылением</p></td></tr><tr><td><p>Сернокислое по ГОСТ 4148 или ГОСТ 9485</p></td><td><p align="center">150-180</p></td><td><p align="center">250-300</p></td></tr><tr><td><p>Хлористое по ГОСТ 4147</p></td><td><p align="center">200-220</p></td><td><p align="center">300-380</p></td></tr><tr><td><p>Фосфорнокислое</p></td><td><p align="center">20-25</p></td><td><p align="center">15-18</p></td></tr></tbody></table>

5.12.8.4 Для удаления окалины и ржавчины с поверхности крупногабаритных изделий из металлов 1-й и 2-й групп применяют травильную пасту, которую наносят шпателем, штукатурными лопатками или пастопультом и выдерживают в течение 1-6 ч, после чего поверхность промывают водой и на 0,5-1,0 ч наносят пассивирующую пасту, затем поверхность промывают и высушивают.

5.12.8.5 Составы травильной и пассивирующей паст приведены в таблице В.4 (приложение В).

5.12.8.6 При подготовке поверхности изделий, предназначенных для условий эксплуатации У1, У2, У3, УХЛ4, при невозможности применения струйно-абразивного метода очистки или других методов, обеспечивающих требуемые свойства покрытия, для поверхностей со степенью окисления А применяют грунтовки - преобразователи ржавчины.

5.12.8.7 Толстые слои окалины и ржавчины с изделий из черных металлов сложной формы удаляют погружением изделия в расплав гидроокиси натрия температурой 420 °С - 480 °С или в расплав смеси гидроокиси натрия и азотнокислого натрия температурой 450 °С - 500 °С в соотношении 3:1 на 10-45 мин. При этом операцию обезжиривания не проводят. Допускается применять другие методы, обеспечивающие требуемую степень очистки поверхности от оксидов.

5.12.8.8 Составы для одновременного обезжиривания и травления и режимы обработки приведены в таблице В.5 (приложение В).

**5.13 Химическая активация металлической поверхности перед фосфатированием**

5.13.1 Химическую активацию проводят после очистки поверхности от оксидов, масляных и иных загрязнений перед операцией кристаллического цинкфосфатирования с целью обеспечения постоянного качества фосфатного покрытия, получения фосфатных покрытий с мелкокристаллической структурой, уменьшения массы фосфатного покрытия на единицу поверхности, снижения расхода фосфатирующих концентратов.

5.13.2 Титановые активаторы АФ-1, АФ-4, АП-4 представляют собой порошкообразные продукты. Активаторы вводят в ванну промывки перед фосфатированием или в ванну обезжиривания в зависимости от имеющегося оборудования. Введение активатора в ванну обезжиривания эффективно только при использовании метода распыления. Предпочтительнее активатор добавлять во вторую ванну обезжиривания.

5.13.3 Перед введением в ванну промывки активирующие составы растворяют в дистиллированной (деминерализованной) воде согласно требованиям таблицы Г.1 (приложение Г).

5.13.4 Режимы обработки активирующими растворами приведены в таблице В.6 (приложение В).

5.13.5 В связи с тем, что растворы титановых активаторов АФ-1, АФ-4, АП-4 склонны к коагуляции, активирующие растворы необходимо периодически обновлять. Контроль и корректирование активирующих растворов приведены в приложении Д.

5.13.6 Замену активирующего раствора проводят при ухудшении качества фосфатного покрытия (увеличение размера кристаллов и массы слоя), но не реже одного раза в две недели.

5.13.7 Расход активирующего состава определяют производственными условиями и уточняют после испытаний на конкретном оборудовании для подготовки поверхности.

**5.14 Фосфатирование**

5.14.1 При подготовке к окрашиванию на металлической поверхности могут быть сформированы фосфатные покрытия двух типов: кристаллические (цинкфосфатные) или аморфные (железофосфатные).

Цинкфосфатные покрытия формируются в растворах на основе однозамещенного фосфата цинка, которые также могут содержать катионы никеля, марганца, кальция и т.д.

Железофосфатные покрытия формируются в растворах на основе однозамещенных фосфатов щелочных металлов или аммония.

5.14.2 Фосфатирование применяют главным образом для обработки черных металлов, а также цинка, алюминия, кадмия. Характеристики фосфатируемости металлов приведены в таблице Д.1 (приложение Д).

5.14.3 Перед фосфатированием поверхность очищают от окалины, ржавчины, жиров, масел, отпечатков пальцев и других посторонних веществ методами, совместимыми с предусматриваемым способом фосфатирования, и тщательно промывают.

5.14.4 Перед кристаллическим фосфатированием необходимо отказаться от методов и материалов очистки поверхности, способствующих формированию крупнокристаллической структуры и увеличению массы фосфатного покрытия. С этой целью не рекомендуется применять сильно щелочные ТМС (рН свыше 12). Если для удаления окалины и ржавчины проводилась операция травления кислотами, то перед фосфатированием необходимо проводить нейтрализующую промывку и химическую активацию по 5.13.

5.14.5 Перед окрашиванием методами катодного или анодного электроосаждения, а также перед окрашиванием порошковыми красками перед операцией цинкфосфатирования необходимо провести химическую активацию по 5.13.

5.14.6 С целью увеличения коррозионной стойкости фосфатные покрытия обрабатывают специальными пассивирующими средствами.

5.14.7 Основные типы фосфатных покрытий и их характеристики приведены в таблице 13.

Таблица 13 - Характеристики конверсионных фосфатных покрытий

<table><tbody><tr><td></td><td></td><td></td><td></td><td></td><td></td><td></td></tr><tr><td><p align="center">Тип и компоненты фосфатирующего состава</p></td><td><p align="center">Тип конверсионного покрытия</p></td><td><p align="center">Внешний вид фосфатного покрытия</p></td><td colspan="4"><p align="center">Масса фосфатного покрытия<br>на единицу площади, г/м,<br>при нанесении на</p></td></tr><tr><td></td><td></td><td></td><td><p align="center">черные металлы</p></td><td><p align="center">алюми-<br>ний</p></td><td><p align="center">цинк</p></td><td><p align="center">кадмий</p></td></tr><tr><td><p>Классический (Zn, НРО, окислитель)</p></td><td><p>Цинкфосфат, цинкжелезофосфат</p></td><td><p>Цвет от светло-серого<br>до темно-серого; кристаллический</p></td><td><p align="center">1,5-9,0</p></td><td><p align="center">1,5-9,0</p></td><td><p align="center">1,5-5,0</p></td><td><p align="center">1,5-9,0</p></td></tr><tr><td><p>С низким цинком (Zn, Ni, НРО, окислитель)</p></td><td></td><td></td><td><p align="center">1,5-5,0</p></td><td><p align="center">1,5-5,0</p></td><td><p align="center">1,5-5,0</p></td><td><p align="center">1,5-5,0</p></td></tr><tr><td><p>Трикатионный (Zn, Ni, Mn, НРО, окислитель)</p></td><td><p>Цинкфосфат, цинкжелезофосфат, цинкмарганецфосфат</p></td><td></td><td><p align="center">1,5-5,0</p></td><td><p align="center">1,5-5,0</p></td><td><p align="center">1,5-5,0</p></td><td><p align="center">1,5-5,0</p></td></tr><tr><td><p>Аморфный (Na, K, NH, НРО, окислитель)</p></td><td><p>Фосфат обрабатываемого металла плюс окислы железа в случае обработки черных металлов</p></td><td><p>Цвет радужный от светло-желтого до серо-голубого; аморфный</p></td><td><p align="center">0,1-1,0</p></td><td><p align="center">Менее 0,3</p></td><td><p align="center">0,1-1,0</p></td><td><p align="center">-</p></td></tr></tbody></table>

5.14.8 Рекомендации по фосфатированию для обеспечения хороших физико-механических свойств и повышения коррозионной стойкости лакокрасочных покрытий приведены в таблице 14.

Таблица 14 - Рекомендации по фосфатированию для обеспечения хороших физико-механических свойств и повышения коррозионной стойкости лакокрасочных покрытий

|  |  |  |  |
| --- | --- | --- | --- |
| Обрабатываемый металл | Тип фосфатирующего состава | Масса фосфатного покрытия, г/м | Область применения |
| Черные металлы 1-й и 2-й групп, цинк, алюминий, кадмий | Классический, с низким цинком, трикатионный | 1,5-5,0 | Перед окрашиванием жидкими лакокрасочными материалами |
|  | Аморфный | 0,1-1,0 |  |
|  | С низким цинком, трикатионный | 1,5-4,0 | Перед окрашиванием методами анодного и катодного электроосаждения |
|  | Классический, с низким цинком, трикатионный | 1,5-3,0 | Перед окрашиванием порошковыми красками и перед окрашиванием с последующей деформацией |
|  | Аморфный | 0,1-1,0 |  |

5.14.9 Технологические параметры нанесения, условия и способы корректирования, методики контроля фосфатирующих растворов, расходы химикатов - в соответствии с НД на конкретный состав.

5.14.10 Изделия с нанесенным фосфатным покрытием промывают питьевой водой и подвергают горячей сушке. При некоторых видах окрашивания с применением водных лакокрасочных материалов, например, перед окрашиванием методом электроосаждения, допускается изделия не сушить.

5.14.11 Образование шлама является нормальным явлением процесса фосфатирования, однако следует избегать осаждения шлама на изделиях. Ванны фосфатирования должны очищаться от шлама путем фильтрации, отстаиванием и т.д.

5.14.12 Для приготовления фосфатирующих растворов применяют дистиллированную, деминерализованную или питьевую воду, соответствующую требованиям таблицы Г.1 (приложение Г). При применении питьевой воды расход фосфатирующих составов возрастает на 10% - 15%.

Для приготовления рабочего раствора состава для одновременного обезжиривания и аморфного фосфатирования применяют питьевую воду.

5.14.13 Методы контроля и корректирования фосфатирующих растворов приведены в приложении Д.

**5.15 Пассивирование**

5.15.1 Операцию пассивирования проводят после обезжиривания поверхности водными растворами с целью предотвращения образования вторичной коррозии при сушке изделий из стали 1-й и 2-й групп, если последующую обработку не проводят.

5.15.2 Операцию пассивирования проводят после операций фосфатирования и хроматирования с целью повышения коррозионной стойкости фосфатных и хроматных покрытий.

5.15.3 Пассивирующие составы и технологические режимы обработки приведены в таблице В.7 (приложение В).

5.15.4 Для пассивирования перед окрашиванием допускается применять бесхромовые составы на основе комплексных фторидных соединений титана, циркония или гафния, а также водорастворимых полимерных соединений, улучшающих коррозионную стойкость последующего лакокрасочного покрытия.

5.15.5 Приготовление, контроль и корректирование пассивирующих растворов приведены в приложении Д.

5.15.6 Изделия с покрытиями, полученными химическим или электрохимическим способами из меди и ее сплавов, коррозионно-стойких сталей, а также изделия с цинкбарийфосфатными и цинкмагнийфосфатными покрытиями пассивируют по ГОСТ 9.305.

**5.16 Промывка**

5.16.1 После каждой технологической стадии химической подготовки поверхности проводят промывку поверхности питьевой водой. Число ступеней промывки определяется технологическим процессом. Увеличение числа ступеней промывки улучшает качество подготавливаемой поверхности.

5.16.2 Химические компоненты предыдущей технологической стадии после промывки могут остаться на поверхности изделия, поэтому воду в последней ванне промывки контролируют по таблице 15.

Таблица 15 - Контролируемые показатели воды в последней ванне промывки

|  |  |  |  |
| --- | --- | --- | --- |
| Наименование операции, после которой проводят промывку | Наименование операции, перед которой проводят промывку | Контролируемый показатель | Допустимое значение контролируемого показателя, точка,   не более |
| Обезжиривание | Травление | Щелочность | 0,5 |
|  | Активирование |  | 1,0 |
|  | Фосфатирование |  | 0,5 |
|  | Пассивирование |  | 0,1 |
|  | Сушка |  | 0,1 |
| Травление | Активирование | Кислотность | 0,5 |
|  | Фосфатирование |  | 1,0 |
|  | Пассивирование |  | 0,8 |
| Фосфатирование | Пассивирование | Кислотность | 1,0 |
| Хроматирование | Пассивирование | Кислотность | 1,0 |

5.16.3 Качество исходной питьевой воды и допустимая концентрация загрязнений в последней ванне промывки перед сушкой от влаги и окрашиванием зависят от типа наносимых лакокрасочных покрытий и условий их эксплуатации. Требования к воде последней ванны промывки приведены в таблице 16.

Таблица 16 - Требования к воде последней ванны промывки

<table><tbody><tr><td></td><td></td><td></td><td></td><td></td></tr><tr><td></td><td></td><td colspan="3"><p align="center">Качество воды</p></td></tr><tr><td></td><td></td><td></td><td colspan="2"><p align="center">Вода в ванне промывки</p></td></tr><tr><td><p align="center">Тип наносимого лакокрасочного покрытия</p></td><td><p align="center">Условия эксплуатации<br>по ГОСТ 9.401</p></td><td><p align="center">Исходная вода</p></td><td><p align="center">Контролируемый параметр</p></td><td><p align="center">Допустимое значение контроли-<br>руемого параметра</p></td></tr><tr><td><p>Жидкие лакокрасочные материалы</p></td><td><p>УХЛ1, УХЛ2, УХЛ3, Т1, Т2, Т3, ОМ1, ОМ2, ОМ3, О1, В5, УХЛ4</p></td><td><p>Дистиллированная по ГОСТ 6709,</p><p>3-й категории по ГОСТ 9.314</p></td><td><p>Проводимость, мкСм/см, не более</p></td><td><p align="center">50</p></td></tr><tr><td></td><td></td><td><p>Питьевая по ГОСТ 2874,</p><p>2-й категории по ГОСТ 9.314, конденсат</p></td><td><p>Щелочность (после обезжиривания), точка, не более</p></td><td><p align="center">0,5</p></td></tr><tr><td></td><td></td><td></td><td><p>Кислотность (после фосфатирования, хроматирования, пассивирования), точка, не более</p></td><td><p align="center">0,5</p></td></tr><tr><td><p>Электроосаж-</p><p>даемые лакокрасочные материалы</p></td><td><p>Любые</p></td><td><p>Дистиллированная по ГОСТ 6709, 3-й категории по ГОСТ 9.314</p></td><td><p>Проводимость, мкСм/см, не более</p></td><td><p align="center">40</p></td></tr><tr><td><p>Порошковые лакокрасочные материалы</p></td><td><p>УХЛ1, УХЛ2, УХЛ3, Т1, Т2, Т3, ОМ1, ОМ2, ОМ3, В5, УХЛ4</p></td><td><p>Дистиллированная по ГОСТ 6709, 3-й категории по ГОСТ 9.314</p></td><td><p>Проводимость, мкСм/см, не более</p></td><td><p align="center">40</p></td></tr><tr><td></td><td></td><td><p>Питьевая по ГОСТ 2874,</p><p>2-й категории по ГОСТ 9.314,</p><p>конденсат</p></td><td><p>Щелочность (после обезжиривания), точка, не более</p></td><td><p align="center">0,5</p></td></tr><tr><td></td><td></td><td></td><td><p>Кислотность (после фосфатирования, хроматирования, пассивирования), точка, не более</p></td><td><p align="center">0,5</p></td></tr></tbody></table>

5.16.4 Продолжительность промывки на любой стадии технологического процесса - не менее 0,5 мин.

5.16.5 Промывки применяют как при методе погружения, так и при струйном методе; они предназначены для выполнения двух основных функций: промывания и улавливания. Ванны промывки должны быть проточными, ванна улавливания - непроточной, но с возвращением уловленного раствора в предыдущую технологическую ванну (противоточная схема).

Для снижения расходов воды и сбросов сточных промывочных вод рекомендуется создание противоточных схем промывок.

5.16.6 Расход воды на промывку , дм/ч, определяют по формуле

, (1)

где - число одинарных ванн промывки, прямоточных ступеней промывки или ванн (в том числе каскадных) с автономными (собственной) подачей и сливом воды;

\- удельный вынос (унос) раствора, см/м (таблица 5);

\- площадь обрабатываемой поверхности, м/ч;

\- коэффициент, учитывающий число ванн улавливания: при одной, при двух и при трех ваннах улавливания;

\- число ступеней проточной промывки;

\- кратность разбавления, вычисляемая по формуле

![[raw/вложенные файлы/0a96a723485f91d5c29f9760efd2a364_MD5.png]], (2)

где - концентрация раствора в технологической ванне, точки;

\- предельно допустимая концентрация технологического раствора в последней ванне промывки, точки;

\- коэффициент, учитывающий метод обработки (при методе погружения , при струйном методе ).

**5.17 Сушка подготовленных изделий**

5.17.1 Способы и режимы сушки изделий приведены в таблице 17.

Таблица 17 - Способы сушки изделий после химической подготовки поверхности

<table><tbody><tr><td></td><td></td><td></td></tr><tr><td><p align="center">Характеристика изделия</p></td><td><p align="center">Способ сушки</p></td><td><p align="center">Температура, °С</p></td></tr><tr><td><p>Толстостенные и крупногабаритные изделия</p></td><td><p>Обдув сжатым воздухом или горячим воздухом от тепловых пушек</p></td><td><p align="center">15-110</p></td></tr><tr><td><p>Изделия, транспортируемые на подвесных или ленточных конвейерах периодического или непрерывного действия:</p></td><td><p>В камерах сушки тупикового типа периодического действия и в камерах проходного типа периодического и непрерывного действий</p></td><td></td></tr><tr><td><p>обезжиренные, фосфатированные, пассивированные</p></td><td></td><td><p align="center">60-130</p></td></tr><tr><td><p>хроматированные</p></td><td></td><td><p align="center">Не более 60</p></td></tr><tr><td><p>Изделия, транспортируемые тельфером, кран-балкой или автооператором:</p></td><td><p>В камерах сушки периодического действия с закрывающимися створками</p></td><td></td></tr><tr><td><p>обезжиренные, фосфатированные, пассивированные</p></td><td></td><td><p align="center">60-130</p></td></tr><tr><td><p>хроматированные</p></td><td><p>В камерах сушки периодического действия с закрывающимися створками или без них</p></td><td><p align="center">Не более 60</p></td></tr><tr><td colspan="3"><p>Примечание - Сушку проводят до полного высыхания поверхности.</p></td></tr></tbody></table>

5.17.2 При обезжиривании изделий с помощью щеток или протирочного материала, смоченных уайт-спиритом, допускается протереть поверхность насухо чистым обтирочным материалом, не оставляющим ворса, и обдуть сухим очищенным сжатым воздухом.

5.17.3 Применяют камеры сушки любого типа, обеспечивающие рециркуляцию горячего воздуха, газодинамический обдув изделий и удаление с них паров влаги.

5.17.4 Сушку деталей, транспортируемых в барабанах из полипропилена, проводят не вынимая их из барабанов в сушильной камере с циркуляцией нагретого воздуха температурой не более 80 °С.

5.17.5 Качество сжатого воздуха для обдувки изделий - в соответствии с требованиями ГОСТ 9.010.

**5.18 Подготовка поверхности к ремонтному окрашиванию**

5.18.1 Подготовку изделий к ремонтному окрашиванию проводят по таблице 18.

Таблица 18 - Требования к подготовке поверхности к ремонтному окрашиванию

|  |  |  |  |
| --- | --- | --- | --- |
| Условия эксплуатации лакокрасочных покрытий по ГОСТ 9.104 | Степень подготовки поверхности к ремонтному окрашиванию | Метод удаления загрязнений и продуктов коррозии | Характеристика подготовленной поверхности |
| У1, ХЛ1, УХЛ1, Т1, Т2, ОМ1, ОМ2, В5 | 1 | Полностью удаляют старое лакокрасочное покрытие, продукты коррозии и масляные загрязнения | Не допускаются масляные загрязнения; степень очистки поверхности - 2. Дальнейшую подготовку поверхности проводят как для вновь изготавливаемых изделий |
| У2, ХЛ2, У3, ХЛ3, УХЛ3, УХЛ2, Т3, ОМ3 | 2 | Полностью удаляют старое лакокрасочное покрытие, ржавчину и отслаивающуюся окалину, затем поверхность обезжиривают | Допускаются прочно прилегающий тонкий несплошной слой грунтовки, отдельные точки ржавчины, небольшие куски окалины, плотно прилегающие к основе, легкий налет с ржавым оттенком в ранее прокорродировавших местах |
| УХЛ4 | 3 | С поверхности удаляют неплотно прилегающие загрязнения органического и неорганического происхождений, местные повреждения старого лакокрасочного покрытия, отстающего от основы | Допускается неповрежденное лакокрасочное покрытие, плотно прилегающее к металлу |

5.18.2 На поверхности допускаются остатки старого лакокрасочного покрытия, если оно способствует увеличению срока службы и улучшению коррозионной стойкости наносимой лакокрасочной системы, а также если оно совместимо с поверхностью.

5.18.3 Для удаления лакокрасочных покрытий с изделий в сборе или с отдельных деталей применяют смывки на основе растворителей или едкого натра, эффективные для данного вида лакокрасочной системы. Пример щелочного состава для удаления лакокрасочного покрытия приведен в таблице В.8 (приложение В).

5.18.4 Жидкие смывки применяют при использовании методов окунания и распыления, пастообразные - при методе ручного нанесения. После отслаивания или вздутия лакокрасочного покрытия его удаляют щеткой или шпателем.

5.18.5 Выбор смывки проводят индивидуально в каждом конкретном случае. Применение смывок проводят по технологической инструкции, прилагаемой к каждой смывке. Наименования смывок приведены в таблице Е.1 (приложение Е).

5.18.6 Для обезжиривания частично или полностью окрашенных изделий используют слабощелочные, нейтральные водные составы или уайт-спирит.

5.18.7 Продолжительность операции удаления лакокрасочного покрытия определяется системой этого покрытия, его толщиной, характеристикой исходной поверхности, а также адгезией удаляемого лакокрасочного покрытия.

## 6 Контроль качества подготовки поверхности

6.1 Состояние поверхности изделий контролируют не позднее чем через 6 ч после подготовки поверхности, и, дополнительно, непосредственно перед окрашиванием при сроке хранения более 6 ч.

6.2 При образовании на подготовленной поверхности вторичной коррозии ее удаляют, если она ухудшает свойства последующего лакокрасочного покрытия.

6.3 Если подготовка поверхности состоит из нескольких операций, контроль при необходимости проводят после каждой операции.

При обработке изделий в агрегатах химической подготовки поверхности проходного типа или на автоматических линиях, состоящей из нескольких стадий, оценку качества подготовленной поверхности проводят по результатам выполнения основной стадии (фосфатирование, хроматирование и т.д.).

**6.4 Контроль качества обезжиривания**

6.4.1 Качество обезжиривания должно соответствовать требованиям таблицы 19.

Таблица 19 - Методы контроля качества обезжиривания

|  |  |  |  |
| --- | --- | --- | --- |
| Степень обезжиривания | Время до разрыва пленки воды при испытании методом смачиваемости, с | Наличие масляного пятна на фильтровальной бумаге при испытании капельным методом | Наличие темного пятна на салфетке при испытании методом протирки |
| Первая | Более 30 | Отсутствует | Слабо выраженное, расплывчатое |
| Вторая | Менее 30 | Слабо выраженное, расплывчатое | Явно выраженное |

**6.4.2 Контроль степени обезжиривания методом смачиваемости**

Метод применяют для контроля поверхностей после ее обезжиривания водными растворами ТМС.

Метод заключается в определении времени сохранения сплошной пленки питьевой воды на обработанной поверхности до ее разрыва и основан на способности пленки воды или раствора не собираться в капли и сохраняться на чистой поверхности металла в течение определенного времени.

При определении степени обезжиривания изделие (образец) погружают в воду с содержанием солей по ГОСТ 6709 или распыляют на поверхность изделия (образца) раствор, содержащий 50 г нигрозина в 1 дм воды с содержанием солей по ГОСТ 6709.

Нарушение сплошности пленки фиксируют визуально при дневном или искусственном освещении, при этом не принимают во внимание поверхность, удаленную от краев и острых кромок менее чем на 10 мм.

Степень обезжиривания характеризуется временем в секундах от начала испытаний до разрыва пленки.

**6.4.3 Контроль степени обезжиривания капельным методом**

Метод применяют для контроля поверхностей после обезжиривания органическими растворителями и водными моющими растворами. Перед испытанием обезжиренную поверхность изделия (образца) высушивают.

На поверхность изделия (образца) наносят 2-3 капли растворителя и выдерживают 15 с.

К испытуемому участку поверхности прикладывают лист фильтровальной бумаги и прижимают его к поверхности до полного впитывания растворителя в бумагу.

На другой лист фильтровальной бумаги наносят 2-3 капли чистого растворителя и выдерживают до его полного испарения.

При дневном или искусственном освещении сравнивают внешний вид обоих листов фильтровальной бумаги.

Степень обезжиривания определяют по наличию или отсутствию масляного пятна на первом листе.

**6.4.4 Контроль степени обезжиривания методом протирки**

Метод применяют для поверхностей, обезжиренных водными моющими растворами и органическими растворителями.

Качество обезжиривания металлических поверхностей перед окрашиванием контролируют визуально при дневном или искусственном освещении. Подготовленную поверхность протирают чистой ветошью. Степень обезжиривания определяют по наличию или отсутствию на поверхности следов пыли и жировых загрязнений.

**6.5 Контроль степени очистки от окалины и ржавчины**

6.5.1 Степень очистки от окалины и ржавчины определяют с помощью пластины из прозрачного материала размером 25х25 мм с взаимно перпендикулярными линиями, образующими квадратики размерами 2,5х2,5 мм, которую передвигают по поверхности изделия.

6.5.2 Степень очистки от окалины и ржавчины определяют отношением числа квадратиков, занятых окалиной и ржавчиной, к общему числу квадратиков, выраженным в процентах. Контроль проводят по таблице 9. Допускается контроль после механической подготовки поверхности проводить визуально в соответствии с \[1\].

**6.6 Контроль качества фосфатирования**

6.6.1 Массу фосфатного покрытия на единицу площади поверхности определяют по приложению Д.

Массу фосфатного покрытия на соответствие требованиям таблицы 13 определяют периодически в зависимости от конкретных условий, но не реже одного раза в неделю.

6.6.2 Внешний вид фосфатного покрытия определяют визуально.

Цвет фосфатного покрытия зависит от типа применяемого фосфатирующего состава, марки металла, предварительной обработки (механической, термической) согласно таблице 13. Оттенок цвета не нормируется.

Допускается неравномерный цвет покрытия на изделиях, прошедших термическую обработку, а также разнооттеночность фосфатного покрытия при сохранении требуемых защитных свойств нанесенного на него лакокрасочного покрытия.

Не допускается наличие ржавчины и белого солевого налета (шлама), за исключением труднодоступных поверхностей изделий сложной конфигурации.

6.6.3 Контроль защитных свойств фосфатных покрытий проводят только в сочетании с лакокрасочным покрытием по ГОСТ 9.401.

**6.7 Контроль рН поверхности**

Измерение рН поверхности проводят непосредственно после сушки изделий, прошедших подготовку поверхности к окрашиванию. Смоченную дистиллированной водой универсальную индикаторную бумагу накладывают на поверхность изделия на 30 с, затем бумагу снимают и цвет ее сравнивают со шкалой рН.

Контроль проводят выборочно в местах скопления влаги и в местах соединения элементов.

Допускается рН поверхности определять по рН стекающей воды на последней стадии промывки; рН поверхности должен быть от 6 до 8.

**6.8 Контроль химических окисных и анодно-окисных покрытий**

Контроль химических окисных (хроматных, пассивных и т.д.) и анодно-окисных покрытий на цветных металлах и их сплавах проводят по ГОСТ 9.301.

## 7 Требования к работам, выполняемым при подготовке поверхности

7.1 Опасные и вредные производственные факторы при проведении работ по подготовке поверхности устраняют или снижают до допустимых уровней в соответствии с действующими НД и санитарными нормами.

7.2 Подготовка поверхности в производственных условиях должна проводиться в соответствии с требованиями противопожарной защиты помещений, зданий и других строительных сооружений.

7.3 Количество и номенклатуру основных видов пожарной техники, необходимой для защиты участка подготовки поверхности, определяют по действующим нормам, установленным с учетом требований ГОСТ 12.1.004. Используют автоматические установки пожаротушения и пожарной сигнализации, а также неавтоматические дренчерные и газовые установки пожаротушения и ручные пожарные извещатели для зданий и сооружений. При отсутствии установок автоматического пожаротушения помещения оборудуют пенными и углекислотными огнетушителями, ящиками с песком, асбестовыми одеялами и другими противопожарными средствами по ГОСТ 12.1.004.

7.4 Процессы подготовки поверхности, проводимые в том же помещении, в котором проводят окрашивание, включая транспортирование и хранение, осуществляют с учетом требований ГОСТ 12.1.010.

7.5 Требования к производственным процессам подготовки поверхности устанавливают по ГОСТ 12.3.002 и ГОСТ 12.3.005 в соответствии с:

выбором применяемых производственных процессов;

выбором производственных помещений и площадок (для процессов, выполняемых вне производственных помещений);

применяемыми исходными материалами, составами, концентратами;

используемым производственным оборудованием;

способами хранения и транспортирования материалов, исходных и обработанных изделий и отходов производства;

применяемыми средствами защиты работающих;

требованиями безопасности, приведенными в нормативной и технологической документации.

7.6 Общие требования к процессам подготовки поверхности - по ГОСТ 12.3.008. Процессы подготовки поверхности разрабатывают так, чтобы они обеспечивали содержание вредных веществ в воздухе рабочей зоны ниже предельно допустимых концентраций и не загрязняли окружающую среду (воздух, почву, водоемы) выбросами вредных веществ. Перечень вредных веществ и их предельно допустимые концентрации в воздухе рабочей зоны устанавливают по НД.

7.7 Требования при работе с составами, применяемыми при подготовке поверхности, - по ГОСТ 12.1.007.

7.8 При проведении процессов подготовки поверхности для ремонтных антикоррозионных работ руководствуются требованиями ГОСТ 12.3.016.

**7.9 Требования к производственным помещениям**

7.9.1 Производственные помещения, в которых проводят подготовку поверхности изделий, должны быть оборудованы санитарно-бытовыми помещениями, освещением, канализацией в соответствии с НД, а также вентиляцией, кондиционированием воздуха и воздушного отопления по ГОСТ 12.4.021.

В местах возможного поступления паров химических веществ в воздух рабочей зоны должны быть предусмотрены вытяжные устройства в соответствии с НД.

7.9.2 Общие санитарно-гигиенические требования к показателям микроклимата и допустимому содержанию вредных веществ в воздухе рабочей зоны помещения, в котором проводят подготовку поверхности металлов, - по ГОСТ 12.1.005.

**7.10 Требования к производственному оборудованию**

7.10.1 Общие требования к оборудованию, применяемому при подготовке поверхности, - по ГОСТ 12.2.003.
