Repository: alexefanov/wiki

# LLM Wiki

Этот репозиторий хранит Obsidian vault для ведения локальной LLM-ориентированной базы знаний и одновременно является облачной LLM-ориентированной базой знаний, функционирующей на базе инфраструктуры Yandex.

Начинайте с `wiki/index.md`, затем переходите по связанным тематическим страницам. Исходные или слабо обработанные материалы находятся в `raw/`.

## Структура

- `wiki/` - обработанные заметки базы знаний и индексные страницы.
- `raw/` - исходные или обработанные заметки-источники.
- `raw/temp/` - исходные необработанные заметки-источники.
- `AGENTS.md` - schema-файл с правилами для LLM-агента, который поддерживает vault.

File: raw/Защита строительных конструкций от коррозии. Актуализированная редакция СНиП 2.03.11-85. СП 28.13330.2017 — Редакция от 08.05.2024.md (part 3 of 22)
---
применением бетона марки по водонепроницаемости не ниже W6;

применением бетона с повышенным электрическим сопротивлением, достигаемым за счет применения комплексных добавок водоредуцирующего действия и активных минеральных добавок;

исключением применения бетона с добавками, понижающими электросопротивление бетона, в том числе ингибирующими коррозию стали;

назначением толщины защитного слоя бетона не менее 20 мм, а для опор контактной сети - не менее 16 мм;

ограничением ширины раскрытия трещин: не более 0,1 мм - для предварительно напряженных конструкций и не более 0,2 мм - для обычных конструкций.

5.7.6. В бетон конструкций, находящихся в поле тока от посторонних источников, не допускается вводить добавки солей электролитов, понижающих электрическое сопротивление бетона.

5.7.7. Для защиты от электрокоррозии зданий и сооружений отделений электролиза следует предусматривать:

устройство электроизоляционных швов в железобетонных перекрытиях, железобетонных площадках для обслуживания электролизеров, в подземных железобетонных конструкциях;

применение полимербетонов или бетонополимеров для конструкций, примыкающих к электронесущему оборудованию (опор, балок и фундаментов под электролизеры, опорных столбов под шинопроводы, опорных балок и фундаментов под оборудование, соединенное с электролизерами) в отделениях электролиза водных растворов;

мероприятия по предотвращению облива раствором конструкций (устройство защитных козырьков и т.п.);

защиту поверхностей фундаментов покрытиями, рекомендуемыми для защиты от коррозии подземных конструкций.

Не допускается стальное армирование фундаментов под электролизеры при их установке на уровне или ниже уровня грунта, каналов, желобов и других конструкций в отделениях электролиза водных растворов.

5.7.8. Для защиты от электрокоррозии железобетонных конструкций сооружений рельсового транспорта следует предусматривать установку электроизолирующих деталей и устройств, обеспечивающих электрическое сопротивление не менее 10 000 Ом цепи заземления опор контактной сети и деталей крепления контактной сети к элементам конструкций мостов, эстакад, тоннелей и т.п.

5.7.9. При использовании железобетонных конструкций в качестве заземляющих устройств следует предусматривать соединение всех элементов конструкций, а также закладных деталей, устанавливаемых в железобетонные колонны для присоединения электрического технологического оборудования, в непрерывную электрическую цепь по металлу путем сварки арматуры или закладных деталей соприкасающихся элементов конструкций. При этом не должна изменяться расчетная схема работы конструкций.

5.7.10. Не допускается использовать в качестве заземлителей железобетонные фундаменты, подвергающиеся воздействию среднеагрессивной и сильноагрессивной среды, а также железобетонные конструкции для заземления электроустановок, работающих на постоянном электрическом токе.

5.7.11. В конструкциях, подвергающихся электрокоррозии, допускается заменять стальную арматуру на композитную полимерную, обладающую высоким электросопротивлением (базальтопластиковую, стеклопластиковую и др.). Углепластиковая арматура, обладающая высокой электропроводностью, в подобных условиях к применению не допускается.

### 6\. Деревянные конструкции

6.1. Агрессивное воздействие на деревянные конструкции оказывают биологические агенты, вызывая биоповреждение древесины, а также химически агрессивные среды - газовые, твердые, жидкие, вызывая химическую коррозию древесины.

6.2. Степень агрессивного воздействия на древесину биологически активных сред следует принимать по таблице Р.1.

Степень воздействия химически агрессивных сред на конструкции из древесины приведена: газовых - в таблице Р.2, твердых - в таблице Р.3, жидких неорганических сред - в таблице Р.4, жидких органических сред - в таблице Р.5.

6.3. При проектировании деревянных конструкций для эксплуатации в химических среднеагрессивных и сильноагрессивных средах действие биологических агентов не учитывается.

6.4. Деревянные конструкции, предназначенные для эксплуатации в химических среднеагрессивных и сильноагрессивных средах, следует изготавливать из древесины хвойных пород повышенной стойкости - ели, сосны, пихты, лиственницы, кедра и других.

Для деревянных конструкций следует применять окоренную древесину, не пораженную дереворазрушающими грибами и насекомыми; применять только просушенную древесину, влажность которой не превышает 20%.

6.5. Защита деревянных конструкций от биологической коррозии осуществляется с применением конструкционных мер и биоцидов по таблице Ш.2.

6.6. Конструкционные меры обязательны независимо от срока службы здания или сооружения, а также от того, производится химическая защита древесины или нет.

В случаях, когда древесина имеет повышенную начальную влажность и быстрое просыхание ее в конструкции затруднено, а также, когда конструкционными мерами нельзя устранить постоянное или периодическое увлажнение древесины, следует применять химические меры защиты.

6.7. Конструкционные меры должны предусматривать:

\- предохранение древесины конструкций от непосредственного увлажнения атмосферными осадками, грунтовыми и талыми водами (за исключением опор воздушных линий электропередачи), технологическими растворами и др.;

\- предохранение древесины конструкций от капиллярного и конденсационного увлажнения;

\- систематическую просушку древесины конструкций созданием осушающего температурно-влажностного режима (естественная и принудительная вентиляция помещения, устройство в конструкциях и частях зданий осушающих продухов, аэраторов).

6.8. Несущие деревянные конструкции (фермы, арки, балки и др.) должны быть открытыми, хорошо проветриваемыми, по возможности доступными во всех частях для осмотра и проведения работ по защите их элементов.

6.9. В зданиях и сооружениях с химическими среднеагрессивной и сильноагрессивной средами несущие деревянные конструкции и их элементы должны быть сплошного сечения и с минимальным числом металлических элементов.

Применение металлодеревянных конструкций в таких зданиях и сооружениях следует максимально ограничивать.

В зданиях с химическими среднеагрессивной и сильноагрессивной средами следует избегать применения сквозных несущих конструкций, в частности, ферм, из-за наличия большого числа промежуточных узлов и открытых горизонтальных и наклонных граней у деревянных элементов решетки, на которых скапливается химически агрессивная пыль.

6.10. Металлические соединительные детали деревянных конструкций должны быть защищены от коррозии в соответствии с требованиями раздела 9. Степень агрессивного воздействия на металлические детали следует принимать по таблицам Х.1 - Х.5, а способы защиты от коррозии - по таблице Ц.6.

Крепежные металлические элементы (метизы) - гвозди, саморезы, болты, шпильки и пр. должны иметь цинковое покрытие.

В несущих клееных деревянных конструкциях, эксплуатируемых в условиях воздействия химических среднеагрессивной и сильноагрессивной сред, для узловых соединений и соединений деревянных элементов между собой следует применять вклеенные деревянные стержни.

6.11. Несущие конструкции, эксплуатируемые на открытом воздухе, должны иметь сплошное массивное сечение и изготавливаться из брусьев, круглого леса или из клееной древесины. Для изготовления конструкций следует применять древесину, не пораженную дереворазрушающими грибами и насекомыми, влажностью, соответствующей эксплуатационной.

В открытых сооружениях необходимо в максимальной степени применять средства, предохраняющие деревянные элементы конструкций от прямого попадания на них атмосферной влаги.

Открытые горизонтальные и наклонные грани несущих конструкций следует защищать от атмосферных осадков козырьками из атмосферо- и коррозионно-стойкого материала, в том числе досками, предварительно консервированными биозащитными составами.

6.12. В ограждающих конструкциях отапливаемых зданий и сооружений должно быть исключено избыточное влагонакопление в процессе эксплуатации.

В панелях стен и плитах покрытий следует предусматривать вентиляционные продухи, сообщающиеся с наружным воздухом, а в случаях, предусмотренных теплотехническим расчетом, применять пароизоляционный слой. Вид защиты от коррозии должен соответствовать требованиям таблицы С.1.

6.13. Химические меры защиты деревянных конструкций от коррозии, вызываемой воздействием биологических агентов, предусматривают антисептирование, консервирование, нанесение лакокрасочных материалов или составов комплексного действия. При воздействии химических агрессивных сред следует предусматривать покрытие конструкций лакокрасочными материалами или поверхностную пропитку составами комплексного действия.

6.14. Перечень средств и способов защиты деревянных конструкций от коррозии приведен в таблицах С.1, Т.1, Р.6.

### 7\. Каменные конструкции

7.1. Степень агрессивного воздействия на каменные конструкции оценивается раздельно по раствору и кладочному материалу и для конструкции из каменной кладки, в целом, принимается как для материала, для которого среда является наиболее агрессивной.

7.2. Допускается применение силикатных кирпича, камней, блоков из ячеистых бетонов, пустотелых керамических кирпича и камней, бетонных блоков с пустотами; керамического кирпича полусухого прессования для наружных стен помещений с влажным режимом по [СП 50.13330](https://normativ.kontur.ru/document?moduleId=9&documentId=438753#l2505) при условии нанесения на их внутренние поверхности пароизоляционного покрытия. Не допускается применение указанных материалов для стен помещений с мокрым режимом по [СП 50.13330](https://normativ.kontur.ru/document?moduleId=9&documentId=438753#l2505), а также для наружных стен подвалов, цоколей, фундаментов.

Допускается применение полнотелых силикатных блоков прочностью 20,0 МПа и более и морозостойкостью F75 и выше для возведения фундаментов и стен подвалов в зданиях высотой не более 5 этажей, а также для временных сооружений и объектов со сроком эксплуатации до 25 лет при соблюдении требований СП 15.13330:

\- наличие горизонтальной и вертикальной гидроизоляции;

\- применение теплоизоляции при возведении стен подвалов;

\- отсутствие кислых грунтовых сред и сульфатсодержащих агрессивных грунтов.

Применение трехслойной кладки с эффективным утеплителем для наружных стен помещений с влажным режимом эксплуатации допускается при условии нанесения на их внутренние поверхности пароизоляционного покрытия. Не допускается применение такой кладки для наружных стен помещений с мокрым режимом эксплуатации, а также для наружных стен подвалов.

7.3. Степень агрессивного воздействия жидкой среды и грунтов при наличии испаряющей поверхности, на конструкции из полнотелого керамического кирпича при воздействии растворов, содержащих хлориды, сульфаты, нитраты и другие соли и едкие щелочи, в количестве от 10 до 15 г/л (г/кг) следует оценивать как слабоагрессивную, от 15 до 20 г/л (г/кг) - как среднеагрессивную, свыше 20 г/л (г/кг) - как сильноагрессивную.

Степень агрессивного воздействия газовых и твердых сред на конструкции из керамического и силикатного кирпича следует принимать по таблицам У.1 и У.2.

7.4. Степень агрессивного воздействия жидких сред на цементные кладочные растворы следует принимать как для бетона марки по водонепроницаемости W4 на портландцементе по таблицам В.3, В.4, В.6; для растворов с добавкой извести в качестве пластифицирующего компонента степень агрессивного воздействия среды следует принимать на один уровень выше, чем указано в таблицах.

В агрессивных средах не допускается применение кладочного раствора с использованием глины и золы.

Степень агрессивного воздействия газовых и твердых сред на кладочные растворы на основе портландцемента следует принимать по таблицам Б.1 и Б.3.

7.5. При периодическом замораживании кладки марку кладочного раствора по морозостойкости следует принимать по таблице Ж.2.

7.6. Песок и вода для растворов должны соответствовать требованиям, изложенным в 5.4.

7.7. Швы каменной кладки в помещениях с агрессивной средой должны быть расшиты. Поверхность каменных и армокаменных конструкций, эксплуатирующихся в условиях воздействия агрессивных сред, следует защищать от коррозии лакокрасочными материалами (по штукатурке или непосредственно по кладке) в соответствии с требованиями таблицы Ф.1.

Для конструкций, расположенных в надземной части, следует применять защитные материалы, обеспечивающие необходимую паропроницаемость.

7.8. Стальные детали в каменной кладке должны быть защищены от коррозии в соответствии с требованиями 5.5.

### 8\. Хризотилцементные конструкции

8.1. Степень агрессивного воздействия сред на конструкции, изготовленные на основе хризотилового асбеста и цемента, следует принимать как для бетона на портландцементе марки по водонепроницаемости W4: газовых - по таблице Б.1, твердых - по таблице Б.3, жидких - по таблицам В.3, В.4, В.6.

8.2. В хризотилцементных коробах, применяемых для вентиляции зданий и сооружений с агрессивной средой, степень агрессивного воздействия среды внутри короба следует принимать на один уровень выше, чем внутри здания.

8.3. Хризотилцементные стеновые панели не должны соприкасаться с грунтом. Эти конструкции следует располагать на цоколе, с гидроизоляционной прокладкой, предохраняющей хризотилцементные стеновые панели от капиллярного подсоса подземных вод.

8.4. Поверхность хризотилцементных конструкций следует защищать от агрессивного воздействия окружающей среды лакокрасочными материалами в соответствии с требованиями, приведенными в таблицах М.1, П.1, П.2.

8.5. Защиту хризотилцементных составных конструкций, в которых используются дерево, металл, полимерные материалы, следует предусматривать с учетом степени воздействия агрессивных сред на каждый из применяемых материалов.

### 9\. Металлические конструкции

### 9.1. Степень агрессивного воздействия сред (в ред. Изменения N 3, утв. Приказом Минстроя РФ от 28.12.2021 N 1028/пр)

9.1.1. Агрессивные среды подразделяются в зависимости от:

\- физического состояния среды - на газовые, жидкие и твердые;

\- интенсивности воздействия на металлические конструкции - на неагрессивные, слабоагрессивные, среднеагрессивные и сильноагрессивные.

Для газовых агрессивных сред слабоагрессивная степень воздействия дополнительно подразделяется следующим образом:

\- слабоагрессивная-1;

\- слабоагрессивная-2.

Для конструкций из стального тонколистового оцинкованного проката, эксплуатируемых на открытом воздухе, степени агрессивного воздействия сред дополнительно подразделяют на категории коррозионной агрессивности атмосферы согласно ГОСТ 9.107 (таблица 1). (в ред. [Изменения N 4](https://normativ.kontur.ru/document?moduleId=1&documentId=474338#l20), утв. Приказом Минстроя РФ от 08.05.2024 N 317/пр)

Степени агрессивного воздействия сред на металлические конструкции приведены в таблицах:

Х.1 - для газовых сред;

Х.2 - для твердых сред;

Х.3 - для жидких неорганических сред;

Х.4 - для жидких органических сред;

Х.5 - для подземных вод и грунтов;

Х.7 - для нефти и нефтепродуктов.

Категории коррозионной агрессивности атмосферы при воздействии на конструкции из стального тонколистового оцинкованного проката, эксплуатирующиеся в открытой атмосфере, приведены в таблицах:

Х.9 - для воздушной атмосферы, загрязненной диоксидом серы;

Х.12 - для воздушной атмосферы, содержащей хлориды.

9.1.2. При определении по таблицам Х.1 и Х.2 степени агрессивного воздействия среды на конструкции, находящиеся внутри отапливаемых зданий, следует учитывать относительную влажность воздуха помещений, а для частей конструкций, находящихся внутри неотапливаемых зданий, под навесами и на открытом воздухе, - продолжительность увлажнения поверхности фазовой пленкой влаги. Загрязнение воздуха, в том числе внутри зданий, солями, пылью или аэрозолями следует учитывать, если их средняя годовая концентрация не ниже 0,3 мг/(м2·сут).

9.1.3. При определении по таблице Х.9 категории коррозионной агрессивности атмосферы для конструкций из стального тонколистового оцинкованного проката, находящихся на открытом воздухе, следует учитывать продолжительность увлажнения поверхности фазовой пленкой влаги и загрязнение воздуха диоксидом серы при средней годовой концентрации хлоридов не выше 0,3 мг/(м2·сут).

При определении по таблице Х.12 категории коррозионной агрессивности атмосферы для конструкций из стального тонколистового оцинкованного проката, находящихся на открытом воздухе, следует учитывать продолжительность увлажнения поверхности фазовой пленкой влаги и загрязнение воздуха хлоридами при средней годовой концентрации диоксида серы не выше 0,005 мг/(м2·сут).

9.1.4 Долговременную коррозионную стойкость конструкций из стального тонколистового оцинкованного проката, находящихся в открытой атмосфере, следует определять по приложению Э. (в ред. [Изменения N 4](https://normativ.kontur.ru/document?moduleId=1&documentId=474338#l20), утв. Приказом Минстроя РФ от 08.05.2024 N 317/пр)

Коррозионные потери стального тонколистового оцинкованного проката за период эксплуатации 50 лет приведены в приложении Э. (в ред. [Изменения N 4](https://normativ.kontur.ru/document?moduleId=1&documentId=474338#l20), утв. Приказом Минстроя РФ от 08.05.2024 N 317/пр)

9.1.5 Долговременную коррозионную стойкость конструкций из стального тонколистового оцинкованного проката, облицованных огнезащитными материалами с заполнением теплоизоляционным материалом и не находящихся в непосредственном контакте с открытой атмосферой, следует определять, как для конструкций, находящихся в открытой атмосфере при действии среды слабоагрессивная-2. (в ред. [Изменения N 4](https://normativ.kontur.ru/document?moduleId=1&documentId=474338#l20), утв. Приказом Минстроя РФ от 08.05.2024 N 317/пр)

### 9.2. Требования к материалам и конструкциям

9.2.1. Стальные конструкции зданий для производств с сильноагрессивными средами должны проектироваться со сплошными стенками с учетом требований СП 16.13330.

При проектировании зданий и сооружений производств со среднеагрессивными и сильноагрессивными средами для стальных конструкций, относящихся к группам конструкций 1 - 3 по СП 16.13330.2017 (приложение В), следует предусматривать меры длительной коррозионной защиты, включая указание в проектной документации согласно \[2\] дополнительных требований, снижающих опасность коррозионного повреждения, - проведение технического мониторинга за состоянием конструкций, их защитой от коррозии и коррозионным износом не реже чем один раз в три года в среднеагрессивных средах и не реже чем один раз в год в сильноагрессивных средах. (в ред. Изменения N 3, утв. Приказом Минстроя РФ от 28.12.2021 N 1028/пр)

9.2.2. Стальные конструкции зданий и сооружений для производств с агрессивными средами с элементами из труб или из замкнутого прямоугольного профиля должны проектироваться с герметичными швами и заваркой торцов. При этом защиту от коррозии внутренних поверхностей допускается не производить. Применение элементов замкнутого сечения в слабоагрессивных средах для конструкций на открытом воздухе допускается без проверки герметичности при условии исключения попадания атмосферных осадков внутрь элементов и обеспечения отвода воды с участков ее возможного скопления с помощью дренажных отверстий. (в ред. Изменения N 1, утв. Приказом Минстроя РФ от 21.09.2018 N 608/пр)

9.2.3. Конструкции зданий и сооружений в целом, элементы и узлы соединения конструкций должны быть доступными для осмотров и возобновления защитных покрытий. При отсутствии возможности обеспечения этих требований конструкции должны быть защищены от коррозии на весь период эксплуатации.

Допускается применение припуска на коррозию, то есть использование проката большей толщины. Припуск на коррозию следует принимать с учетом таблицы Ц.11. (в ред. Изменения N 1, утв. Приказом Минстроя РФ от 21.09.2018 N 608/пр)

При отсутствии постоянного наблюдения за состоянием конструкций в процессе эксплуатации необходимо предусматривать защиту их от коррозии покрытиями, рекомендуемыми для конструкций, эксплуатируемых в условиях с агрессивным воздействием среды на один уровень выше. (в ред. Изменения N 1, утв. Приказом Минстроя РФ от 21.09.2018 N 608/пр)

9.2.4. Не допускается применение металлических конструкций с тавровыми сечениями из двух уголков, крестовыми сечениями из четырех уголков, с незамкнутыми прямоугольными сечениями, двутавровыми сечениями из швеллеров или из гнутых профилей, конструкций с щелевыми зазорами и прерывистыми сварными швами в зданиях и сооружениях со среднеагрессивными и сильноагрессивными средами. (в ред. Изменения N 1, утв. Приказом Минстроя РФ от 21.09.2018 N 608/пр)

9.2.5 Несущие конструкции одноэтажных отапливаемых зданий из листового и профильного проката с ограждающими конструкциями из панелей, включающих в себя стальные профилированные листы, следует проектировать в неагрессивной и слабоагрессивной средах. При этом профилированные листы должны быть защищены от коррозии в соответствии с требованиями таблиц Ц.8, Ц.10. (в ред. [Изменения N 4](https://normativ.kontur.ru/document?moduleId=1&documentId=474338#l21), утв. Приказом Минстроя РФ от 08.05.2024 N 317/пр)

Такие же здания допускается проектировать в среднеагрессивной среде без превышения ПДК загрязняющих веществ в атмосферном воздухе городских и сельских поселений по диоксиду серы, оксиду азота и хлориду водорода (группа газов A1), при оседании хлоридов не более 0,3 мг/(м2·сут). При этом несущие конструкции должны быть защищены от коррозии в соответствии с таблицей Ц.6, а профилированные листы - в соответствии с требованиями таблиц Ц.8, Ц.10, Ц.14 с учетом таблицы Ц.11, с проведением мероприятий по защите обрезной кромки проката. (в ред. [Изменения N 4](https://normativ.kontur.ru/document?moduleId=1&documentId=474338#l21), утв. Приказом Минстроя РФ от 08.05.2024 N 317/пр)

Проектировать здания с панелями, включающими в себя стальные профилированные листы, в сильноагрессивной среде не допускается. (в ред. [Изменения N 4](https://normativ.kontur.ru/document?moduleId=1&documentId=474338#l21), утв. Приказом Минстроя РФ от 08.05.2024 N 317/пр)

9.2.6. Не допускается проектирование стальных конструкций зданий и сооружений со средами средней и сильной степени агрессивного воздействия, а также зданий и сооружений, находящихся в слабоагрессивных средах, содержащих сернистый ангидрид или сероводород по группе газов B из стали марок 09Г2 и 14Г2 без включения в проект дополнительных мероприятий, снижающих опасность их коррозионного повреждения, - технического мониторинга за состоянием конструкций, их защитой от коррозии и коррозионным износом не реже чем один раз в три года в слабоагрессивных и среднеагрессивных средах и не реже чем один раз в год в сильноагрессивных средах.

Не допускается проектирование стальных конструкций зданий и сооружений со среднеагрессивными и сильноагрессивными средами, содержащими сернистый ангидрид или сероводород по группам газов B, C или D, из стали марки 18Г2Афпс без включения в проект дополнительных мероприятий, снижающих опасность их коррозионного повреждения, - технического мониторинга за состоянием конструкций, их защитой от коррозии и коррозионным износом не реже чем один раз в три года в слабоагрессивных и среднеагрессивных средах и не реже чем один раз в год в сильноагрессивных средах.

Срок службы первоначальной защиты от коррозии должен составлять не менее 15 лет, после капитального ремонта - не менее 10 лет. При отсутствии возможности обеспечения этих требований все новые конструкции должны быть первоначально защищены от коррозии на период эксплуатации.

Примечание - У стали 09Г2С нет ограничений по применению по сравнению со сталями 09Г2 и 14Г2.

(в ред. Изменения N 3, утв. Приказом Минстроя РФ от 28.12.2021 N 1028/пр)

9.2.7. Стальные конструкции зданий и сооружений со слабоагрессивными средами, содержащими диоксид серы, сульфид водорода или хлорид водорода по группам газов B и C, со среднеагрессивными и сильноагрессивными средами, а также сооружений при воздействии среднеагрессивных и сильноагрессивных жидких сред или грунтов допускается проектировать из стали марок 12ГН2МФАЮ, 12Г2СМФ и 14ГСМФР с пределом текучести не менее 588 МПа и стали с более высокой прочностью только после проведения исследований склонности стали и сварных соединений к коррозии под напряжением в конкретной среде в соответствии с требованиями ГОСТ 9.903. (в ред. Изменения N 2, утв. Приказом Минстроя РФ от 22.11.2019 N 723/пр, Изменения N 3, утв. Приказом Минстроя РФ от 28.12.2021 N 1028/пр)

9.2.8. Не допускается предусматривать применение алюминия, оцинкованной стали или металлических защитных покрытий при проектировании конструкций зданий и сооружений, на которые воздействуют жидкие среды или грунты с pH до 4 и свыше 11, растворы солей меди, ртути, олова, никеля, свинца и других тяжелых металлов, твердая щелочь, кальцинированная сода или другие хорошо растворимые гигроскопичные соли со щелочной реакцией, способные откладываться на конструкциях в виде пыли, если без учета воздействия пыли степень агрессивного воздействия среды соответствует среднеагрессивной или сильноагрессивной.

Примечание - При возможном попадании перечисленных выше агрессивных сред, а также строительных растворов и незатвердевшего бетона на поверхность алюминиевых конструкций в проекте должно быть указано на необходимость их удаления с поверхности конструкций.

9.2.9. Не допускается проектировать из алюминия конструкции зданий и сооружений со среднеагрессивными и сильноагрессивными средами эксплуатации при концентрации хлора, хлорид водорода и фторид водорода по группам газов C и D. Сплавы алюминия марок 1915, 1925, 1915Т, 1925Т, 1935Т не допускаются к применению для конструкций, находящихся в неорганических жидких средах. Для элементов несущих конструкций навесных фасадных систем с воздушным зазором и деталей крепления облицовки рекомендуются материалы, указанные в таблице Ц.16. (в ред. Изменения N 3, утв. Приказом Минстроя РФ от 28.12.2021 N 1028/пр)

9.2.10. При проектировании морских нефтегазопромысловых гидротехнических сооружений, за исключением глубоководных оснований стационарных платформ, не допускается:

размещение элементов связей (распорок, раскосов, сварных швов) в зоне периодического смачивания;

присоединение связей к опорам хомутами;

размещение пролетных строений в зоне периодического смачивания.

Эти ограничения для конструкций глубоководных оснований стационарных платформ распространяются:

на сооружения в Каспийском море - на высоту не менее 1 м над урезом воды;

на сооружения в других акваториях - на высоту приливно-отливных зон.

9.2.11. Не допускается проектировать стальные конструкции с соединениями на заклепках из стали марки 09Г2 для зданий и сооружений в слабоагрессивных средах, содержащих диоксид серы или сульфид водорода по группе газов B, а также зданий и сооружений со среднеагрессивными и сильноагрессивными средами.

9.2.12. При проектировании элементов конструкций из стальных канатов для сооружений на открытом воздухе следует учитывать требования, приведенные в таблице Ц.4, а для стальных канатов внутри зданий с агрессивными средами или внутри коробов (степень агрессивности среды в которых оценивается по таблице Х.1 - как для неотапливаемых зданий) согласно таблице Ц.4 (как для среднеагрессивных или сильноагрессивных сред на открытом воздухе).

9.2.13. При проектировании конструкций из разнородных металлов для эксплуатации в агрессивных средах необходимо предусматривать меры по предотвращению контактной коррозии в зонах контакта разнородных металлов, а при проектировании сварных конструкций необходимо учитывать требования таблицы Ц.5.

При проектировании металлоконструкций каркаса вентилируемых фасадов из алюминия и тонколистового оцинкованного проката следует учитывать требования по допустимым контактам элементов металлоконструкций каркаса из разнородных металлов между собой и крепежом, изложенные в таблице Ц.13, ГОСТ 9.005 и ГОСТ Р 58154. (в ред. Изменения N 2, утв. Приказом Минстроя РФ от 22.11.2019 N 723/пр, Изменения N 3, утв. Приказом Минстроя РФ от 28.12.2021 N 1028/пр, [Изменения N 4](https://normativ.kontur.ru/document?moduleId=1&documentId=474338#l23), утв. Приказом Минстроя РФ от 08.05.2024 N 317/пр)

9.2.14. Минимальную толщину листов ограждающих конструкций, применяемых без защиты от коррозии, следует выбирать по таблице Х.8.

9.2.15 Защиту от коррозии подземных стальных сооружений следует выполнять в соответствии с требованиями [ГОСТ 9.602](https://normativ.kontur.ru/document?moduleId=9&documentId=494672#l0). (в ред. [Изменения N 4](https://normativ.kontur.ru/document?moduleId=1&documentId=474338#l23), утв. Приказом Минстроя РФ от 08.05.2024 N 317/пр)

### 9.3. Требования к защите от коррозии поверхностей стальных и алюминиевых конструкций

9.3.1 Способы защиты от коррозии стальных несущих конструкций из горячекатаного толстолистового и профильного проката приведены в таблицах Ц.1, Ц.6, несущих и ограждающих конструкций из холодногнутых профилей из тонколистового оцинкованного проката - в таблицах Ц.8, Ц.10, Ц.15, ограждающих конструкций из алюминия - в таблице Ц.6. (в ред. Изменения N 3, утв. Приказом Минстроя РФ от 28.12.2021 N 1028/пр)

Защиту от коррозии стальных тонколистовых конструкций из холодногнутых оцинкованных профилей и гофрированных листов по СП 260.1325800 следует устанавливать в соответствии с таблицами Ц.8, Ц.12 с учетом таблицы Ц.15, а прогнозируемый срок службы защитных покрытий на конструкциях из тонколистового оцинкованного проката с дополнительным лакокрасочным покрытием устанавливать как суммарный в соответствии с таблицами Ц.8 (срок службы для лакокрасочных покрытий) и Ц.15 (срок службы для систем цинкового покрытия). (в ред. Изменения N 3, утв. Приказом Минстроя РФ от 28.12.2021 N 1028/пр)

Несущие конструкции из стали марки 10ХНДП - по ГОСТ 19281, 14ХГНДЦ (класс прочности C345) - по ГОСТ Р 55374 допускается не защищать от коррозии на открытом воздухе в средах слабоагрессивная-1 и слабоагрессивная-2, из стали марок 10ХСНД, 15ХСНД - по ГОСТ 19281, ГОСТ 6713 - на открытом воздухе при увлажнении поверхности фазовой пленкой влаги до 1000 ч/год и содержании в атмосфере газов групп A1, A2 (среда слабоагрессивная-1 и слабоагрессивная-2). Ограждающие конструкции из стали марок 10ХНДП (для сред с газами групп A1, A2 и B) и 10ХДП (только для сред с газами групп A1, A2) допускается применять без защиты от коррозии при условии воздействия слабоагрессивных сред на открытом воздухе. Части конструкций из стали указанных марок, находящиеся внутри зданий с неагрессивными или слабоагрессивными средами, должны быть защищены от коррозии лакокрасочными покрытиями групп II и III, наносимыми на линиях окрашивания рулонного металла, или способами защиты, предусмотренными для слабоагрессивных сред по таблице Ц.1.

Ограждающие конструкции из стального тонколистового холоднокатаного неоцинкованного проката с лакокрасочными покрытиями групп II и III, нанесенными на линиях окрашивания рулонного металла, допускается предусматривать для сред с неагрессивной степенью воздействия.

Несущие металлоконструкции каркасов зданий из тонколистовых гнутых профилей и ограждающие конструкции, в том числе вентилируемых фасадов, изготавливаемые из тонколистового оцинкованного проката с горячим цинковым или электролитическим цинковым покрытиями, следует применять с учетом их коррозионной стойкости по таблице Ц.15. Несущие и ограждающие конструкции из тонколистового оцинкованного проката с дополнительным лакокрасочным покрытием следует применять с учетом таблиц Ц.8 и Ц.14. Для конструкций из тонколистового проката, одна из сторон которого подвергается незначительному агрессивному воздействию среды (например, обращена в помещение с неагрессивным воздействием среды), допускается применять цинковые покрытия классом ниже, чем для стороны, подвергающейся агрессивному воздействию среды (дифференцированное цинковое покрытие). (в ред. Изменения N 3, утв. Приказом Минстроя РФ от 28.12.2021 N 1028/пр)

Выбирать марки материалов и толщину защитно-декоративных лакокрасочных покрытий для дополнительной защиты от коррозии тонколистового оцинкованного проката следует с учетом срока службы лакокрасочного покрытия в конкретных условиях эксплуатации. Прогнозируемый срок службы покрытия следует устанавливать по результатам ускоренных климатических испытаний образцов покрытий, представляющих собой плоские образцы по ГОСТ 9.401 с дополнительным поперечным перегибом в соответствии с рисунком 1, а или 1, б. Ускоренные испытания покрытий проводятся по ГОСТ 9.401. Метод и количество циклов испытаний по ГОСТ 9.401 выбирают исходя из условий эксплуатации изделия и нормируемого срока службы. Испытание покрытий конструкций для капитального строительства каждого типа проводят не реже одного раза в два года, или при смене вида, или поставщика применяемого сырья и исходных материалов. Для предприятий с интегрированной системой менеджмента качества допускается проводить периодические испытания.

| а |  |  |
| --- | --- | --- |
|  | ![[raw/вложенные файлы/97b3de5d3d11d17a8e6276d9c1094ed0_MD5.jpg]]|  |
| б |  |  |
|  | ![[raw/вложенные файлы/85bd0fa59a2b4e5cd1aaccde309883c0_MD5.jpg]]|  |

Рисунок 1

(в ред. Изменения N 3, утв. Приказом Минстроя РФ от 28.12.2021 N 1028/пр)

Способы защиты от коррозии стальных несущих и ограждающих конструкций из тонколистового холоднокатаного проката приведены в таблицах Ц.8, Ц.10, Ц.15. (в ред. Изменения N 3, утв. Приказом Минстроя РФ от 28.12.2021 N 1028/пр)

Требования к конструкциям из стального тонколистового оцинкованного рулонного проката с дополнительным лакокрасочным покрытием приведены в таблице Ц.14.

При выборе способа защиты от коррозии следует учитывать сроки и условия хранения металлоконструкций, сроки строительства и требования к защите от коррозии конструкций повышенного уровня ответственности. (в ред. [Изменения N 4](https://normativ.kontur.ru/document?moduleId=1&documentId=474338#l23), утв. Приказом Минстроя РФ от 08.05.2024 N 317/пр)

Справочные данные по сроку службы горячих цинковых, гальванических (электролитических), термодиффузионных и других покрытий в зависимости от категории коррозионной агрессивности атмосферы приведены в таблице Ц.15. (в ред. Изменения N 2, утв. Приказом Минстроя РФ от 22.11.2019 N 723/пр, Изменения N 3, утв. Приказом Минстроя РФ от 28.12.2021 N 1028/пр)

9.3.2. При проектировании несущих конструкций из алюминия, подвергающихся воздействию агрессивных сред (за исключением слабоагрессивного воздействия сред, содержащих хлор, хлорид водорода или фторид водорода группы газов B), следует соблюдать требования по защите от коррозии как для ограждающих конструкций из алюминия. Для сред, указанных как исключение, несущие конструкции из алюминия всех марок должны быть защищены от коррозии путем электрохимического анодирования (толщина слоя t >= 15 мкм).

Конструкции, эксплуатируемые в воде с суммарной концентрацией сульфатов и хлоридов свыше 5 г/л, должны быть защищены электрохимическим анодированием (t >= 15 мкм) с последующим нанесением водостойких лакокрасочных покрытий IV группы.

Толщина слоя лакокрасочных покрытий для ограждающих и несущих конструкций из алюминия должна быть не менее 70 мкм.

Примыкание конструкций из алюминия к конструкциям из кирпича или бетона допускается только после полного твердения раствора или бетона независимо от степени агрессивного воздействия среды. Участки примыкания должны быть защищены лакокрасочными покрытиями. Обетонирование конструкций из алюминия не допускается. Примыкание окрашенных конструкций из алюминия к деревянным допускается при условии их пропитки креозотом.

9.3.3. Степень очистки поверхности несущих стальных конструкций от прокатной окалины, ржавчины, шлаковых включений перед нанесением защитных покрытий должна соответствовать требованиям, приведенным в таблице Х.6. В технически обоснованных случаях степень очистки поверхности стальных конструкций от окалины и ржавчины допускается повышать на один уровень. Поверхность ограждающих стальных конструкций под лакокрасочные покрытия следует очищать до степени очистки I.

Обезжиривание поверхности должно соответствовать первой степени по ГОСТ 9.402. (в ред. Изменения N 1, утв. Приказом Минстроя РФ от 21.09.2018 N 608/пр, Изменения N 2, утв. Приказом Минстроя РФ от 22.11.2019 N 723/пр)

На поверхности металлоконструкций, подготовленных к защите от коррозии, должны отсутствовать: заусенцы, острые кромки, сварочные брызги и шлак, остатки флюса, нерегулярные и острые края профиля сварных швов, наплывы, острые или глубокие подрезы, поры и кратеры сварных швов, дефекты возникшие при прокатке и литье в виде неметаллических макровключений, раковин, трещин и неровностей, питтинги и язвы, желобки, выемки радиусом менее 4 мм. (в ред. Изменения N 1, утв. Приказом Минстроя РФ от 21.09.2018 N 608/пр, Изменения N 3, утв. Приказом Минстроя РФ от 28.12.2021 N 1028/пр)

Очистку поверхности алюминиевых конструкций перед нанесением лакокрасочных покрытий необходимо проводить в соответствии с требованиями нормативных документов. Для обеспечения адгезии лакокрасочных покрытий необходимо предусматривать химическое оксидирование или электрохимическое анодирование поверхности конструкций. (в ред. Изменения N 1, утв. Приказом Минстроя РФ от 21.09.2018 N 608/пр)

9.3.4. В проектах несущих стальных конструкций следует указывать, что качество лакокрасочного покрытия должно соответствовать классам по ГОСТ 9.032: IV или V - для среднеагрессивной и сильноагрессивной среды и для конструкций в слабоагрессивных и неагрессивных средах, находящихся в зоне рабочих площадок; от IV до VI - для прочих конструкций в слабоагрессивных средах и до VII - в неагрессивных средах. (в ред. Изменения N 2, утв. Приказом Минстроя РФ от 22.11.2019 N 723/пр)

Для защиты стальных и алюминиевых конструкций от коррозии применяются лакокрасочные покрытия групп:

I - алкидные (пентафталевые, глифталевые, алкидно-стирольные), алкидно-уретановые (уралкидные), масляные, масляно-битумные, эпоксиэфирные, полиэфирные, нитроцеллюлозные;

II - фенолоформальдегидные, перхлорвиниловые и на сополимерах винилхлорида, хлоркаучуковые, поливинилбутиральные, акриловые, полиэфирные, полиэфирсиликоновые, органосиликатные;

III - перхлорвиниловые и на сополимерах винилхлорида, хлоркаучуковые, фторполимерные, полистирольные, кремнийорганические, органосиликатные, полисилоксановые, полиуретановые, полимочевинные, полиэтиленовые, эпоксидные;

IV - перхлорвиниловые и на сополимерах винилхлорида, фторполимерные, эпоксидные, полиуретановые, полимочевинные, полиэтиленовые. (в ред. Изменения N 3, утв. Приказом Минстроя РФ от 28.12.2021 N 1028/пр)

Адгезия покрытия к защищаемой поверхности по методу решетчатого надреза должна быть по ГОСТ 31149 не более двух баллов для покрытия толщиной до 250 мкм; адгезия покрытия толщиной более 250 мкм по методу X-образного надреза по ГОСТ 32702.2 - не более одного балла или по методу нормального отрыва по ГОСТ 32299 - не менее 2,5 МПа для каждого измерения. Если усилие отрыва оказывается менее 5 МПа, то должно быть полное отсутствие адгезионного разрушения (0% площади) между сталью (или металлизированным покрытием) и первым слоем лакокрасочной системы; если усилие отрыва оказывается 5 МПа и более, то характер отрыва не регламентируется. (в ред. Изменения N 2, утв. Приказом Минстроя РФ от 22.11.2019 N 723/пр, [Изменения N 4](https://normativ.kontur.ru/document?moduleId=1&documentId=474338#l23), утв. Приказом Минстроя РФ от 08.05.2024 N 317/пр)

При разработке проекта защиты от коррозии металлических конструкций следует руководствоваться требованиями [ГОСТ 21.513](https://normativ.kontur.ru/document?moduleId=9&documentId=353974#l20). (в ред. Изменения N 2, утв. Приказом Минстроя РФ от 22.11.2019 N 723/пр)

Необходимо указывать, что защиту от коррозии следует проводить с выполнением полосового окрашивания - предварительного нанесения кистью дополнительного слоя лакокрасочного покрытия в виде полосы на все кромки, сварные швы и труднодоступные места. (в ред. Изменения N 1, утв. Приказом Минстроя РФ от 21.09.2018 N 608/пр)
