Repository: alexefanov/wiki

# LLM Wiki

Этот репозиторий хранит Obsidian vault для ведения локальной LLM-ориентированной базы знаний и одновременно является облачной LLM-ориентированной базой знаний, функционирующей на базе инфраструктуры Yandex.

Начинайте с `wiki/index.md`, затем переходите по связанным тематическим страницам. Исходные или слабо обработанные материалы находятся в `raw/`.

## Структура

- `wiki/` - обработанные заметки базы знаний и индексные страницы.
- `raw/` - исходные или обработанные заметки-источники.
- `raw/temp/` - исходные необработанные заметки-источники.
- `AGENTS.md` - schema-файл с правилами для LLM-агента, который поддерживает vault.

File: raw/Руководство по обеспечению долговечности железобетонных конструкций предприятий черной металлургии при их реконструкции и восстановлении.md (part 3 of 9)
---
4) графики нивелировки цоколя, колонн и крупноразмерных фундаментов, определение осадок, относительных смещений и кренов фундаментов;

5) сведения о состоянии конструкций нулевого цикла - траекториях и величинах раскрытия трещин (с указанием, имеют ли место соответствующие трещины в надземной части здания), относительном смещении примыкающих фундаментов в швах, местах и площади коррозионного поражения бетона, арматуры, разрушения кладки, гидроизоляции и т.д.;

6) рекомендации о необходимости разработки мероприятий по снижению деформативности и повышению несущей способности оснований;

7) оценку состояния железобетонных конструкций в соответствии с [табл. 1](https://e-ecolog.ru/docs/y5wIVy-jA6d9a9MgQUYQV#49 "Таблица 1") и [7](https://e-ecolog.ru/docs/y5wIVy-jA6d9a9MgQUYQV#386 "Таблица 7");

8) гистограммы прочности сохраняемого бетона по участкам, которые с точки зрения условий эксплуатации и типов конструкций могут быть объединены в одну партию, и значения скорости УЗВ на этих участках;

9) глубину и характер коррозии бетона с указанием вероятных факторов, ее вызвавших, на основе результатов физико-химических исследований;

10) сопоставительные данные проектных и фактических (по гистограммам) размеров конструкций и величины защитного слоя бетона;

11) характеристику основных видов дефектов и повреждений с указанием причин их возникновения;

12) оценку плотности (непроницаемости) неповрежденного поврежденного бетона;

13) данные о классе и физико-механических свойствах арматурной стали (предел текучести, равномерное удлинение при разрыве и др.);

14) оценку характера и степени коррозии стали (по гистограмме уменьшения площади сечения арматуры вследствие коррозии стали);

15) рекомендации о необходимости разработки мероприятий по восстановлению, усилению и антикоррозионной защите конструкций;

16) данные о наличии, виде и расположении арматуры;

17) данные о фактических нагрузках на обследованные конструкции в момент обследования;

18) данные о характере и величине деформаций конструкций, испытывающих динамические воздействия.

В каждом конкретном случае вопрос о составе заключения уточняется организацией, выполняющей строительное проектирование.

Оценка остаточной несущей способности и эксплуатационной

пригодности железобетонных конструкций

по результатам обследований

2.57. Определение несущей способности и эксплуатационной пригодности железобетонных конструкций производится, в соответствии с главой [СНиП II-21-75](https://e-ecolog.ru/docs/M2t_Sir1wXjANw2EuodUH "\"СНиП II-21-75. Строительные нормы и правила. Часть II. Нормы проектирования. Глава 21. Бетонные и железобетонные конструкции\" (утв. Постановлением Госстроя СССР от 24.11.1975 N 196)") "Бетонные и железобетонные конструкции", с использованием данных, полученных в процессе обследований. Расчеты выполняются в один или два этапа.

На первом этапе проводится расчет в традиционной детерминированной постановке (см. [пп. 2.60](https://e-ecolog.ru/docs/y5wIVy-jA6d9a9MgQUYQV#445 "2.60. В качестве основной характеристики бетона, учитываемой на первом этапе расчета эксплуатировавшихся железобетонных конструкций, рекомендуется принимать фактическую среднюю кубиковую прочность бетона Rф, определенную по правилам, изложенным в пп. 2.24 - 2.26 настоящего Руководства.") - [2.64](https://e-ecolog.ru/docs/y5wIVy-jA6d9a9MgQUYQV#470 "2.64. При выполнении поверочных расчетов снижение несущей способности нормальных сечений вследствие нарушения сцепления арматуры с бетоном из-за коррозии стали рекомендуется учитывать введением в расчетные формулы главы СНиП II-21-75 коэффициента , принимаемого по табл. 8.") настоящего Руководства).

В результате расчета определяются несущая способность сечений, ширина раскрытия трещин, прогибы и т.п. Если при этом выполняются все требования [СНиП II-21-75](https://e-ecolog.ru/docs/M2t_Sir1wXjANw2EuodUH "\"СНиП II-21-75. Строительные нормы и правила. Часть II. Нормы проектирования. Глава 21. Бетонные и железобетонные конструкции\" (утв. Постановлением Госстроя СССР от 24.11.1975 N 196)") "Бетонные и железобетонные конструкции" по первой и второй группам предельных состояний, то конструкция считается пригодной к дальнейшей эксплуатации без усиления или восстановления. Если в результате расчета на первом этапе не удовлетворяется хотя бы одно из требований предельных состояний и при этом разница между полученным и допустимым по нормам значением не превышает 25%, выполняется второй этап. При разнице более 25% расчеты по второму этапу могут не выполняться, а конструкция считается требующей усиления.

На втором этапе методами статистического моделирования (см. [п. 2.66](https://e-ecolog.ru/docs/y5wIVy-jA6d9a9MgQUYQV#473 "2.66. В расчетах на втором этапе переход от кубиковой прочности бетона к призменной рекомендуется выполнять следующим образом.") настоящего Руководства) определяется надежность конструкции - начальная вероятность ее безотказной работы по первой *P* <sub>I</sub> и второй *P* <sub>II</sub> группам предельных состояний на момент обследования.

При одновременном выполнении двух неравенств

*P* <sub>I</sub> >= 0,9986 и *P* <sub>II</sub> >= 0,95

конструкция считается пригодной к дальнейшей эксплуатации. В противном случае требуется ее усиление.

2.58. Все параметры, измеренные в процессе обследований (см. [раздел 2](https://e-ecolog.ru/docs/y5wIVy-jA6d9a9MgQUYQV#32 "2. ОЦЕНКА ТЕХНИЧЕСКОГО СОСТОЯНИЯ ЖЕЛЕЗОБЕТОННЫХ КОНСТРУКЦИЙ,") настоящего Руководства) - прочность бетона и арматуры, геометрические размеры сечений, величина защитного слоя и т.п. - считаются случайными.

Необходимые для расчета конструкции величины, которые не могут быть найдены в результате обследований, допускается считать детерминированными и принимать их значения по проекту.

По результатам обследований или по проекту определяют действующие на конструкцию нагрузки, рассчитывают усилия, которые должны восприниматься сечениями конструкций.

2.59. При большом числе измерений случайной величины (*n* >= 100) закон ее распределения рекомендуется принимать в виде реальной гистограммы.

При отсутствии других данных законы распределения случайных величин допускается принимать нормальными.

При *n* измерениях случайной величины *x* *<sub>i</sub>*... *x* *<sub>n</sub>* параметры нормального распределения (среднее значение *E* <sup>н</sup> и среднее квадратичное отклонение *s* <sup>н</sup>) определяются по формулам

*E* <sup>н</sup> = (*x* <sub>1</sub> + *x* <sub>2</sub>... + *x* *<sub>n</sub>*)/ *n*; (10)

![[3ed85474a2ab48181a680cd110abd32e_MD5.png]] (11)

2.60. В качестве основной характеристики бетона, учитываемой на первом этапе расчета эксплуатировавшихся железобетонных конструкций, рекомендуется принимать фактическую среднюю кубиковую прочность бетона *R* <sup>ф</sup>, определенную по правилам, изложенным в [пп. 2.24](https://e-ecolog.ru/docs/y5wIVy-jA6d9a9MgQUYQV#247 "2.24. Прочность бетона при сжатии Ri, МПа (кгс/см2), на испытанном участке методом отрыва со скалыванием вычисляют по формуле") - [2.26](https://e-ecolog.ru/docs/y5wIVy-jA6d9a9MgQUYQV#281 "2.26. Значения прочности бетона при сжатии по результатам испытаний методом отрыва со скалыванием определяют по формуле (1) и используют их для привязки применяемого в сочетании с ним неразрушающего метода контроля путем определения коэффициента совпадения kс по формуле") настоящего Руководства.

2.61. На первом этапе расчета по фактическому значению средней кубиковой прочности бетона с учетом коэффициента *k* <sub>из</sub>, согласно [табл. 8](https://e-ecolog.ru/docs/y5wIVy-jA6d9a9MgQUYQV#449 "Таблица 8") настоящего Руководства, устанавливается марка бетона в соответствии с главой [СНиП II-21-75](https://e-ecolog.ru/docs/M2t_Sir1wXjANw2EuodUH "\"СНиП II-21-75. Строительные нормы и правила. Часть II. Нормы проектирования. Глава 21. Бетонные и железобетонные конструкции\" (утв. Постановлением Госстроя СССР от 24.11.1975 N 196)") "Бетонные и железобетонные конструкции", принимаются все характеристики бетона, необходимые для расчета железобетонных конструкций.

2.62. При расчете конструкций принимается фактическая площадь сечения арматуры, определенная с учетом коэффициента *k* *<sub>d</sub>* в соответствии с [п. 2.38](https://e-ecolog.ru/docs/y5wIVy-jA6d9a9MgQUYQV#330 "2.38. Степень ослабления площади сечения арматуры коррозией определяют по формуле") настоящего Руководства, умноженная на коэффициент, принимаемый по табл. 8 настоящего Руководства.

Таблица 8

| Категория состояния конструкции (см. [табл. 1](https://e-ecolog.ru/docs/y5wIVy-jA6d9a9MgQUYQV#49 "Таблица 1") и [7](https://e-ecolog.ru/docs/y5wIVy-jA6d9a9MgQUYQV#386 "Таблица 7")) | *k* <sub>из</sub> |  |  |
| --- | --- | --- | --- |
| I | 1 | 1 | 1 |
| II | 0,9 | 0,95 | 0,9 |
| III | 0,8 | 0,9 | 0,8 |

В случае, если оставшийся диаметр арматуры составляет менее 50% исходного, эти стержни рекомендуется в расчете не учитывать.

2.63. Характеристики стали арматуры, очищенной от коррозии, принимаются в зависимости от класса арматуры, определенного в соответствии с [пп. 2.33](https://e-ecolog.ru/docs/y5wIVy-jA6d9a9MgQUYQV#318 "2.33. Установление марки стали и способа ее выплавки (спокойная, полуспокойная, кипящая) производится по результатам химических анализов в соответствии с ГОСТ 12365-66 и ГОСТ 12344-77. При этом определяется содержание в стали углерода, марганца, кремния, серы и фосфора. В отдельных случаях определяется содержание других компонентов (по указанию специализированной организации). Отбор стружки для химических анализов производится на участках конструкции с наименьшими расчетными напряжениями в неответственны...") - [2.35](https://e-ecolog.ru/docs/y5wIVy-jA6d9a9MgQUYQV#322 "2.35. Наличие коррозии стальной арматуры устанавливают визуально путем непосредственного осмотра оголенной арматуры, а также косвенно по появлению продольных трещин в защитном слое бетона или выступов продуктов коррозии стали (ржавых пятен) на поверхности бетона.") настоящего Руководства, по [СНиП II-21-75](https://e-ecolog.ru/docs/M2t_Sir1wXjANw2EuodUH "\"СНиП II-21-75. Строительные нормы и правила. Часть II. Нормы проектирования. Глава 21. Бетонные и железобетонные конструкции\" (утв. Постановлением Госстроя СССР от 24.11.1975 N 196)") "Бетонные и железобетонные конструкции". В случае если фактические характеристики стали ниже требуемых для класса А-I, в расчете принимаются характеристики арматуры класса А-I с коэффициентом условий работы, равным отношению минимального фактического значения предела текучести к нормативному сопротивлению арматуры класса А-I, но не выше 0,8.

2.64. При выполнении поверочных расчетов снижение несущей способности нормальных сечений вследствие нарушения сцепления арматуры с бетоном из-за коррозии стали рекомендуется учитывать введением в расчетные формулы главы [СНиП II-21-75](https://e-ecolog.ru/docs/M2t_Sir1wXjANw2EuodUH "\"СНиП II-21-75. Строительные нормы и правила. Часть II. Нормы проектирования. Глава 21. Бетонные и железобетонные конструкции\" (утв. Постановлением Госстроя СССР от 24.11.1975 N 196)") коэффициента, принимаемого по [табл. 8](https://e-ecolog.ru/docs/y5wIVy-jA6d9a9MgQUYQV#449 "Таблица 8").

2.65. На втором этапе расчета число измерений значений каждого из параметров, вводимых в расчет в виде случайных величин, должно быть не менее 24.

Законы распределения случайных величин принимаются в соответствии с [п. 2.59](https://e-ecolog.ru/docs/y5wIVy-jA6d9a9MgQUYQV#437 "2.59. При большом числе измерений случайной величины (n >= 100) закон ее распределения рекомендуется принимать в виде реальной гистограммы.") настоящего Руководства.

2.66. В расчетах на втором этапе переход от кубиковой прочности бетона к призменной рекомендуется выполнять следующим образом.

Если результаты измерения фактической кубиковой прочности бетона представлены в виде гистограммы, то для построения гистограммы призменной прочности *R* <sup>ф</sup> <sub>пр</sub> следует вычислить переходной коэффициент *k* <sub>пер</sub> по формуле

*k* <sub>пер</sub> = 0,77 - 0,0001 *R* <sup>ф</sup> *k* <sub>ит</sub>, (12)

где *R* <sup>ф</sup> - фактическое среднее значение кубиковой прочности, определенное по [формуле (1)](https://e-ecolog.ru/docs/y5wIVy-jA6d9a9MgQUYQV#249 " (1)"), а затем умножить каждое разрядное значение кубиковой прочности бетона на произведение коэффициентов *k* <sub>пер</sub>, *k* <sub>из</sub>, сохранив соответствующие частоты.

Если для кубиковой прочности принят нормальный закон распределения, то такой же закон рекомендуется принимать и для призменной прочности бетона. Среднее значение и квадратичное отклонение призменной прочности бетона получают умножением на произведение коэффициентов *k* <sub>пер</sub>, *k* <sub>из</sub> соответственно среднего значения и среднего квадратичного отклонения кубиковой прочности бетона.

При отсутствии других данных сопротивление осевому растяжению и начальный модуль упругости бетона рекомендуется считать детерминированными величинами и принимать в соответствии с [п. 2.61](https://e-ecolog.ru/docs/y5wIVy-jA6d9a9MgQUYQV#446 "2.61. На первом этапе расчета по фактическому значению средней кубиковой прочности бетона с учетом коэффициента kиз, согласно табл. 8 настоящего Руководства, устанавливается марка бетона в соответствии с главой СНиП II-21-75 \"Бетонные и железобетонные конструкции\", принимаются все характеристики бетона, необходимые для расчета железобетонных конструкций.") настоящего Руководства.

2.67. Если результаты испытаний арматуры представлены в виде гистограммы, то для получения гистограммы вводимого в расчет закона распределения прочности следует умножить каждое разрядное значение предела текучести на коэффициент (см. [табл. 8](https://e-ecolog.ru/docs/y5wIVy-jA6d9a9MgQUYQV#449 "Таблица 8") настоящего Руководства). Если результаты испытаний арматуры представлены в виде нормального закона, то на коэффициент следует умножить среднее значение и среднее квадратичное отклонение.

При расчетах на втором этапе понижение несущей способности нормальных сечений с частично прокорродировавшей арматурой учитывается введением в расчетные формулы коэффициента в соответствии с [табл. 8](https://e-ecolog.ru/docs/y5wIVy-jA6d9a9MgQUYQV#449 "Таблица 8") настоящего Руководства.

2.68. На втором этапе определяется надежность конструкции методами статистического моделирования. Расчеты по определению надежности *P* <sub>I</sub> *<sub>i</sub>* по несущей способности одного сечения конструкции при одном сочетании нагрузок выполняются в следующем порядке:

1) обрабатывают измерения, выполненные при обследовании; параметры конструкции, обладающие изменчивостью, представляют как случайные величины (см. [пп. 2.58](https://e-ecolog.ru/docs/y5wIVy-jA6d9a9MgQUYQV#434 "2.58. Все параметры, измеренные в процессе обследований (см. раздел 2 настоящего Руководства) - прочность бетона и арматуры, геометрические размеры сечений, величина защитного слоя и т.п. - считаются случайными."), [2.59](https://e-ecolog.ru/docs/y5wIVy-jA6d9a9MgQUYQV#437 "2.59. При большом числе измерений случайной величины (n >= 100) закон ее распределения рекомендуется принимать в виде реальной гистограммы."), [2.65](https://e-ecolog.ru/docs/y5wIVy-jA6d9a9MgQUYQV#471 "2.65. На втором этапе расчета число измерений значений каждого из параметров, вводимых в расчет в виде случайных величин, должно быть не менее 24.") - [2.67](https://e-ecolog.ru/docs/y5wIVy-jA6d9a9MgQUYQV#481 "2.67. Если результаты испытаний арматуры представлены в виде гистограммы, то для получения гистограммы вводимого в расчет закона распределения прочности следует умножить каждое разрядное значение предела текучести на коэффициент  (см. табл. 8 настоящего Руководства). Если результаты испытаний арматуры представлены в виде нормального закона, то на коэффициент  следует умножить среднее значение и среднее квадратичное отклонение.") настоящего Руководства);

2) проводят ряд статистических испытаний, каждое из которых включает в себя следующие операции: а) методами статистического моделирования, согласно известным законам распределения, назначают реализации случайных величин - параметров конструкции; б) проводят расчет конструкции по [СНиП II-21-75](https://e-ecolog.ru/docs/M2t_Sir1wXjANw2EuodUH "\"СНиП II-21-75. Строительные нормы и правила. Часть II. Нормы проектирования. Глава 21. Бетонные и железобетонные конструкции\" (утв. Постановлением Госстроя СССР от 24.11.1975 N 196)") согласно выбранному методу; в) в результате расчета определяют несущую способность сечения конструкции;

3) при *l* статистических испытаниях получают *l* значений несущей способности конструкции *M* *<sub>I</sub>*... *M* *<sub>l</sub>*. Эти значения несущей способности сечения конструкции делят на разряды;

4) полученные данные обрабатывают методами математической статистики, аппроксимируя их одной из кривых Пирсона типа I - VII. Получают функцию *f(M)*;

5) проводят расчет конструкции при тех реализациях ее случайных параметров, которые принимаются в соответствии с главой [СНиП II-21-75](https://e-ecolog.ru/docs/M2t_Sir1wXjANw2EuodUH "\"СНиП II-21-75. Строительные нормы и правила. Часть II. Нормы проектирования. Глава 21. Бетонные и железобетонные конструкции\" (утв. Постановлением Госстроя СССР от 24.11.1975 N 196)") "Бетонные и железобетонные конструкции". В результате определяют несущую способность *M* <sub>0</sub>;

6) определяют надежность по несущей способности одного сечения конструкции при одном сочетании нагрузок

![[16a7dd61d2be090e6b13fa5dd1e23940_MD5.png]] (13)

Надежность *P* <sub>Ii</sub> представляет собой начальную вероятность безотказной работы одного сечения конструкции при одном сочетании нагрузок на момент обследования, т.е. вероятность того, что значения несущей способности, определенные при различных реализациях случайных параметров, принимаемых согласно законам их распределения, превысят значения несущей способности, определенные при реализациях случайных параметров, принимаемых согласно главе [СНиП II-21-75](https://e-ecolog.ru/docs/M2t_Sir1wXjANw2EuodUH "\"СНиП II-21-75. Строительные нормы и правила. Часть II. Нормы проектирования. Глава 21. Бетонные и железобетонные конструкции\" (утв. Постановлением Госстроя СССР от 24.11.1975 N 196)") "Бетонные и железобетонные конструкции".

По приведенной выше методике определяется надежность в различных сечениях конструкции (нормальных, наклонных) при различных сочетаниях нагрузок. Окончательно надежность конструкции по несущей способности равняется наименьшему из полученных значений

Аналогично определяется надежность конструкции по пригодности к нормальной эксплуатации. Может измениться только вид [формулы (13)](https://e-ecolog.ru/docs/y5wIVy-jA6d9a9MgQUYQV#491 " (13)"). Например, надежность по ширине раскрытия трещин определяется по формуле

![[03522c2771253d1723193a2f3c436bb5_MD5.png]] (14)

где *f* (*a* <sub>т</sub>) - закон распределения ширины раскрытия трещин, определенный методами статистического моделирования;

*a* <sub>т</sub> - допустимая ширина раскрытия трещин, определяемая в соответствии с главой [СНиП II-21-75](https://e-ecolog.ru/docs/M2t_Sir1wXjANw2EuodUH "\"СНиП II-21-75. Строительные нормы и правила. Часть II. Нормы проектирования. Глава 21. Бетонные и железобетонные конструкции\" (утв. Постановлением Госстроя СССР от 24.11.1975 N 196)") "Бетонные и железобетонные конструкции".

По аналогичной формуле определяется надежность по прогибам. Окончательно надежность конструкции *P* <sub>II</sub> по пригодности к нормальной эксплуатации принимается по наименьшему из значений надежности, полученных по всем предельным состояниям второй группы.

Пример. Определим эксплуатационную пригодность балки прямоугольного сечения размером 50 X 140 см, армированной 13 стержнями диаметром 28 мм, *F* <sub>a</sub> = 80,05 см <sup>2</sup>; *a* = 8 см. На сечение действует изгибающий момент *M* <sub>д</sub> = 2450 кН·м (245 тс·м). Категория состояния конструкции I.

По результатам обследований выяснилось, что средняя кубиковая прочность бетона *R* <sub>б</sub> = 19,9 МПа (199 кгс/см <sup>2</sup>), среднее квадратичное отклонение *s* <sub>б</sub> = 2,6 МПа (26 кгс/мм <sup>2</sup>); среднее значение предела текучести арматуры (3370 кгс·см <sup>2</sup>); среднее квадратичное отклонение *s* <sub>а</sub> = 22,4 МПа (224 кгс/см <sup>2</sup>).

Вначале, в соответствии с [п. 2.57](https://e-ecolog.ru/docs/y5wIVy-jA6d9a9MgQUYQV#425 "2.57. Определение несущей способности и эксплуатационной пригодности железобетонных конструкций производится, в соответствии с главой СНиП II-21-75 \"Бетонные и железобетонные конструкции\", с использованием данных, полученных в процессе обследований. Расчеты выполняются в один или два этапа.") настоящего Руководства, проводим один расчет. В соответствии с [п. 2.61](https://e-ecolog.ru/docs/y5wIVy-jA6d9a9MgQUYQV#446 "2.61. На первом этапе расчета по фактическому значению средней кубиковой прочности бетона с учетом коэффициента kиз, согласно табл. 8 настоящего Руководства, устанавливается марка бетона в соответствии с главой СНиП II-21-75 \"Бетонные и железобетонные конструкции\", принимаются все характеристики бетона, необходимые для расчета железобетонных конструкций.") - [2.64](https://e-ecolog.ru/docs/y5wIVy-jA6d9a9MgQUYQV#470 "2.64. При выполнении поверочных расчетов снижение несущей способности нормальных сечений вследствие нарушения сцепления арматуры с бетоном из-за коррозии стали рекомендуется учитывать введением в расчетные формулы главы СНиП II-21-75 коэффициента , принимаемого по табл. 8.") настоящего Руководства и требованиями главы [СНиП II-21-75](https://e-ecolog.ru/docs/M2t_Sir1wXjANw2EuodUH "\"СНиП II-21-75. Строительные нормы и правила. Часть II. Нормы проектирования. Глава 21. Бетонные и железобетонные конструкции\" (утв. Постановлением Госстроя СССР от 24.11.1975 N 196)") "Бетонные и железобетонные конструкции" получаем несущую способность сечения *M* = 2197 кН·м (219,7 тс·м), что меньше действующего момента *M* <sub>д</sub> = 2450 кН·м (245 тс·м).

Согласно [п. 2.57](https://e-ecolog.ru/docs/y5wIVy-jA6d9a9MgQUYQV#425 "2.57. Определение несущей способности и эксплуатационной пригодности железобетонных конструкций производится, в соответствии с главой СНиП II-21-75 \"Бетонные и железобетонные конструкции\", с использованием данных, полученных в процессе обследований. Расчеты выполняются в один или два этапа.") настоящего Руководства, требуется выполнение второго этапа расчета. На втором этапе законы распределения кубиковой и призменной прочностей бетона и сопротивления арматуры принимаем нормальными. Средние значения и средние квадратичные отклонения кубиковой прочности бетона и сопротивления арматуры указаны выше. По [формуле (12)](https://e-ecolog.ru/docs/y5wIVy-jA6d9a9MgQUYQV#476 "kпер = 0,77 - 0,0001 Rфkит, (12)") вычисляем переходной коэффициент от кубиковой к призменной прочности бетона *k* <sub>пер</sub> = 0,77 - 0,0001·199 = 0,75.

Среднее значение и среднее квадратичное отклонение призменной прочности бетона равны соответственно 199·0,75 = 14,9 МПа (149 кгс/см <sup>2</sup>); 2,6·0,75 = 1,95 МПа (19,5 кгс/см <sup>2</sup>).

Расчет на втором этапе рекомендуется выполнять с помощью ЭВМ. В настоящем примере использована составленная в НИИЖБ программа для ЭВМ М-6000.

В каждом статистическом испытании, в соответствии с известными законами распределения, задаем реализации прочности бетона и арматуры, выполняем расчет в соответствии с главой СНиП "Бетонные и железобетонные конструкции", находим предельный момент, воспринимаемый сечением.

В табл. 9 представлены результаты статистических испытаний при их числе *l*, равном 100, 300, 600, 1000. Продолжаем статистические испытания до тех пор, пока при увеличении числа испытаний меняется значение надежности.

Таблица 9

<table><tbody><tr><td rowspan="2" align="left"><p>N разряда</p></td><td rowspan="2" align="left"><p>Среднее значение момента в разряде, кН·м (тс·м)</p></td><td colspan="4" align="left"><p>Частота в разрядах при числе испытаний</p></td></tr><tr><td align="left"><p>100</p></td><td align="left"><p>300</p></td><td align="left"><p>600</p></td><td align="left"><p>1000</p></td></tr><tr><td align="left"><p>1</p></td><td align="left"><p>2526 (252,6)</p></td><td align="left"><p>1</p></td><td align="left"><p>2</p></td><td align="left"><p>3</p></td><td align="left"><p>4</p></td></tr><tr><td align="left"><p>2</p></td><td align="left"><p>2617 (261,7)</p></td><td align="left"><p>1</p></td><td align="left"><p>5</p></td><td align="left"><p>8</p></td><td align="left"><p>15</p></td></tr><tr><td align="left"><p>3</p></td><td align="left"><p>2708 (270,8)</p></td><td align="left"><p>9</p></td><td align="left"><p>17</p></td><td align="left"><p>28</p></td><td align="left"><p>38</p></td></tr><tr><td align="left"><p>4</p></td><td align="left"><p>2799 (279,9)</p></td><td align="left"><p>5</p></td><td align="left"><p>18</p></td><td align="left"><p>44</p></td><td align="left"><p>87</p></td></tr><tr><td align="left"><p>5</p></td><td align="left"><p>2890 (289,0)</p></td><td align="left"><p>17</p></td><td align="left"><p>58</p></td><td align="left"><p>95</p></td><td align="left"><p>142</p></td></tr><tr><td align="left"><p>6</p></td><td align="left"><p>2981 (298,1)</p></td><td align="left"><p>19</p></td><td align="left"><p>52</p></td><td align="left"><p>100</p></td><td align="left"><p>161</p></td></tr><tr><td align="left"><p>7</p></td><td align="left"><p>3072 (307,2)</p></td><td align="left"><p>17</p></td><td align="left"><p>54</p></td><td align="left"><p>108</p></td><td align="left"><p>182</p></td></tr><tr><td align="left"><p>8</p></td><td align="left"><p>3163 (316,3)</p></td><td align="left"><p>11</p></td><td align="left"><p>35</p></td><td align="left"><p>83</p></td><td align="left"><p>141</p></td></tr><tr><td align="left"><p>9</p></td><td align="left"><p>3254 (325,4)</p></td><td align="left"><p>12</p></td><td align="left"><p>32</p></td><td align="left"><p>72</p></td><td align="left"><p>130</p></td></tr><tr><td align="left"><p>10</p></td><td align="left"><p>3345 (334,5)</p></td><td align="left"><p>5</p></td><td align="left"><p>17</p></td><td align="left"><p>36</p></td><td align="left"><p>64</p></td></tr><tr><td align="left"><p>11</p></td><td align="left"><p>3436 (343,6)</p></td><td align="left"><p>1</p></td><td align="left"><p>7</p></td><td align="left"><p>17</p></td><td align="left"><p>29</p></td></tr><tr><td align="left"><p>12</p></td><td align="left"><p>3527 (352,7)</p></td><td align="left"><p>2</p></td><td align="left"><p>3</p></td><td align="left"><p>6</p></td><td align="left"><p>6</p></td></tr><tr><td align="left"><p>13</p></td><td align="left"><p>3618 (361,8)</p></td><td align="left"><p>0</p></td><td align="left"><p>0</p></td><td align="left"><p>0</p></td><td align="left"><p>1</p></td></tr><tr><td align="left"><p>Надежность</p></td><td align="left"></td><td align="left"><p>0,998923</p></td><td align="left"><p>0,999502</p></td><td align="left"><p>0,999886</p></td><td align="left"><p>0,999890</p></td></tr></tbody></table>

Из [табл. 9](https://e-ecolog.ru/docs/y5wIVy-jA6d9a9MgQUYQV#514 "Таблица 9") видно, что при *l* = 600 и *l* = 1000 значения надежности практически совпадают и оказываются равными *P* <sub>I</sub> = 0,9999. Во всех случаях законы распределения несущих способностей описывались кривой Пирсона типа II.

Так как *P* <sub>I</sub> = 0,9999 > 0,9986, то, в соответствии с [п. 2.12](https://e-ecolog.ru/docs/y5wIVy-jA6d9a9MgQUYQV#182 "2.12. Детальные обследования проводятся с целью уточнения исходных данных, необходимых для выполнения полного комплекса расчетов бетонных и железобетонных конструкций реконструируемых и восстанавливаемых объектов.") Руководства, конструкция на момент обследования пригодна по несущей способности к дальнейшей эксплуатации без усиления.

3\. ОЦЕНКА ОЖИДАЕМОГО СРОКА СЛУЖБЫ ЖЕЛЕЗОБЕТОННЫХ КОНСТРУКЦИЙ

Исходные положения

3.1. Методики, приведенные в настоящей главе, используются в случаях, когда учет срока службы конструкции может повлиять на принятое решение о видах, объемах и времени выполнения работ по реконструкции и ремонту объекта.

В частности, такие случаи могут возникать:

если реконструкция или ремонты проводятся в несколько этапов и необходимо установить, может ли поврежденная конструкция эксплуатироваться в заданных условиях до намеченного срока с заданной надежностью;

если в процессе реконструкции конструкция будет удаляться, но до реконструкции должна эксплуатироваться с заданной надежностью;

если в процессе реконструкции нагрузки будут уменьшены и необходимо установить, достаточен ли образовавшийся "резерв" несущей способности конструкции для эксплуатации с заданной степенью надежности до следующей реконструкции;

если изменились условия эксплуатации, а выполнить восстановление или соответствующую антикоррозионную защиту затруднительно из-за отсутствия доступа и т.д.

3.2. Срок службы конструкции определяется сроком службы защитного покрытия и сроком службы защитного слоя бетона. Поврежденные конструкции должны удовлетворять требованиям расчета по несущей способности и пригодности к эксплуатации (по первой и второй группам предельных состояний, см. [п. 2.57](https://e-ecolog.ru/docs/y5wIVy-jA6d9a9MgQUYQV#425 "2.57. Определение несущей способности и эксплуатационной пригодности железобетонных конструкций производится, в соответствии с главой СНиП II-21-75 \"Бетонные и железобетонные конструкции\", с использованием данных, полученных в процессе обследований. Расчеты выполняются в один или два этапа.")).

Ориентировочный срок службы обычно проектируемых защитных лакокрасочных покрытий, в соответствии с "Руководством по защите от коррозии лакокрасочными покрытиями строительных бетонных и железобетонных конструкций, работающих в газовлажностных средах" (М., Стройиздат, 1978), в условиях, характерных для основных цехов предприятий черной металлургии, составляет:

при сильной степени агрессивного воздействия 1 - 2 года;

при средней " " " 2 - 3 ";

при слабой " " " 3 - 5 лет.

Сроки службы защитного слоя бетона в зависимости от его толщины, свойств бетона и характера эксплуатационных воздействий определяются в соответствии с методиками, приведенными в настоящей главе.

В дальнейшем при эксплуатации железобетонной конструкции с поврежденным защитным слоем учитывается уменьшение площади сечения бетона и арматуры вследствие коррозии:

а) для случая циклического воздействия сульфатсодержащих растворов и повышенных температур - по 30 мм бетона с каждой стороны, подвергающейся указанным эксплуатационным воздействиям за срок, соответствующий определенному классу в зависимости от свойств бетона и температуры нагрева, приведенной на [рис. 3](https://e-ecolog.ru/docs/y5wIVy-jA6d9a9MgQUYQV#825 "Рис. 3. Зависимость долговечности бетона Tд");

б) для случая постоянного воздействия сульфатных вод и выщелачивания - по [формулам (23)](https://e-ecolog.ru/docs/y5wIVy-jA6d9a9MgQUYQV#900 " (23)") и [(25)](https://e-ecolog.ru/docs/y5wIVy-jA6d9a9MgQUYQV#910 " (25)").

Скорость коррозии арматуры и соответственно уменьшение площади ее сечения принимаются для основных цехов предприятий черной металлургии в зависимости от степени агрессивного воздействия среды по [табл. 12](https://e-ecolog.ru/docs/y5wIVy-jA6d9a9MgQUYQV#930 "Таблица 12").

Оценка ожидаемой глубины нейтрализации

бетона агрессивными газами

3.3. Метод предназначен для оценки ожидаемой глубины нейтрализации бетона в железобетонных конструкциях из тяжелых и легких бетонов, эксплуатирующихся в агрессивных газовых средах, содержащих углекислый и сернистый газы, фтористый водород, сероводород, сероуглерод, с учетом фактической неоднородности свойств бетона в конструкциях и колебаний толщины защитного слоя.

3.4. Для отдельно взятого участка бетона в конструкции глубина нейтрализации рассчитывается по формуле

(14а)

а длительность нейтрализации бетона защитного слоя соответственно по формуле

(15)

где *y* <sub>1</sub> - глубина нейтрализации бетона после лет эксплуатации, устанавливается обследованиями; *y* <sub>2</sub> - прогнозируемая глубина нейтрализации бетона после лет эксплуатации.

3.5. Значения глубины нейтрализации бетона защитного слоя, определенные в соответствии с [2.49](https://e-ecolog.ru/docs/y5wIVy-jA6d9a9MgQUYQV#356 "2.49. Глубина нейтрализованного слоя бетона определяется путем скалывания бетона в заданном месте защитного слоя и смачивания свежеобразованной поверхности скола 0,1%-ным спиртовым раствором фенолфталеина. В местах, где произошла полная карбонизация, бетон не меняет цвета, а ярко-малиновый цвет свидетельствует о щелочности участка бетона. Методика оценки ожидаемой глубины карбонизации и вообще нейтрализации бетона агрессивными газами приведена в разд. 3 настоящего Руководства, а методика оценки пассивиру..."), рассматривают как случайные независимые величины. Частота полной нейтрализации защитного слоя данной толщины определяется как произведение частот данной глубины нейтрализации на частоту данной толщины защитного слоя.

3.6. Порядок обработки результатов показан на приведенном ниже примере расчета конструкций, обследованных после 4 лет эксплуатации.

В [табл. 10](https://e-ecolog.ru/docs/y5wIVy-jA6d9a9MgQUYQV#660 "Таблица 10") в гр. 1 - 3 приведены результаты обследования, полученные по методике, описанной в [прил. 4](https://e-ecolog.ru/docs/y5wIVy-jA6d9a9MgQUYQV#2398 "ОЦЕНКА ПАССИВИРУЮЩЕГО ДЕЙСТВИЯ БЕТОНА").

По полученным результатам строят кумулятивные кривые (кривые 1 и 2 на рис. 2).

![[f4155f0f9d3bb52d07f5c2268161edac_MD5.png]]

Рис. 2. Кумулятивные кривые толщины

защитного слоя (1) и глубины нейтрализации бетона

в момент обследования (2), после десяти (3)

и двадцати (4) лет эксплуатации конструкций

По [формуле (15)](https://e-ecolog.ru/docs/y5wIVy-jA6d9a9MgQUYQV#642 " (15)") рассчитывают для середины интервалов глубины нейтрализации бетона соответствующую глубину через, лет, в данном случае через 10 и 20 лет эксплуатации, и по этим результатам строят кривые 3 и 4.

По кривым 3 и 4 определяют *n* <sub>3</sub> *<sub>i</sub>*, *n* <sub>4</sub> *<sub>i</sub>* и ![[7d524da1ff0629c436ee601a994e52fb_MD5.png]], ![[04a01ed1e01f8f4254b54898a73aa691_MD5.png]] и вносят в табл. 10.

Таблица 10

<table><tbody><tr><td rowspan="4" align="left"><p><i>b</i></p></td><td rowspan="4" align="left"><p>Толщина защитного слоя, мм</p></td><td rowspan="2" colspan="2" align="left"><p>Частота, %</p></td><td rowspan="4" align="left"><p>Глубина нейтрализации <i>y</i> <sub>1</sub>, мм</p></td><td colspan="5" align="left"><p>Частота, %</p></td></tr><tr><td rowspan="2" align="left"><p>в момент обследования</p></td><td rowspan="2" colspan="2" align="left"><p>за 10 лет эксплуатации</p></td><td rowspan="2" colspan="2" align="left"><p>за 20 лет эксплуатации</p></td></tr><tr><td rowspan="2" align="left"><p><i>n</i> <sub>1</sub> <i><sub>i</sub></i></p></td><td rowspan="2" align="left"><p><img src="https://e-ecolog.ru/docs_files/F6mIcx83RUwQbXZIzS4e7.png" width="40"></p></td></tr><tr><td align="left"><p><i>n</i> <sub>2</sub> <i><sub>i</sub></i></p></td><td align="left"><p><i>n</i> <sub>3</sub> <i><sub>i</sub></i></p></td><td align="left"><p><img src="https://e-ecolog.ru/docs_files/vGrmgBdqvDIvlo1zG5CXT.png" width="40"></p></td><td align="left"><p><i>n</i> <sub>4</sub> <i><sub>i</sub></i></p></td><td align="left"><p><img src="https://e-ecolog.ru/docs_files/yXCTBjGV1o0P7F5zitvfY.png" width="42"></p></td></tr><tr><td align="left"><p>1</p></td><td align="left"><p>0 - 2</p></td><td align="left"><p>1,5</p></td><td align="left"><p>1,5</p></td><td align="left"><p>0 - 2</p></td><td align="left"><p>11</p></td><td align="left"><p>6</p></td><td align="left"><p>6</p></td><td align="left"><p>4</p></td><td align="left"><p>4</p></td></tr><tr><td align="left"><p>2</p></td><td align="left"><p>2 - 4</p></td><td align="left"><p>4</p></td><td align="left"><p>5,5</p></td><td align="left"><p>2 - 4</p></td><td align="left"><p>19,5</p></td><td align="left"><p>10</p></td><td align="left"><p>16</p></td><td align="left"><p>5</p></td><td align="left"><p>9</p></td></tr><tr><td align="left"><p>3</p></td><td align="left"><p>4 - 6</p></td><td align="left"><p>13</p></td><td align="left"><p>18,5</p></td><td align="left"><p>4 - 6</p></td><td align="left"><p>21,5</p></td><td align="left"><p>13,5</p></td><td align="left"><p>29,5</p></td><td align="left"><p>10</p></td><td align="left"><p>19</p></td></tr><tr><td align="left"><p>4</p></td><td align="left"><p>6 - 8</p></td><td align="left"><p>16,5</p></td><td align="left"><p>35</p></td><td align="left"><p>6 - 8</p></td><td align="left"><p>12,5</p></td><td align="left"><p>12,5</p></td><td align="left"><p>42</p></td><td align="left"><p>8</p></td><td align="left"><p>27</p></td></tr><tr><td align="left"><p>5</p></td><td align="left"><p>8 - 10</p></td><td align="left"><p>19,5</p></td><td align="left"><p>54,5</p></td><td align="left"><p>8 - 10</p></td><td align="left"><p>15</p></td><td align="left"><p>13</p></td><td align="left"><p>55</p></td><td align="left"><p>8,5</p></td><td align="left"><p>35,5</p></td></tr><tr><td align="left"><p>6</p></td><td align="left"><p>10 - 12</p></td><td align="left"><p>19,5</p></td><td align="left"><p>74</p></td><td align="left"><p>10 - 12</p></td><td align="left"><p>4,5</p></td><td align="left"><p>8</p></td><td align="left"><p>63</p></td><td align="left"><p>9,5</p></td><td align="left"><p>45</p></td></tr><tr><td align="left"><p>7</p></td><td align="left"><p>12 и более</p></td><td align="left"><p>26</p></td><td align="left"><p>100</p></td><td align="left"><p>12 - 15</p></td><td align="left"><p>15</p></td><td align="left"><p>37</p></td><td align="left"><p>100</p></td><td align="left"><p>55</p></td><td align="left"><p>100</p></td></tr></tbody></table>

По полученным результатам рассчитывают частоты полной нейтрализации защитного слоя в момент обследования и через и лет по формулам

![[bc26e2017d6ac2d7c52a36bff1bf9a9f_MD5.png]]

![[63069d5bdad660e3c2891e8fdf72ba65_MD5.png]]

![[878c3c8ab0b162f4d6cbe7ca3ab9d341_MD5.png]]

как показано в табл. 11.

Расчет показывает, что в момент обследования 36% конструкций имели полностью нейтрализованный защитный слой, за 10 и 20 лет эксплуатации количество таких конструкций достигнет соответственно 57 и 71%.

Таблица 11

<table><tbody><tr><td rowspan="3" align="left"><p>Толщина защитного слоя, мм</p></td><td colspan="3" align="left"><p>Частота полной нейтрализации защитного слоя, %</p></td></tr><tr><td align="left"><p>в момент обследования</p></td><td align="left"><p>за 10 лет</p></td><td align="left"><p>за 20 лет</p></td></tr><tr><td align="left"></td><td align="left"></td><td align="left"></td></tr><tr><td align="left"><p>0 - 2</p></td><td align="left"><p>0,16</p></td><td align="left"><p>0,09</p></td><td align="left"><p>0,06</p></td></tr><tr><td align="left"><p>2 - 4</p></td><td align="left"><p>1,07</p></td><td align="left"><p>0,55</p></td><td align="left"><p>0,27</p></td></tr><tr><td align="left"><p>4 - 6</p></td><td align="left"><p>3,98</p></td><td align="left"><p>2,5</p></td><td align="left"><p>1,85</p></td></tr><tr><td align="left"><p>6 - 8</p></td><td align="left"><p>4,38</p></td><td align="left"><p>4,38</p></td><td align="left"><p>2,8</p></td></tr><tr><td align="left"><p>8 - 10</p></td><td align="left"><p>8,18</p></td><td align="left"><p>7,08</p></td><td align="left"><p>4,63</p></td></tr><tr><td align="left"><p>10 - 12</p></td><td align="left"><p>3,33</p></td><td align="left"><p>5,92</p></td><td align="left"><p>7,03</p></td></tr><tr><td align="left"><p>12 и более</p></td><td align="left"><p>15</p></td><td align="left"><p>37</p></td><td align="left"><p>55</p></td></tr><tr><td align="left"></td><td align="left"><p>36,1</p></td><td align="left"><p>57,52</p></td><td align="left"><p>71,64</p></td></tr></tbody></table>

На основе проведенных расчетов планируются объем и сроки ремонтных работ по группе конструкций или объекту в целом.

Для каждой конкретной конструкции глубина полной нейтрализации бетона защитного слоя определяется по [формуле (14а)](https://e-ecolog.ru/docs/y5wIVy-jA6d9a9MgQUYQV#638 " (14а)"), а длительность его полной нейтрализации по [формуле (15)](https://e-ecolog.ru/docs/y5wIVy-jA6d9a9MgQUYQV#642 " (15)").
