Repository: alexefanov/wiki

# LLM Wiki

Этот репозиторий хранит Obsidian vault для ведения локальной LLM-ориентированной базы знаний и одновременно является облачной LLM-ориентированной базой знаний, функционирующей на базе инфраструктуры Yandex.

Начинайте с `wiki/index.md`, затем переходите по связанным тематическим страницам. Исходные или слабо обработанные материалы находятся в `raw/`.

## Структура

- `wiki/` - обработанные заметки базы знаний и индексные страницы.
- `raw/` - исходные или обработанные заметки-источники.
- `raw/temp/` - исходные необработанные заметки-источники.
- `AGENTS.md` - schema-файл с правилами для LLM-агента, который поддерживает vault.

File: raw/ГОСТ 1497-2023 Металлы. Методы испытаний на растяжение.md (part 4 of 5)
---
<table><colgroup><col> <col> <col> <col> <col> <col> <col> <col> <col> <col> <col></colgroup><tbody><tr><td colspan="11"><p>В миллиметрах</p></td></tr><tr><td><p align="center">Номер образца</p></td><td></td><td></td><td></td><td></td><td><p align="center">D</p></td><td></td><td><p align="center">r</p></td><td></td><td></td><td></td></tr><tr><td><p align="center">1</p></td><td><p align="center">25</p></td><td><p align="center">125</p></td><td><p align="center">250</p></td><td></td><td><p align="center">45</p></td><td><p align="center">28</p></td><td><p align="center">(0,10...0,15)d</p></td><td><p align="center">5,0</p></td><td><p align="center">25</p></td><td><p align="center">12,5</p></td></tr><tr><td><p align="center">2</p></td><td><p align="center">20</p></td><td><p align="center">100</p></td><td><p align="center">200</p></td><td></td><td><p align="center">36</p></td><td><p align="center">24</p></td><td></td><td><p align="center">5,0</p></td><td><p align="center">20</p></td><td><p align="center">10,0</p></td></tr><tr><td><p align="center">3</p></td><td><p align="center">15</p></td><td><p align="center">75</p></td><td><p align="center">150</p></td><td></td><td><p align="center">28</p></td><td><p align="center">18</p></td><td></td><td><p align="center">4,0</p></td><td><p align="center">15</p></td><td><p align="center">7,5</p></td></tr><tr><td><p align="center">4</p></td><td><p align="center">10</p></td><td><p align="center">50</p></td><td><p align="center">100</p></td><td></td><td><p align="center">20</p></td><td><p align="center">13</p></td><td></td><td><p align="center">4,0</p></td><td><p align="center">10</p></td><td><p align="center">5,0</p></td></tr><tr><td><p align="center">5</p></td><td><p align="center">8</p></td><td><p align="center">40</p></td><td><p align="center">80</p></td><td></td><td><p align="center">16</p></td><td><p align="center">11</p></td><td><p align="center">1,0</p></td><td><p align="center">3,0</p></td><td><p align="center">8</p></td><td><p align="center">4,0</p></td></tr><tr><td><p align="center">6</p></td><td><p align="center">6</p></td><td><p align="center">30</p></td><td><p align="center">60</p></td><td></td><td><p align="center">13</p></td><td><p align="center">8</p></td><td><p align="center">1,0</p></td><td><p align="center">3,0</p></td><td><p align="center">6</p></td><td><p align="center">4,0</p></td></tr><tr><td><p align="center">7</p></td><td><p align="center">5</p></td><td><p align="center">25</p></td><td><p align="center">50</p></td><td></td><td><p align="center">12</p></td><td><p align="center">7</p></td><td><p align="center">1,0</p></td><td><p align="center">2,5</p></td><td><p align="center">5</p></td><td><p align="center">4,0</p></td></tr><tr><td><p align="center">8</p></td><td><p align="center">4</p></td><td><p align="center">20</p></td><td><p align="center">40</p></td><td></td><td><p align="center">11</p></td><td><p align="center">7</p></td><td><p align="center">1,0</p></td><td><p align="center">2,5</p></td><td><p align="center">5</p></td><td><p align="center">4,0</p></td></tr></tbody></table>

Б.4 Форма и размеры образца для испытаний типа III представлены на рисунке Б.3 и в таблице Б.3.

![[raw/вложенные файлы/01d3f664f5d1c7b76ac2018de25675ba_MD5.png]]  

Рисунок Б.3 - Образец типа III

Таблица Б.3 - Размеры образцов типа III

<table><colgroup><col> <col> <col> <col> <col> <col> <col> <col></colgroup><tbody><tr><td colspan="8"><p>В миллиметрах</p></td></tr><tr><td><p align="center">Номер образца</p></td><td></td><td></td><td></td><td></td><td><p align="center">D</p></td><td></td><td><p align="center">r</p></td></tr><tr><td><p align="center">1</p></td><td><p align="center">25</p></td><td><p align="center">125</p></td><td><p align="center">250</p></td><td></td><td><p align="center">45</p></td><td><p align="center">30</p></td><td><p align="center">5</p></td></tr><tr><td><p align="center">2</p></td><td><p align="center">20</p></td><td><p align="center">100</p></td><td><p align="center">200</p></td><td></td><td><p align="center">34</p></td><td><p align="center">25</p></td><td><p align="center">5</p></td></tr><tr><td><p align="center">3</p></td><td><p align="center">15</p></td><td><p align="center">75</p></td><td><p align="center">150</p></td><td></td><td><p align="center">28</p></td><td><p align="center">20</p></td><td><p align="center">3</p></td></tr><tr><td><p align="center">4</p></td><td><p align="center">10</p></td><td><p align="center">50</p></td><td><p align="center">100</p></td><td></td><td><p align="center">16</p></td><td><p align="center">10</p></td><td><p align="center">3</p></td></tr><tr><td><p align="center">5</p></td><td><p align="center">8</p></td><td><p align="center">40</p></td><td><p align="center">80</p></td><td></td><td><p align="center">13</p></td><td><p align="center">10</p></td><td><p align="center">2</p></td></tr><tr><td><p align="center">6</p></td><td><p align="center">6</p></td><td><p align="center">30</p></td><td><p align="center">60</p></td><td></td><td><p align="center">12</p></td><td><p align="center">10</p></td><td><p align="center">1,5</p></td></tr><tr><td><p align="center">7</p></td><td><p align="center">5</p></td><td><p align="center">25</p></td><td><p align="center">50</p></td><td></td><td><p align="center">11</p></td><td><p align="center">10</p></td><td><p align="center">1,5</p></td></tr><tr><td><p align="center">8</p></td><td><p align="center">4</p></td><td><p align="center">20</p></td><td><p align="center">40</p></td><td></td><td><p align="center">9</p></td><td><p align="center">8</p></td><td><p align="center">1,5</p></td></tr><tr><td><p align="center">9</p></td><td><p align="center">3</p></td><td><p align="center">15</p></td><td><p align="center">30</p></td><td></td><td><p align="center">7</p></td><td><p align="center">7</p></td><td><p align="center">1,5</p></td></tr></tbody></table>

Б.5 Форма и размеры образца для испытаний типа IV представлены на рисунке Б.4 и в таблице Б.4.

![[raw/вложенные файлы/2ce8e75eb03f4d3a043e1f22cf1e5356_MD5.png]]  

Рисунок Б.4 - Образец типа IV

Таблица Б.4 - Размеры образцов типа IV

<table><colgroup><col> <col> <col> <col> <col> <col> <col> <col></colgroup><tbody><tr><td colspan="8"><p>В миллиметрах</p></td></tr><tr><td><p align="center">Номер образца</p></td><td></td><td></td><td></td><td></td><td><p align="center">D</p></td><td></td><td><p align="center">r</p></td></tr><tr><td><p align="center">1</p></td><td><p align="center">25</p></td><td><p align="center">125</p></td><td><p align="center">250</p></td><td></td><td><p align="center">М36</p></td><td><p align="center">40</p></td><td><p align="center">12,5</p></td></tr><tr><td><p align="center">2</p></td><td><p align="center">20</p></td><td><p align="center">100</p></td><td><p align="center">200</p></td><td></td><td><p align="center">М30</p></td><td><p align="center">30</p></td><td><p align="center">10,0</p></td></tr><tr><td><p align="center">3</p></td><td><p align="center">15</p></td><td><p align="center">75</p></td><td><p align="center">150</p></td><td></td><td><p align="center">М24</p></td><td><p align="center">25</p></td><td><p align="center">7,5</p></td></tr><tr><td><p align="center">4</p></td><td><p align="center">10</p></td><td><p align="center">50</p></td><td><p align="center">100</p></td><td></td><td><p align="center">М16</p></td><td><p align="center">15</p></td><td><p align="center">5,0</p></td></tr><tr><td><p align="center">5</p></td><td><p align="center">8</p></td><td><p align="center">40</p></td><td><p align="center">80</p></td><td></td><td><p align="center">М14</p></td><td><p align="center">15</p></td><td><p align="center">4,0</p></td></tr><tr><td><p align="center">6</p></td><td><p align="center">6</p></td><td><p align="center">30</p></td><td><p align="center">60</p></td><td></td><td><p align="center">М12</p></td><td><p align="center">12</p></td><td><p align="center">3,0</p></td></tr><tr><td><p align="center">7</p></td><td><p align="center">5</p></td><td><p align="center">25</p></td><td><p align="center">50</p></td><td></td><td><p align="center">М9</p></td><td><p align="center">10</p></td><td><p align="center">3,0</p></td></tr><tr><td><p align="center">8</p></td><td><p align="center">4</p></td><td><p align="center">20</p></td><td><p align="center">40</p></td><td></td><td><p align="center">М8</p></td><td><p align="center">10</p></td><td><p align="center">3,0</p></td></tr><tr><td><p align="center">9</p></td><td><p align="center">3</p></td><td><p align="center">15</p></td><td><p align="center">30</p></td><td></td><td><p align="center">М7</p></td><td><p align="center">8</p></td><td><p align="center">2,0</p></td></tr></tbody></table>

Б.6 Форма и размеры образца для испытаний типа V представлены на рисунке Б.5 и в таблице Б.5.

![[raw/вложенные файлы/36c609722322a41f4226130713e2cde1_MD5.png]]  

Рисунок Б.5 - Образец типа V

Таблица Б.5 - Размеры образцов типа V

<table><colgroup><col> <col> <col> <col> <col> <col> <col> <col> <col></colgroup><tbody><tr><td colspan="9"><p>В миллиметрах</p></td></tr><tr><td><p align="center">Номер образца</p></td><td></td><td></td><td></td><td></td><td><p align="center">D</p></td><td></td><td></td><td></td></tr><tr><td><p align="center">1</p></td><td><p align="center">25</p></td><td><p align="center">125</p></td><td><p align="center">250</p></td><td></td><td><p align="center">45</p></td><td><p align="center">30</p></td><td><p align="center">25</p></td><td><p align="center">25</p></td></tr><tr><td><p align="center">2</p></td><td><p align="center">20</p></td><td><p align="center">100</p></td><td><p align="center">200</p></td><td></td><td><p align="center">36</p></td><td><p align="center">24</p></td><td><p align="center">20</p></td><td><p align="center">20</p></td></tr><tr><td><p align="center">3</p></td><td><p align="center">15</p></td><td><p align="center">75</p></td><td><p align="center">150</p></td><td></td><td><p align="center">28</p></td><td><p align="center">18</p></td><td><p align="center">15</p></td><td><p align="center">15</p></td></tr><tr><td><p align="center">4</p></td><td><p align="center">10</p></td><td><p align="center">50</p></td><td><p align="center">100</p></td><td></td><td><p align="center">20</p></td><td><p align="center">12</p></td><td><p align="center">10</p></td><td><p align="center">10</p></td></tr><tr><td><p align="center">5</p></td><td><p align="center">8</p></td><td><p align="center">40</p></td><td><p align="center">80</p></td><td></td><td><p align="center">16</p></td><td><p align="center">10</p></td><td><p align="center">8</p></td><td><p align="center">8</p></td></tr><tr><td><p align="center">6</p></td><td><p align="center">6</p></td><td><p align="center">30</p></td><td><p align="center">60</p></td><td></td><td><p align="center">13</p></td><td><p align="center">8</p></td><td><p align="center">6</p></td><td><p align="center">6</p></td></tr><tr><td><p align="center">7</p></td><td><p align="center">5</p></td><td><p align="center">25</p></td><td><p align="center">50</p></td><td></td><td><p align="center">11</p></td><td><p align="center">7</p></td><td><p align="center">5</p></td><td><p align="center">5</p></td></tr></tbody></table>

Б.7 Форма и размеры образца для испытаний типа VI представлены на рисунке Б.6 и в таблице Б.6.

![[raw/вложенные файлы/8f0e1cee8c1ced2f37f5d28ff9095b34_MD5.png]]  

Рисунок Б.6 - Образец типа VI

Таблица Б.6 - Размеры образцов типа VI

<table><colgroup><col> <col> <col> <col> <col> <col> <col> <col></colgroup><tbody><tr><td colspan="8"><p>В миллиметрах</p></td></tr><tr><td><p align="center">Номер образца</p></td><td></td><td></td><td></td><td></td><td><p align="center">D</p></td><td></td><td></td></tr><tr><td><p align="center">1</p></td><td><p align="center">25</p></td><td><p align="center">125</p></td><td><p align="center">250</p></td><td></td><td><p align="center">35</p></td><td><p align="center">Не регламентирован</p></td><td><p align="center">25</p></td></tr><tr><td><p align="center">2</p></td><td><p align="center">20</p></td><td><p align="center">100</p></td><td><p align="center">200</p></td><td></td><td><p align="center">30</p></td><td></td><td><p align="center">20</p></td></tr><tr><td><p align="center">3</p></td><td><p align="center">15</p></td><td><p align="center">75</p></td><td><p align="center">150</p></td><td></td><td><p align="center">22</p></td><td></td><td><p align="center">15</p></td></tr><tr><td><p align="center">4</p></td><td><p align="center">10</p></td><td><p align="center">50</p></td><td><p align="center">100</p></td><td></td><td><p align="center">15</p></td><td></td><td><p align="center">10</p></td></tr><tr><td><p align="center">5</p></td><td><p align="center">8</p></td><td><p align="center">40</p></td><td><p align="center">80</p></td><td></td><td><p align="center">12</p></td><td></td><td><p align="center">8</p></td></tr><tr><td><p align="center">6</p></td><td><p align="center">6</p></td><td><p align="center">30</p></td><td><p align="center">60</p></td><td></td><td><p align="center">9</p></td><td></td><td><p align="center">6</p></td></tr></tbody></table>

Б.8 Форма и размеры образца для испытаний типа VII представлены на рисунке Б.7 и в таблице Б.7.

![[raw/вложенные файлы/aee2ec64ece40ec2b65321fdc270c078_MD5.png]]  

Рисунок Б.7 - Образец типа VII

Таблица Б.7 - Размеры образцов типа VII

<table><colgroup><col> <col> <col> <col> <col> <col> <col> <col></colgroup><tbody><tr><td colspan="8"><p>В миллиметрах</p></td></tr><tr><td><p align="center">Номер образца</p></td><td></td><td></td><td></td><td></td><td><p align="center">D</p></td><td><p align="center">r</p></td><td></td></tr><tr><td><p align="center">1</p></td><td><p align="center">15</p></td><td><p align="center">75</p></td><td><p align="center">150</p></td><td></td><td><p align="center">20</p></td><td><p align="center">25</p></td><td><p align="center">50</p></td></tr><tr><td><p align="center">2</p></td><td><p align="center">10</p></td><td><p align="center">50</p></td><td><p align="center">100</p></td><td></td><td><p align="center">15</p></td><td><p align="center">25</p></td><td><p align="center">40</p></td></tr><tr><td><p align="center">3</p></td><td><p align="center">8</p></td><td><p align="center">40</p></td><td><p align="center">80</p></td><td></td><td><p align="center">12</p></td><td><p align="center">25</p></td><td><p align="center">30</p></td></tr><tr><td><p align="center">4</p></td><td><p align="center">6</p></td><td><p align="center">30</p></td><td><p align="center">60</p></td><td></td><td><p align="center">10</p></td><td><p align="center">25</p></td><td><p align="center">25</p></td></tr></tbody></table>

Б.9 Предельные отклонения по размерам цилиндрических образцов цилиндрических образцов для испытаний указаны в таблице Б.8.

Таблица Б.8 - Предельные отклонения по размерам цилиндрических образцов

<table><colgroup><col> <col> <col></colgroup><tbody><tr><td colspan="3"><p>В миллиметрах</p></td></tr><tr><td><p align="center">Диаметр рабочей части образца</p></td><td><p align="center">Предельные отклонения</p></td><td><p align="center">Допускаемая разность наибольшего и наименьшего диаметра по длине рабочей части образца</p></td></tr><tr><td><p>До 10,00 включ.</p></td><td><p align="center">±0,10</p></td><td><p align="center">0,03</p></td></tr><tr><td><p>Св. 10,00 до 20,00 включ.</p></td><td><p align="center">±0,20</p></td><td><p align="center">0,04</p></td></tr><tr><td><p>Св. 20,00</p></td><td><p align="center">±0,25</p></td><td><p align="center">0,05</p></td></tr></tbody></table>

Приложение В

(рекомендуемое)

## Пропорциональные плоские образцы

В.1 Пропорциональные плоские образцы для испытаний изготовляют в соответствии с рисунками В.1 и В.2

\- с головками - тип I;

\- без головок - тип II.

![[raw/вложенные файлы/91046be5d8137292b362bf3f3dcf62de_MD5.png]]  

Рисунок В.1 - Образец типа I с головками

![[raw/вложенные файлы/fe9f1501a334ceb79dcc2dda106018ea_MD5.png]]  

Рисунок В.2 - Образец типа II без головок

В.2 Размеры образцов для испытаний типов I и II должны соответствовать указанным в таблице В.1.

Таблица В.1 - Размеры плоских образцов для испытаний типов I и II

<table><colgroup><col> <col> <col> <col> <col> <col> <col> <col> <col></colgroup><tbody><tr><td colspan="9"><p>В миллиметрах</p></td></tr><tr><td><p align="center">Номер образца</p></td><td></td><td></td><td></td><td></td><td></td><td><p align="center">B</p></td><td></td><td><p align="center">L</p></td></tr><tr><td><p align="center">1</p></td><td><p align="center">25</p></td><td><p align="center">30</p></td><td><p align="center">155</p></td><td><p align="center">310</p></td><td></td><td><p align="center">40</p></td><td><p align="center">100</p></td><td></td></tr><tr><td><p align="center">2</p></td><td><p align="center">24</p></td><td><p align="center">30</p></td><td><p align="center">155</p></td><td><p align="center">310</p></td><td></td><td><p align="center">40</p></td><td><p align="center">100</p></td><td></td></tr><tr><td><p align="center">3</p></td><td><p align="center">23</p></td><td><p align="center">30</p></td><td><p align="center">150</p></td><td><p align="center">300</p></td><td></td><td><p align="center">40</p></td><td><p align="center">90</p></td><td></td></tr><tr><td><p align="center">4</p></td><td><p align="center">22</p></td><td><p align="center">30</p></td><td><p align="center">150</p></td><td><p align="center">300</p></td><td></td><td><p align="center">40</p></td><td><p align="center">90</p></td><td></td></tr><tr><td><p align="center">5</p></td><td><p align="center">21</p></td><td><p align="center">30</p></td><td><p align="center">145</p></td><td><p align="center">290</p></td><td></td><td><p align="center">40</p></td><td><p align="center">80</p></td><td></td></tr><tr><td><p align="center">6</p></td><td><p align="center">20</p></td><td><p align="center">30</p></td><td><p align="center">140</p></td><td><p align="center">280</p></td><td></td><td><p align="center">40</p></td><td><p align="center">80</p></td><td></td></tr><tr><td><p align="center">7</p></td><td><p align="center">19</p></td><td><p align="center">30</p></td><td><p align="center">135</p></td><td><p align="center">270</p></td><td></td><td><p align="center">40</p></td><td><p align="center">80</p></td><td></td></tr><tr><td><p align="center">8</p></td><td><p align="center">18</p></td><td><p align="center">30</p></td><td><p align="center">135</p></td><td><p align="center">270</p></td><td></td><td><p align="center">40</p></td><td><p align="center">80</p></td><td></td></tr><tr><td><p align="center">9</p></td><td><p align="center">17</p></td><td><p align="center">30</p></td><td><p align="center">130</p></td><td><p align="center">260</p></td><td></td><td><p align="center">40</p></td><td><p align="center">80</p></td><td></td></tr><tr><td><p align="center">10</p></td><td><p align="center">16</p></td><td><p align="center">30</p></td><td><p align="center">125</p></td><td><p align="center">250</p></td><td></td><td><p align="center">40</p></td><td><p align="center">80</p></td><td></td></tr><tr><td><p align="center">11</p></td><td><p align="center">15</p></td><td><p align="center">30</p></td><td><p align="center">120</p></td><td><p align="center">240</p></td><td></td><td><p align="center">40</p></td><td><p align="center">70</p></td><td></td></tr><tr><td><p align="center">12</p></td><td><p align="center">14</p></td><td><p align="center">30</p></td><td><p align="center">120</p></td><td><p align="center">240</p></td><td></td><td><p align="center">40</p></td><td><p align="center">70</p></td><td></td></tr><tr><td><p align="center">13</p></td><td><p align="center">13</p></td><td><p align="center">30</p></td><td><p align="center">115</p></td><td><p align="center">230</p></td><td></td><td><p align="center">40</p></td><td><p align="center">70</p></td><td></td></tr><tr><td><p align="center">14</p></td><td><p align="center">12</p></td><td><p align="center">30</p></td><td><p align="center">110</p></td><td><p align="center">220</p></td><td></td><td><p align="center">40</p></td><td><p align="center">60</p></td><td></td></tr><tr><td><p align="center">15</p></td><td><p align="center">11</p></td><td><p align="center">30</p></td><td><p align="center">105</p></td><td><p align="center">210</p></td><td></td><td><p align="center">40</p></td><td><p align="center">60</p></td><td></td></tr><tr><td><p align="center">16</p></td><td><p align="center">10</p></td><td><p align="center">30</p></td><td><p align="center">100</p></td><td><p align="center">200</p></td><td></td><td><p align="center">40</p></td><td><p align="center">60</p></td><td></td></tr><tr><td><p align="center">17</p></td><td><p align="center">9</p></td><td><p align="center">30</p></td><td><p align="center">95</p></td><td><p align="center">190</p></td><td></td><td><p align="center">40</p></td><td><p align="center">50</p></td><td></td></tr><tr><td><p align="center">18</p></td><td><p align="center">8</p></td><td><p align="center">30</p></td><td><p align="center">90</p></td><td><p align="center">180</p></td><td></td><td><p align="center">40</p></td><td><p align="center">50</p></td><td></td></tr><tr><td><p align="center">19</p></td><td><p align="center">7</p></td><td><p align="center">20</p></td><td><p align="center">70</p></td><td><p align="center">140</p></td><td></td><td><p align="center">40</p></td><td><p align="center">50</p></td><td></td></tr><tr><td><p align="center">20</p></td><td><p align="center">6</p></td><td><p align="center">20</p></td><td><p align="center">65</p></td><td><p align="center">130</p></td><td></td><td><p align="center">40</p></td><td><p align="center">50</p></td><td></td></tr><tr><td><p align="center">21</p></td><td><p align="center">5</p></td><td><p align="center">20</p></td><td><p align="center">60</p></td><td><p align="center">120</p></td><td></td><td><p align="center">40</p></td><td><p align="center">50</p></td><td></td></tr><tr><td><p align="center">22</p></td><td><p align="center">4</p></td><td><p align="center">20</p></td><td><p align="center">55</p></td><td><p align="center">110</p></td><td></td><td><p align="center">40</p></td><td><p align="center">50</p></td><td></td></tr><tr><td><p align="center">23</p></td><td><p align="center">3</p></td><td><p align="center">20</p></td><td><p align="center">45</p></td><td><p align="center">90</p></td><td></td><td><p align="center">30</p></td><td><p align="center">40</p></td><td></td></tr><tr><td colspan="9"><p>Примечания</p><p>1 Радиус сопряжения рабочей части с головкой принимается равным 25-40 мм в зависимости от диаметра фрезы, применяемой при изготовлении образцов, при этом</p><p>принимает значение приблизительно 15-20 мм соответственно.</p><p>2 Допускается разбивка образцов на группы с одинаковой рабочей длиной так, чтобы разность наибольшей и наименьшей различных длин не превышала 25 мм. За общую рабочую длину принимается наибольшая рабочая длина данной группы.</p></td></tr></tbody></table>

В.3 Предельные отклонения по размерам плоских образцов плоских образцов для испытаний должны соответствовать указанным в таблице В.2.

Таблица В.2 - Предельные отклонения по размерам плоских образцов

<table><colgroup><col> <col> <col></colgroup><tbody><tr><td colspan="3"><p>В миллиметрах</p></td></tr><tr><td><p align="center">Ширина рабочей части образца</p></td><td><p align="center">Предельное отклонение</p></td><td><p align="center">Допускаемая разность наибольшей и наименьшей ширины по длине рабочей части образца</p></td></tr><tr><td><p>От 3 до 10 включ.</p></td><td><p align="center">±0,20</p></td><td><p align="center">0,05</p></td></tr><tr><td><p>Св. 10 до 15 включ.</p></td><td><p align="center">±0,20</p></td><td><p align="center">0,10</p></td></tr><tr><td><p>Св. 15 до 25 включ.</p></td><td><p align="center">±0,50</p></td><td><p align="center">0,15</p></td></tr><tr><td><p>Св. 25</p></td><td><p align="center">±0,50</p></td><td><p align="center">0,20</p></td></tr><tr><td colspan="3"><p>Примечание - Размеры головок и переходных частей образцов являются рекомендуемыми.</p></td></tr></tbody></table>

Приложение Г

(справочное)

## Оценка скорости перемещения траверсы с учетом жесткости (или податливости) испытательной машины

Г.1 Формула (1) настоящего стандарта не учитывает упругую деформацию испытательной машины и оборудования (рамы, датчика силы, захватов и т.д.) во время приложения усилия к образцу. Можно оценить податливость испытательного оборудования, используя жесткость испытуемого образца в интересующей точке. Если исследуемая точка находится за пределами диапазона упругости (например,

), использование жесткости образца на упругом участке кривой "напряжение - деформация" приведет к росту коррекции.

Жесткость испытательного оборудования также должна быть известна для используемой конфигурации пассивного и активного захватов испытательной машины. Для некоторых конфигураций эффективная жесткость испытательного оборудования может значительно увеличиваться, поскольку захваты нарушают целостность образца во время испытания. Крайне важно, чтобы жесткость испытательного оборудования оценивалась в исследуемой точке.

Г.2 Можно использовать следующую процедуру для расчета скорости перемещения траверсы, которая компенсируется деформацией испытательного оборудования во время испытания, используя жесткость испытательного оборудования в исследуемой точке и угловой коэффициент диаграммы "напряжение - деформация" в исследуемой точке.

Рекомендуется проверить полученную скорость деформации в исследуемой точке во время проведения испытания, чтобы убедиться, что расчет был выполнен надлежащим образом.

Г.3 Скорость деформации рабочей длины образца в с

в ходе испытания в исследуемой точке определяют по формуле

![[raw/вложенные файлы/13d86f34914335cdc297e465a9ad1105_MD5.png]]

, (Г.1)

где

\- жесткость испытательного оборудования, Н/мм (в окрестности интересующей точки, такой как

, если жесткость нелинейная, например, при использовании клиновых захватов);

\- рабочая длина образца, мм;

m

\- угловой коэффициент диаграммы "напряжение - деформация" в конкретный момент испытания, Н/мм

(например, в окрестности точки

);

\- начальная площадь поперечного сечения, мм

;

\- скорость перемещения траверсы, мм/с.

m

и

, полученные из линейной части диаграммы "напряжение - деформация".

Г.4 Формула (1) не компенсирует эффекты податливости испытательной машины для соблюдения требований (6.6.2.1). При управлении скоростью перемещения траверсы лучшего приближения к целевой скорости деформации можно достичь, используя скорость перемещения траверсы, рассчитанную по формуле

![[raw/вложенные файлы/b8d30b12d942f977319ac1ab38250c04_MD5.png]]

. (Г.2)

Г.5 Для использования формулы Г.1 или Г.2 необходимо знать жесткость

всего используемого испытательного оборудования (испытательная машина, датчик силы, система захватов для образцов). Процедура, приведенная ниже, обеспечивает нахождение корректных значений жесткости

.

Тестовый образец с той же геометрией и аналогичными свойствами, что и образцы материала, подлежащие последующему испытанию, испытывают с использованием медленной известной постоянной скорости перемещения траверсы.

Определяют следующие параметры:

\- на диаграмме "напряжение - деформация" угловой коэффициент m для исследуемой точки;

\- по графику "деформация - время" скорость деформации для интересующей точки.

Жесткость испытательного оборудования

можно рассчитать по формуле

![[raw/вложенные файлы/77b1028da203bb962ab862a74eee1f87_MD5.png]]

. (Г.3)

Указанный метод должен быть использован только для материалов с монотонным поведением кривой текучести в соответствующем диапазоне. Для испытаний материалов, которые демонстрируют прерывистую (зубчатую) текучесть, определение жесткости испытательного оборудования не является обязательным, поскольку для расчета скорости перемещения траверсы

следует использовать скорость деформации рабочей длины образца

и упрощенную формулу 2 (6.6.2.1) вместо формулы Г.2.

Приложение Д

(рекомендуемое)

## Рекомендации по использованию машин с программным управлением для испытаний на растяжение

## Д.1 Общие положения

В настоящем приложении содержатся рекомендации по определению характеристик механических свойств при статическом растяжении с помощью машин с программным управлением. В частности, в нем содержатся рекомендации, которые следует учитывать при разработке программного обеспечения и рабочих методик испытаний.

Эти рекомендации касаются требований к конструкции машины, программному обеспечению и его проверке, а также правил обработки информации для основных характеристик при испытании на растяжение.

## Д.2 Машина для испытания на растяжение

## Д.2.1 Требования к конструкции

Устройство должно быть сконструировано таким образом, чтобы обеспечивать выходные данные, дающие аналоговые сигналы, не обработанные программным обеспечением. Если такие выходные данные не предусмотрены, изготовитель машины должен предоставить необработанные цифровые данные с информацией о том, как эти необработанные цифровые данные были получены и обработаны программным обеспечением. Они должны быть указаны в основных единицах измерения СИ, относящихся к усилию, удлинению, перемещению траверсы, времени и размерам испытуемого образца.

## Д.2.2 Частота дискретизации

Полоса пропускания каждого из измерительных каналов и частота дискретизации должны быть достаточно высокими для регистрации изменений характеристик механических свойств материала, подлежащих измерению. Например, для измерения

может быть использована формула Д.1 для определения минимальной частоты дискретизации,

, с

![[raw/вложенные файлы/42a8a95c25ba7fcac0e9ec944a099e1d_MD5.png]]

, (Д.1)

где

\- скорость деформации, с

;

E

\- модуль упругости, Н/мм

;

\- верхний физический предел текучести, Н/мм

;

q - относительная погрешность измерения усилия испытательной машины, %.

Использование

в формуле Д.1 обусловлено тем фактом, что эта величина соответствует переходной характеристике во время испытания. Если у испытуемого материала отсутствует состояние текучести, следует использовать условный предел текучести

, а требуемую минимальную частоту дискретизации можно уменьшить вдвое.

Если используется метод Б (нормирование скорости нагружения) минимальную частоту дискретизации рассчитывают по формуле

![[raw/вложенные файлы/8a53b282b4fa78f5ac7fbb8f3bc30a5d_MD5.png]]

, (Д.2)

где

\- скорость нагружения, Н/(мм

·

с).

## Д.3 Определение механических свойств

## Д.3.1 Общие положения

Программное обеспечение машины должно учитывать следующие требования.

## Д.3.2 Верхний физический предел текучести

Верхний физический предел текучести

следует рассматривать как напряжение, соответствующее наибольшему значению усилия до уменьшения усилия не менее чем на 0,5%, за которым следует область, в которой усилие не должно превышать предыдущий максимум в диапазоне деформаций не менее 0,05%.

Д.3.3 Условный предел текучести с допуском на величину пластической деформации при нагружении

и условный предел текучести с допуском на величину полной деформации

:

и

могут быть определены путем интерполяции между соседними точками на кривой.

## Д.3.4 Полная деформация при максимальном усилии

Полную деформацию при максимальном усилии

следует рассматривать как отношение полной деформации к базе экстензометра при максимальном усилии.

Для некоторых материалов необходимо сгладить диаграмму "напряжение - деформация", и в этом случае рекомендуется использовать полиномиальную регрессию. Диапазон сглаживания может повлиять на результат. Сглаженная диаграмма должна быть разумным отображением соответствующей части исходной диаграммы "напряжение - деформация".

## Д.3.5 Пластическая деформация при максимальном усилии

Пластическую деформацию при максимальном усилии

следует рассматривать как отношение пластического удлинения к базе экстензометра при максимальном усилии.

Для некоторых материалов необходимо сгладить диаграмму "напряжение - деформация", и в этом случае рекомендуется использовать полиномиальную регрессию. Диапазон сглаживания может повлиять на результат. Сглаженная диаграмма должна быть разумным отображением соответствующей части исходной диаграммы "напряжения - деформация".

## Д.3.6 Относительное удлинение при разрыве

Д.3.6.1 Схематическое представление определения

приведено на рисунке Д.1. При этом критериями разрыв являются:

и/или

.

![[raw/вложенные файлы/c7366bce231ef652dcddad9632a34374_MD5.png]]  
P

\- растягивающее усилие;

\- наибольшее усилие, предшествующее разрушению образца;

n

+1);

n

;

1

\- разрыв;

\- результат измерения

Рисунок Д.1 - Схематическое изображение для определения разрыва образца

Разрывом считается момент, когда усилие между двумя последовательными измерениями уменьшается:

а) более чем в пять раз по отношению к разнице между значениями двух предыдущих измерений со снижением до величины менее чем 2% от максимального усилия,

б) до величины менее 2% от максимального усилия (для мягких материалов).

Увеличенная частота дискретизации и/или фильтрация сигнала усилия могут влиять на точку разрыва, определяемую указанным способом.

Другим способом определения разрыва образца является мониторинг электрического напряжения или тока, пропускаемого через образец для испытаний. При этом значения, измеренные непосредственно перед отключением тока, принимают за значения при разрыве.

Д.3.6.2 Если экстензометр измеряет удлинение образца до разрыва, рекомендуется оценить значение в точке 1 (см. рисунок Д.1).

Д.3.6.3 Если экстензометр удален или если измерение удлинения прерывается до разрыва, но после максимального усилия,

, то разрешается использовать смещение активного захвата для определения дополнительного удлинения между удалением экстензометра и разрывом.

Используемый метод должен быть верифицирован.

Д.3.7 Измерение углового коэффициента диаграммы деформирования в диапазоне упругости для определения

Для обеспечения достоверных результатов при использовании образцов с неизвестными характеристиками используемый метод не должен основываться на каком-либо заранее определенном пределе напряжения, если только это не определено в стандарте на продукцию или по соглашению сторон, участвующих в испытании.

Методы, основанные на расчете характеристик скользящего интервала, являются наиболее удобными. При этом принимают следующие параметры:

а) длина скользящего интервала (количество используемых точек);

б) выбранная в качестве эталонной формула для определения углового коэффициента диаграммы деформирования.

Примечание - Если прямой участок диаграммы растяжения четко не определен, рекомендуется использовать метод 7.4.2.2.

Угловой коэффициент диаграммы деформирования в диапазоне упругости соответствует среднему угловому коэффициенту в диапазоне, в котором выполняются следующие условия:

\- угловой коэффициент скользящего интервала постоянен;

\- выбранный диапазон является характерным.

Рекомендуется, чтобы соответствующие пределы для диапазона можно было выбирать пользователем, для устранения нехарактерных значений углового коэффициента диаграммы деформирования в диапазоне упругости.

Рекомендуемый в \[1\] метод определения углового коэффициента упругой части диаграммы для оценки

приведен ниже:

\- линейная регрессия линейного диапазона;

\- нижний предел:

10% от

;

\- верхний предел:

40% от

;

\- для более точного определения

полученный угловой коэффициент упругой части диаграммы следует проверить и при необходимости пересчитать с другими пределами.

Д.4 Проверка программного обеспечения для определения характеристик механическихсвойств при растяжении

Эффективность методов, используемых машинами с программным управлением для определения различных характеристик механических свойств материалов, может быть проверена путем сравнения с результатами, полученными традиционным способом путем исследования/расчета на основе графиков аналоговых или цифровых данных. Данные, полученные непосредственно от датчиков или усилителей испытательной машины, собирают и обрабатывают с использованием оборудования с полосой пропускания, частотой дискретизации и неопределенностью, по меньшей мере равной тем, которые используются испытательной машиной с программным управлением для получения результатов.

Точности автоматизированной обработки можно доверять, если различия в средних арифметических значениях между значениями, определенными испытательной машиной с программным управлением, и значениями, определенными вручную на одном и том же образце, является незначительными. В целях оценки приемлемости таких различий следует протестировать пять аналогичных образцов, и расхождение средних значений для соответствующих свойств должны находиться в пределах, указанных в таблице Д.1.

Примечания

1 Данная процедура подтверждает только то, что машина определяет характеристики механических свойств материала для испытуемого образца конкретной формы, испытуемого материала и используемых условий испытания. При этом нет гарантии, что определяемые свойства испытуемого материала являются правильными или соответствующими назначению.

2 Для контроля правильности результатов испытаний необходимо использовать стандартные образцы с установленной прослеживаемостью или сличение с первичной референтной методикой.

Если используются другие методы проверки программного обеспечения, например ввод определенного набора данных для известного материала с гарантированным уровнем свойств (например, стандартного образца утвержденного типа), они должны соответствовать требованиям, упомянутым выше, и требованиям, приведенным в таблице Д.1.

Таблица Д.1 - Максимально допустимые различия между результатами, полученными машиной с программным управлением, и результатами, полученными вручную
