Repository: alexefanov/wiki

# LLM Wiki

Этот репозиторий хранит Obsidian vault для ведения локальной LLM-ориентированной базы знаний и одновременно является облачной LLM-ориентированной базой знаний, функционирующей на базе инфраструктуры Yandex.

Начинайте с `wiki/index.md`, затем переходите по связанным тематическим страницам. Исходные или слабо обработанные материалы находятся в `raw/`.

## Структура

- `wiki/` - обработанные заметки базы знаний и индексные страницы.
- `raw/` - исходные или обработанные заметки-источники.
- `raw/temp/` - исходные необработанные заметки-источники.
- `AGENTS.md` - schema-файл с правилами для LLM-агента, который поддерживает vault.

File: raw/ГОСТ 31384-2017 Защита бетонных и железобетонных конструкций от коррозии. Общие технические требования.md (part 4 of 5)
---
<table><tbody><tr><td></td><td></td><td></td><td></td></tr><tr><td><p align="center">Среда</p></td><td colspan="3"><p align="center">Степень агрессивного воздействия жидких органических сред на бетон марки по водонепроницаемости</p></td></tr><tr><td></td><td><p align="center">W4</p></td><td><p align="center">W6</p></td><td><p align="center">W8</p></td></tr><tr><td><p>Масла:</p></td><td></td><td></td><td></td></tr><tr><td><p>- минеральные</p></td><td><p align="center">Слабоагрессивная</p></td><td><p align="center">Слабоагрессивная</p></td><td><p align="center">Неагрессивная</p></td></tr><tr><td><p>- растительные</p></td><td><p align="center">Среднеагрессивная</p></td><td><p align="center">Среднеагрессивная</p></td><td><p align="center">Слабоагрессивная</p></td></tr><tr><td><p>- животные</p></td><td><p align="center">То же</p></td><td><p align="center">То же</p></td><td><p align="center">То же</p></td></tr><tr><td><p>Нефть и нефтепродукты:</p></td><td></td><td></td><td></td></tr><tr><td><p>- сырая нефть</p></td><td><p align="center">Среднеагрессивная</p></td><td><p align="center">Среднеагрессивная</p></td><td><p align="center">Слабоагрессивная</p></td></tr><tr><td><p>- сернистая нефть</p></td><td><p align="center">То же</p></td><td><p align="center">Слабоагрессивная</p></td><td><p align="center">То же</p></td></tr><tr><td><p>- сернистый мазут</p></td><td><p align="center">"</p></td><td><p align="center">То же</p></td><td><p align="center">"</p></td></tr><tr><td><p>- дизельное топливо</p></td><td><p align="center">Слабоагрессивная</p></td><td><p align="center">"</p></td><td><p align="center">Неагрессивная</p></td></tr><tr><td><p>- керосин</p></td><td><p align="center">То же</p></td><td><p align="center">"</p></td><td><p align="center">То же</p></td></tr><tr><td><p>- бензин</p></td><td><p align="center">Неагрессивная</p></td><td><p align="center">Неагрессивная</p></td><td><p align="center">"</p></td></tr><tr><td><p>Растворители:</p></td><td></td><td></td><td></td></tr><tr><td><p>- предельные углеводороды (гептан, октан, декан и т.д.)</p></td><td><p align="center">Неагрессивная</p></td><td><p align="center">Неагрессивная</p></td><td><p align="center">Неагрессивная</p></td></tr><tr><td><p>- ароматические углеводороды (бензол, толуол, ксилол, хлорбензол и т.д.)</p></td><td><p align="center">Слабоагрессивная</p></td><td><p align="center">То же</p></td><td><p align="center">То же</p></td></tr><tr><td><p>- кетоны (ацетон, метилэтилкетон, диэтилкетон и т.д.)</p></td><td><p align="center">То же</p></td><td><p align="center">Слабоагрессивная</p></td><td><p align="center">"</p></td></tr><tr><td><p>Кислоты:</p></td><td></td><td></td><td></td></tr><tr><td><p>- водные растворы кислот (уксусная, лимонная, молочная и т.д.) концентрацией св. 0,05 г/дм</p></td><td><p align="center">Сильноагрессивная</p></td><td><p align="center">Сильноагрессивная</p></td><td><p align="center">Сильноагрессивная</p></td></tr><tr><td><p>- жирные водонерастворимые кислоты (каприловая, капроновая и т.д.)</p></td><td><p align="center">Сильноагрессивная</p></td><td><p align="center">Среднеагрессивная</p></td><td><p align="center">Среднеагрессивная</p></td></tr><tr><td><p>Спирты:</p></td><td></td><td></td><td></td></tr><tr><td><p>- одноатомные</p></td><td><p align="center">Слабоагрессивная</p></td><td><p align="center">Неагрессивная</p></td><td><p align="center">Неагрессивная</p></td></tr><tr><td><p>- многоатомные</p></td><td><p align="center">Среднеагрессивная</p></td><td><p align="center">Среднеагрессивная</p></td><td><p align="center">Слабоагрессивная</p></td></tr><tr><td><p>Мономеры:</p></td><td></td><td></td><td></td></tr><tr><td><p>- хлорбутадиен</p></td><td><p align="center">Сильноагрессивная</p></td><td><p align="center">Сильноагрессивная</p></td><td><p align="center">Среднеагрессивная</p></td></tr><tr><td><p>- стирол</p></td><td><p align="center">Слабоагрессивная</p></td><td><p align="center">Слабоагрессивная</p></td><td><p align="center">Неагрессивная</p></td></tr><tr><td><p>Амиды:</p></td><td></td><td></td><td></td></tr><tr><td><p>- карбамид (водные растворы с концентрацией от 50 до 150 г/дм)</p></td><td><p align="center">Слабоагрессивная</p></td><td><p align="center">Слабоагрессивная</p></td><td><p align="center">Неагрессивная</p></td></tr><tr><td><p>- то же, св. 150 г/дм</p></td><td><p align="center">Среднеагрессивная</p></td><td><p align="center">Среднеагрессивная</p></td><td><p align="center">Слабоагрессивная</p></td></tr><tr><td><p>- дициандиамид (водные растворы с концентрацией до 10 г/дм)</p></td><td><p align="center">Слабоагрессивная</p></td><td><p align="center">Слабоагрессивная</p></td><td><p align="center">То же</p></td></tr><tr><td><p>- диметилформамид (водные растворы с концентрацией от 20 до 50 г/дм)</p></td><td><p align="center">Среднеагрессивная</p></td><td><p align="center">То же</p></td><td><p align="center">"</p></td></tr><tr><td><p>- то же, св. 50 г/дм</p></td><td><p align="center">То же</p></td><td><p align="center">Среднеагрессивная</p></td><td><p align="center">Среднеагрессивная</p></td></tr><tr><td><p>Прочие органические вещества:</p></td><td></td><td></td><td></td></tr><tr><td><p>- фенол (водные растворы с концентрацией до 10 г/дм)</p></td><td><p align="center">Среднеагрессивная</p></td><td><p align="center">Среднеагрессивная</p></td><td><p align="center">Среднеагрессивная</p></td></tr><tr><td><p>- формальдегид (водные растворы с концентрацией от 20 до 50 г/дм)</p></td><td><p align="center">Слабоагрессивная</p></td><td><p align="center">Слабоагрессивная</p></td><td><p align="center">Неагрессивная</p></td></tr><tr><td><p>- то же, св. 50 г/дм</p></td><td><p align="center">Среднеагрессивная</p></td><td><p align="center">Среднеагрессивная</p></td><td><p align="center">Слабоагрессивная</p></td></tr><tr><td><p>- дихлорбутен</p></td><td><p align="center">То же</p></td><td><p align="center">То же</p></td><td><p align="center">То же</p></td></tr><tr><td><p>- тетрагидрофуран</p></td><td><p align="center">"</p></td><td><p align="center">Слабоагрессивная</p></td><td><p align="center">"</p></td></tr><tr><td><p>- сахар (водные растворы с концентрацией св. 0,1 г/дм)</p></td><td><p align="center">Слабоагрессивная</p></td><td><p align="center">Слабоагрессивная</p></td><td><p align="center">Неагрессивная</p></td></tr><tr><td colspan="4"><p>Для внутренних поверхностей днищ и стенок резервуаров для хранения нефти и нефтепродуктов воздействие сырой нефти и мазута следует оценивать как среднеагрессивное, а воздействие мазута, дизельного топлива и керосина - как слабоагрессивное. Для внутренних поверхностей покрытий резервуаров воздействие перечисленных жидкостей следует оценивать как слабоагрессивное.</p></td></tr></tbody></table>

Таблица В.7 - Степень агрессивного воздействия биологически активных сред на бетонные и железобетонные конструкции\*

<table><tbody><tr><td></td><td></td><td></td><td></td></tr><tr><td><p align="center">Агрессивная среда</p></td><td colspan="3"><p align="center">Степень агрессивного воздействия среды</p></td></tr><tr><td></td><td><p align="center">сухой*</p></td><td><p align="center">нормальной*</p></td><td><p align="center">влажной*</p></td></tr><tr><td><p>Грибы</p></td><td><p align="center">Неагрессивная</p></td><td><p align="center">Слабоагрессивная</p></td><td><p align="center">Слабоагрессивная</p></td></tr><tr><td><p>Тионовые бактерии (концентрация сульфида водорода), мг/м:</p></td><td></td><td></td><td></td></tr><tr><td><p>до 0,01</p></td><td><p align="center">То же</p></td><td><p align="center">То же</p></td><td><p align="center">Среднеагрессивная</p></td></tr><tr><td><p>0,01-5</p></td><td><p align="center">"</p></td><td><p align="center">Среднеагрессивная</p></td><td><p align="center">Сильноагрессивная</p></td></tr><tr><td><p>св. 5</p></td><td><p align="center">"</p></td><td><p align="center">Сильноагрессивная</p></td><td><p align="center">То же</p></td></tr><tr><td colspan="4"><p>* Влажность среды определяется по нормативным документам*, действующим на территории государства - участника Соглашения.<br><br>Примечания<br><br>1 Степень агрессивного воздействия биологически активных сред приведена для бетона марки по водонепроницаемости W4. Для бетонов более высоких марок агрессивность среды оценивают по результатам исследований. Для штукатурки степень агрессивного воздействия грибов возрастает по сравнению с бетоном марки по водонепроницаемости W4 на два уровня.<br><br>2 Для коллекторов сточных вод концентрацию сульфида водорода принимают по опыту эксплуатации сооружений или рассчитывают при проектировании в зависимости от состава сточных вод и конструктивных характеристик коллектора.<br><br>3 Степень агрессивного воздействия сред указана для температуры от 15°С до 25°С. При температуре выше 25°С степень агрессивного воздействия в нормальной и влажной среде повышается на один уровень. При температуре ниже 15°С степень агрессивного воздействия в нормальной и влажной средах понижается на один уровень.</p></td></tr></tbody></table>

\_\_\_\_\_\_\_\_\_\_\_\_\_\_\_

\* На территории Российской Федерации определяют по таблицам 1 и 2 СП 50.13330.2012 СНиП 23-02-2003 "Тепловая защита зданий".

## Приложение Г(обязательное)

Агрессивное воздействие хлоридов

Таблица Г.1 - Максимально допустимая концентрация хлоридов в условиях воздействия жидких хлоридных сред на стальную арматуру железобетонных конструкций в открытом водоеме и в грунте

<table><tbody><tr><td></td><td></td><td></td><td></td></tr><tr><td><p align="center">Толщина защитного слоя бетона, мм</p></td><td colspan="3"><p align="center">Максимальная допустимая концентрация хлоридов в жидкой среде, мг/дм, для бетона с коэффициентом диффузии, м/с (марками по водонепроницаемости)</p></td></tr><tr><td></td><td><p align="center">Менее 5·10 до 1·10 (W6-W8)</p></td><td><p align="center">Менее 1·10 до 5·10 (W10-W14)</p></td><td><p align="center">Менее 5·10 (W16-W20)</p></td></tr><tr><td colspan="4"><p>Зона переменного уровня воды и капиллярного подсоса в открытом водоеме или грунте с коэффициентом фильтрации 0,1 м/сут и более</p></td></tr><tr><td><p align="center">20</p></td><td><p align="center">500</p></td><td><p align="center">1300</p></td><td><p align="center">4100</p></td></tr><tr><td><p align="center">30</p></td><td><p align="center">700</p></td><td><p align="center">1850</p></td><td><p align="center">8300</p></td></tr><tr><td><p align="center">50</p></td><td><p align="center">1000</p></td><td><p align="center">2700</p></td><td><p align="center">18000</p></td></tr><tr><td colspan="4"><p>Зона переменного уровня воды и капиллярного подсоса в грунте с коэффициентом фильтрации менее 0,1 м/сут</p></td></tr><tr><td><p align="center">20</p></td><td><p align="center">1150</p></td><td><p align="center">3000</p></td><td><p align="center">5000</p></td></tr><tr><td><p align="center">30</p></td><td><p align="center">1400</p></td><td><p align="center">3700</p></td><td><p align="center">9500</p></td></tr><tr><td><p align="center">50</p></td><td><p align="center">1750</p></td><td><p align="center">4700</p></td><td><p align="center">20000</p></td></tr><tr><td colspan="4"><p>Примечания<br><br>1 При указанных толщинах защитного слоя и марках бетона по водонепроницаемости среда является агрессивной, если концентрации хлоридов превышают указанные в настоящей таблице; требуется вторичная защита.<br><br>2 В условиях полного и постоянного погружения содержание хлоридов не нормируется.<br><br>3 Диффузионная проницаемость бетона для хлоридов определяется по ГОСТ 31383.</p></td></tr></tbody></table>

Таблица Г.2 - Максимально допустимое содержание хлоридов в бетоне конструкций

<table><tbody><tr><td></td><td></td><td></td></tr><tr><td><p align="center">Вид армирования</p></td><td><p align="center">Марка по содержанию хлоридов</p></td><td><p align="center">Максимальное допустимое содержание хлоридов, % массы цемента</p></td></tr><tr><td><p>Неармированные конструкции</p></td><td><p align="center">CI 1,0</p></td><td><p align="center">1,0</p></td></tr><tr><td><p>Ненапрягаемая арматура</p></td><td><p align="center">CI 0,4</p></td><td><p align="center">0,4</p></td></tr><tr><td><p>Предварительно напряженная арматура</p></td><td><p align="center">CI 0,2</p></td><td><p align="center">0,2</p></td></tr><tr><td colspan="3"><p>Примечание - Содержание хлоридов в бетоне подсчитывают с учетом количества хлоридов в составе цемента, заполнителей, химических и минеральных добавок, а также в воде затворения в расчете на ионы хлора.</p></td></tr></tbody></table>

## Приложение Д(справочное)

Показатели бетона и виды цемента для агрессивных сред

Таблица Д.1 - Показатели качества бетона для различных классов сред эксплуатации

<table><tbody><tr><td></td><td></td><td></td><td></td><td></td><td></td><td></td><td></td><td></td><td></td><td></td><td></td><td></td><td></td><td></td><td></td><td></td><td></td><td></td></tr><tr><td><p align="center">Требования к бетонам</p></td><td colspan="18"><p align="center">Классы сред эксплуатации</p></td></tr><tr><td></td><td><p align="center">Неагрессивная среда</p></td><td colspan="4"><p align="center">Карбонизация</p></td><td colspan="6"><p align="center">Хлоридная коррозия</p></td><td colspan="4"><p align="center">Замораживание и оттаивание</p></td><td colspan="3"><p align="center">Химическая коррозия</p></td></tr><tr><td></td><td></td><td colspan="4"></td><td colspan="3"><p align="center">Морская вода</p></td><td colspan="3"><p align="center">Прочие хлоридные воздействия</p></td><td colspan="4"></td><td colspan="3"></td></tr><tr><td></td><td colspan="18"><p align="center">Индексы сред эксплуатации</p></td></tr><tr><td></td><td><p align="center">XO</p></td><td><p align="center">XC1</p></td><td><p align="center">XC2</p></td><td><p align="center">XC3</p></td><td><p align="center">XC4</p></td><td><p align="center">XS1</p></td><td><p align="center">XS2</p></td><td><p align="center">XS3</p></td><td><p align="center">XD1</p></td><td><p align="center">XD2</p></td><td><p align="center">XD3</p></td><td><p align="center">XF1</p></td><td><p align="center">XF2</p></td><td><p align="center">XF3</p></td><td><p align="center">XF4</p></td><td><p align="center">XA1</p></td><td><p align="center">XA2</p></td><td><p align="center">XA3</p></td></tr><tr><td><p>Максималь-<br>ное В/Ц</p></td><td><p align="center">-</p></td><td><p align="center">0,65</p></td><td><p align="center">0,6</p></td><td><p align="center">0,55</p></td><td><p align="center">0,5</p></td><td><p align="center">0,5</p></td><td><p align="center">0,45</p></td><td><p align="center">0,45</p></td><td><p align="center">0,55</p></td><td><p align="center">0,55</p></td><td><p align="center">0,45</p></td><td><p align="center">0,55</p></td><td><p align="center">0,55</p></td><td><p align="center">0,5</p></td><td><p align="center">0,45</p></td><td><p align="center">0,55</p></td><td><p align="center">0,5</p></td><td><p align="center">0,45</p></td></tr><tr><td><p>Минималь-<br>ный класс по прочности В</p></td><td><p align="center">15</p></td><td><p align="center">25</p></td><td><p align="center">30</p></td><td><p align="center">35</p></td><td><p align="center">35</p></td><td><p align="center">30</p></td><td><p align="center">35</p></td><td><p align="center">45</p></td><td><p align="center">35</p></td><td><p align="center">45</p></td><td><p align="center">45</p></td><td><p align="center">20</p></td><td><p align="center">35</p></td><td><p align="center">25</p></td><td><p align="center">35</p></td><td><p align="center">35</p></td><td><p align="center">35</p></td><td><p align="center">45</p></td></tr><tr><td><p>Минималь-<br>ный расход цемента, кг/м</p></td><td><p align="center">-</p></td><td><p align="center">260</p></td><td><p align="center">280</p></td><td><p align="center">280</p></td><td><p align="center">300</p></td><td><p align="center">300</p></td><td><p align="center">320</p></td><td><p align="center">340</p></td><td><p align="center">300</p></td><td><p align="center">300</p></td><td><p align="center">320</p></td><td><p align="center">300</p></td><td><p align="center">300</p></td><td><p align="center">320</p></td><td><p align="center">340</p></td><td><p align="center">300</p></td><td><p align="center">320</p></td><td><p align="center">360</p></td></tr><tr><td><p>Минималь-<br>ное воздухо-<br>вовлечение, %</p></td><td><p align="center">-</p></td><td><p align="center">-</p></td><td><p align="center">-</p></td><td><p align="center">-</p></td><td><p align="center">-</p></td><td><p align="center">-</p></td><td><p align="center">-</p></td><td><p align="center">-</p></td><td><p align="center">-</p></td><td><p align="center">-</p></td><td><p align="center">-</p></td><td><p align="center">-</p></td><td><p align="center">4,0</p></td><td><p align="center">4,0</p></td><td><p align="center">4,0</p></td><td><p align="center">-</p></td><td><p align="center">-</p></td><td><p align="center">-</p></td></tr><tr><td><p>Приведен-<br>ные в колонках значения показателей используют совместно с требова-<br>ниями, указанными в следующих таблицах</p></td><td></td><td colspan="4"><p align="center">Ж.5</p></td><td colspan="3"><p align="center">Г.1</p></td><td colspan="3"><p align="center">Г.1</p></td><td colspan="4"><p align="center">Ж.1</p></td><td colspan="3"><p align="center">В.1-В.5</p></td></tr><tr><td colspan="19"><p>Примечания<br><br>1 Справочные данные настоящей таблицы используют в качестве исходных при подборе составов бетона для конструкций, эксплуатирующихся в агрессивных средах.<br><br>2 Виды цемента для бетона в различных агрессивных средах приведены в таблице Д.3.<br><br>3 Требуемая проницаемость бетона приведена в таблицах В.1-В.6, Г.1, Е.3, Е.4.<br><br>4 Значения в настоящей таблице относятся к бетону на цементе класса СЕМ I 32,5 по ГОСТ 30515 и заполнителе с максимальной крупностью 30 мм.</p></td></tr></tbody></table>

Таблица Д.2 - Показатели проницаемости бетона

<table><tbody><tr><td></td><td></td><td></td><td></td><td></td><td></td></tr><tr><td><p align="center">Категория проницаемости бетона</p></td><td><p align="center">Нормальная</p></td><td><p align="center">Пониженная</p></td><td><p align="center">Низкая</p></td><td colspan="2"><p align="center">Особо низкая</p></td></tr><tr><td><p>Марка бетона по водонепроницаемости</p></td><td><p align="center">W4</p></td><td><p align="center">W6</p></td><td><p align="center">W8</p></td><td><p align="center">W10-W14</p></td><td><p align="center">W16-W20</p></td></tr><tr><td><p>Коэффициент фильтрации, м/с</p></td><td><p align="center">Свыше 2·10 до 7·10</p></td><td><p align="center">Свыше 6·10 до 2·10</p></td><td><p align="center">Свыше 1·10 до 6·10</p></td><td><p align="center">Свыше 5·10 до 1·10</p></td><td><p align="center">Менее 5·10</p></td></tr><tr><td><p>Коэффициент диффузии для хлоридов, м/с</p></td><td><p align="center">-</p></td><td colspan="2"><p align="center">Менее 5·10 до 1·10</p></td><td><p align="center">Менее 1·10 до 5·10</p></td><td><p align="center">Менее 5·10</p></td></tr><tr><td><p>Водоцементное отношение, не более</p></td><td><p align="center">0,6</p></td><td><p align="center">0,55</p></td><td><p align="center">0,45</p></td><td><p align="center">0,35</p></td><td><p align="center">0,3</p></td></tr><tr><td><p>Водопоглощение по массе, %</p></td><td><p align="center">Свыше 4,7 до 5,7</p></td><td><p align="center">Свыше 4,2 до 4,7</p></td><td><p align="center">Свыше 3,7 до 4,2</p></td><td><p align="center">Свыше 3,0 до 3,7</p></td><td><p align="center">Менее 3,0</p></td></tr></tbody></table>

Таблица Д.3 - Виды цемента для бетона в агрессивных средах

<table><tbody><tr><td></td><td></td><td></td><td></td><td></td><td></td><td></td><td></td><td></td><td></td><td></td><td></td><td></td><td></td><td></td><td></td><td></td><td></td><td></td></tr><tr><td><p align="center">Цементы по ГОСТ 31108, ГОСТ 10178, ГОСТ 22266</p></td><td colspan="18"><p align="center">Среды эксплуатации</p></td></tr><tr><td></td><td><p align="center">Неаг-<br>рес-<br>сивная среда</p></td><td colspan="4"><p align="center">Карбонизация</p></td><td colspan="6"><p align="center">Хлоридная коррозия</p></td><td colspan="4"><p align="center">Замораживание и оттаивание</p></td><td colspan="3"><p align="center">Химическая коррозия</p></td></tr><tr><td></td><td></td><td colspan="4"></td><td colspan="3"><p align="center">Морская вода</p></td><td colspan="3"><p align="center">Прочие хлоридные воздействия</p></td><td colspan="4"></td><td colspan="3"></td></tr><tr><td></td><td colspan="18"><p align="center">Индексы сред эксплуатации</p></td></tr><tr><td></td><td><p align="center">XO</p></td><td><p align="center">XC1</p></td><td><p align="center">XC2</p></td><td><p align="center">XC3</p></td><td><p align="center">XC4</p></td><td><p align="center">XS1</p></td><td><p align="center">XS2</p></td><td><p align="center">XS3</p></td><td><p align="center">XD1</p></td><td><p align="center">XD2</p></td><td><p align="center">XD3</p></td><td><p align="center">XF1</p></td><td><p align="center">XF2</p></td><td><p align="center">XF3</p></td><td><p align="center">XF4</p></td><td><p align="center">XA1</p></td><td><p align="center">XA2</p></td><td><p align="center">XA3</p></td></tr><tr><td><p>ЦЕМ I</p></td><td><p align="center">++</p></td><td><p align="center">++</p></td><td><p align="center">++</p></td><td><p align="center">++</p></td><td><p align="center">++</p></td><td><p align="center">++</p></td><td><p align="center">++</p></td><td><p align="center">++</p></td><td><p align="center">++</p></td><td><p align="center">++</p></td><td><p align="center">++</p></td><td><p align="center">++</p></td><td><p align="center">++</p></td><td><p align="center">++</p></td><td><p align="center">++</p></td><td><p align="center">++</p></td><td><p align="center">++</p></td><td><p align="center">++</p></td></tr><tr><td><p>ЦЕМ II/А-Ш</p></td><td><p align="center">++</p></td><td><p align="center">++</p></td><td><p align="center">++</p></td><td><p align="center">++</p></td><td><p align="center">++</p></td><td><p align="center">++</p></td><td><p align="center">++</p></td><td><p align="center">++</p></td><td><p align="center">++</p></td><td><p align="center">++</p></td><td><p align="center">+</p></td><td><p align="center">+</p></td><td><p align="center">и</p></td><td><p align="center">и</p></td><td><p align="center">и</p></td><td><p align="center">++</p></td><td><p align="center">+</p></td><td><p align="center">+</p></td></tr><tr><td><p>ЦЕМ II/В-Ш</p></td><td><p align="center">++</p></td><td><p align="center">+</p></td><td><p align="center">+</p></td><td><p align="center">+</p></td><td><p align="center">+</p></td><td><p align="center">++</p></td><td><p align="center">++</p></td><td><p align="center">-</p></td><td><p align="center">+</p></td><td><p align="center">+</p></td><td><p align="center">-</p></td><td><p align="center">+</p></td><td><p align="center">-</p></td><td><p align="center">-</p></td><td><p align="center">-</p></td><td><p align="center">++</p></td><td><p align="center">++</p></td><td><p align="center">++</p></td></tr><tr><td><p>ЦЕМ II/А-П</p></td><td><p align="center">++</p></td><td><p align="center">-</p></td><td><p align="center">-</p></td><td><p align="center">-</p></td><td><p align="center">-</p></td><td><p align="center">-</p></td><td><p align="center">++</p></td><td><p align="center">-</p></td><td><p align="center">-</p></td><td><p align="center">-</p></td><td><p align="center">-</p></td><td><p align="center">-</p></td><td><p align="center">-</p></td><td><p align="center">-</p></td><td><p align="center">-</p></td><td><p align="center">++</p></td><td><p align="center">++</p></td><td><p align="center">++</p></td></tr><tr><td><p>ЦЕМ II/А-З</p></td><td><p align="center">++</p></td><td><p align="center">-</p></td><td><p align="center">-</p></td><td><p align="center">-</p></td><td><p align="center">-</p></td><td><p align="center">-</p></td><td><p align="center">++</p></td><td><p align="center">-</p></td><td><p align="center">-</p></td><td><p align="center">-</p></td><td><p align="center">-</p></td><td><p align="center">-</p></td><td><p align="center">-</p></td><td><p align="center">-</p></td><td><p align="center">-</p></td><td><p align="center">++</p></td><td><p align="center">++</p></td><td><p align="center">++</p></td></tr><tr><td><p>ЦЕМ II/А-Г</p></td><td><p align="center">++</p></td><td><p align="center">+</p></td><td><p align="center">и</p></td><td><p align="center">и</p></td><td><p align="center">и</p></td><td><p align="center">и</p></td><td><p align="center">и</p></td><td><p align="center">и</p></td><td><p align="center">и</p></td><td><p align="center">и</p></td><td><p align="center">и</p></td><td><p align="center">и</p></td><td><p align="center">и</p></td><td><p align="center">и</p></td><td><p align="center">и</p></td><td><p align="center">и</p></td><td><p align="center">и</p></td><td><p align="center">и</p></td></tr><tr><td><p>ЦЕМ II/A-МК</p></td><td><p align="center">++</p></td><td><p align="center">++</p></td><td><p align="center">++</p></td><td><p align="center">++</p></td><td><p align="center">++</p></td><td><p align="center">++</p></td><td><p align="center">++</p></td><td><p align="center">++</p></td><td><p align="center">++</p></td><td><p align="center">++</p></td><td><p align="center">++</p></td><td><p align="center">++</p></td><td><p align="center">+</p></td><td><p align="center">+</p></td><td><p align="center">+</p></td><td><p align="center">++</p></td><td><p align="center">++</p></td><td><p align="center">++</p></td></tr><tr><td><p>ЦЕМ II/А-И</p></td><td><p align="center">++</p></td><td><p align="center">++</p></td><td><p align="center">+</p></td><td><p align="center">+</p></td><td><p align="center">+</p></td><td><p align="center">+</p></td><td><p align="center">+</p></td><td><p align="center">и</p></td><td><p align="center">+</p></td><td><p align="center">+</p></td><td><p align="center">+</p></td><td><p align="center">+</p></td><td><p align="center">-</p></td><td><p align="center">-</p></td><td><p align="center">-</p></td><td><p align="center">++</p></td><td><p align="center">+</p></td><td><p align="center">-</p></td></tr><tr><td><p>ЦЕМ II/A-К</p></td><td><p align="center">++</p></td><td><p align="center">+</p></td><td><p align="center">и</p></td><td><p align="center">и</p></td><td><p align="center">и</p></td><td><p align="center">и</p></td><td><p align="center">и</p></td><td><p align="center">и</p></td><td><p align="center">и</p></td><td><p align="center">и</p></td><td><p align="center">и</p></td><td><p align="center">и</p></td><td><p align="center">и</p></td><td><p align="center">и</p></td><td><p align="center">и</p></td><td><p align="center">и</p></td><td><p align="center">и</p></td><td><p align="center">и</p></td></tr><tr><td><p>ЦЕМ Ill/A</p></td><td><p align="center">++</p></td><td><p align="center">++</p></td><td><p align="center">+</p></td><td><p align="center">+</p></td><td><p align="center">+</p></td><td><p align="center">++</p></td><td><p align="center">++</p></td><td><p align="center">++</p></td><td><p align="center">++</p></td><td><p align="center">++</p></td><td><p align="center">++</p></td><td><p align="center">+</p></td><td><p align="center">-</p></td><td><p align="center">-</p></td><td><p align="center">-</p></td><td><p align="center">+</p></td><td><p align="center">+</p></td><td><p align="center">+</p></td></tr><tr><td><p>ЦЕМ IV/A</p></td><td><p align="center">++</p></td><td><p align="center">+</p></td><td><p align="center">-</p></td><td><p align="center">-</p></td><td><p align="center">-</p></td><td><p align="center">-</p></td><td><p align="center">++</p></td><td><p align="center">-</p></td><td><p align="center">+</p></td><td><p align="center">-</p></td><td><p align="center">-</p></td><td><p align="center">-</p></td><td><p align="center">-</p></td><td><p align="center">-</p></td><td><p align="center">-</p></td><td><p align="center">-</p></td><td><p align="center">-</p></td><td><p align="center">-</p></td></tr><tr><td><p>ЦЕМ V/A</p></td><td><p align="center">++</p></td><td><p align="center">+</p></td><td><p align="center">и</p></td><td><p align="center">и</p></td><td><p align="center">и</p></td><td><p align="center">и</p></td><td><p align="center">и</p></td><td><p align="center">и</p></td><td><p align="center">+</p></td><td><p align="center">и</p></td><td><p align="center">и</p></td><td><p align="center">и</p></td><td><p align="center">и</p></td><td><p align="center">и</p></td><td><p align="center">и</p></td><td><p align="center">и</p></td><td><p align="center">и</p></td><td><p align="center">и</p></td></tr><tr><td><p>ПЦ-Д0</p></td><td><p align="center">++</p></td><td><p align="center">++</p></td><td><p align="center">++</p></td><td><p align="center">++</p></td><td><p align="center">++</p></td><td><p align="center">++</p></td><td><p align="center">++</p></td><td><p align="center">++</p></td><td><p align="center">++</p></td><td><p align="center">++</p></td><td><p align="center">++</p></td><td><p align="center">++</p></td><td><p align="center">++</p></td><td><p align="center">++</p></td><td><p align="center">++</p></td><td><p align="center">++</p></td><td><p align="center">++</p></td><td><p align="center">++</p></td></tr><tr><td><p>ПЦ-Д5</p></td><td><p align="center">++</p></td><td><p align="center">++</p></td><td><p align="center">++</p></td><td><p align="center">++</p></td><td><p align="center">++</p></td><td><p align="center">++</p></td><td><p align="center">++</p></td><td><p align="center">++</p></td><td><p align="center">++</p></td><td><p align="center">++</p></td><td><p align="center">+</p></td><td><p align="center">+</p></td><td><p align="center">+</p></td><td><p align="center">+</p></td><td><p align="center">+</p></td><td><p align="center">+</p></td><td><p align="center">+</p></td><td><p align="center">+</p></td></tr><tr><td><p>ПЦ-Д20 со шлаком</p></td><td><p align="center">++</p></td><td><p align="center">+</p></td><td><p align="center">+</p></td><td><p align="center">+</p></td><td><p align="center">+</p></td><td><p align="center">++</p></td><td><p align="center">++</p></td><td><p align="center">-</p></td><td><p align="center">+</p></td><td><p align="center">+</p></td><td><p align="center">-</p></td><td><p align="center">+</p></td><td><p align="center">-</p></td><td><p align="center">-</p></td><td><p align="center">-</p></td><td><p align="center">++</p></td><td><p align="center">++</p></td><td><p align="center">и</p></td></tr><tr><td><p>ПЦ-Д20 с пуццоланой</p></td><td><p align="center">++</p></td><td><p align="center">-</p></td><td><p align="center">-</p></td><td><p align="center">-</p></td><td><p align="center">-</p></td><td><p align="center">-</p></td><td><p align="center">++</p></td><td><p align="center">-</p></td><td><p align="center">-</p></td><td><p align="center">-</p></td><td><p align="center">-</p></td><td><p align="center">-</p></td><td><p align="center">-</p></td><td><p align="center">-</p></td><td><p align="center">м</p></td><td><p align="center">++</p></td><td><p align="center">++</p></td><td><p align="center">-</p></td></tr><tr><td><p>ШПЦ</p></td><td><p align="center">++</p></td><td><p align="center">++</p></td><td><p align="center">+</p></td><td><p align="center">+</p></td><td><p align="center">+</p></td><td><p align="center">++</p></td><td><p align="center">++</p></td><td><p align="center">++</p></td><td><p align="center">++</p></td><td><p align="center">++</p></td><td><p align="center">++</p></td><td><p align="center">+</p></td><td><p align="center">-</p></td><td><p align="center">-</p></td><td><p align="center">-</p></td><td><p align="center">+</p></td><td><p align="center">+</p></td><td><p align="center">+</p></td></tr><tr><td><p>ПЦ 400, 500-Д0-Н</p></td><td><p align="center">++</p></td><td><p align="center">++</p></td><td><p align="center">++</p></td><td><p align="center">++</p></td><td><p align="center">++</p></td><td><p align="center">++</p></td><td><p align="center">++</p></td><td><p align="center">++</p></td><td><p align="center">++</p></td><td><p align="center">++</p></td><td><p align="center">++</p></td><td><p align="center">++</p></td><td><p align="center">++</p></td><td><p align="center">++</p></td><td><p align="center">++</p></td><td><p align="center">++</p></td><td><p align="center">++</p></td><td><p align="center">++</p></td></tr><tr><td><p>ПЦ 500-Д5-Н</p></td><td><p align="center">++</p></td><td><p align="center">++</p></td><td><p align="center">++</p></td><td><p align="center">++</p></td><td><p align="center">++</p></td><td><p align="center">++</p></td><td><p align="center">++</p></td><td><p align="center">++</p></td><td><p align="center">++</p></td><td><p align="center">++</p></td><td><p align="center">+</p></td><td><p align="center">+</p></td><td><p align="center">+</p></td><td><p align="center">+</p></td><td><p align="center">+</p></td><td><p align="center">+</p></td><td><p align="center">+</p></td><td><p align="center">+</p></td></tr><tr><td><p>ПЦ 400, 500-Д20-Н со шлаком</p></td><td><p align="center">++</p></td><td><p align="center">+</p></td><td><p align="center">+</p></td><td><p align="center">+</p></td><td><p align="center">+</p></td><td><p align="center">++</p></td><td><p align="center">++</p></td><td><p align="center">-</p></td><td><p align="center">+</p></td><td><p align="center">+</p></td><td><p align="center">+</p></td><td><p align="center">+</p></td><td><p align="center">-</p></td><td><p align="center">-</p></td><td><p align="center">-</p></td><td><p align="center">++</p></td><td><p align="center">++</p></td><td><p align="center">++</p></td></tr><tr><td><p>ПЦ 400, 500-Д20-Н с пуццоланой</p></td><td><p align="center">++</p></td><td><p align="center">-</p></td><td><p align="center">-</p></td><td><p align="center">-</p></td><td><p align="center">-</p></td><td><p align="center">-</p></td><td><p align="center">++</p></td><td><p align="center">-</p></td><td><p align="center">-</p></td><td><p align="center">-</p></td><td><p align="center">-</p></td><td><p align="center">-</p></td><td><p align="center">-</p></td><td><p align="center">-</p></td><td><p align="center">-</p></td><td><p align="center">++</p></td><td><p align="center">++</p></td><td><p align="center">++</p></td></tr><tr><td><p>ЦЕМ I СС</p></td><td><p align="center">++</p></td><td><p align="center">++</p></td><td><p align="center">++</p></td><td><p align="center">++</p></td><td><p align="center">++</p></td><td><p align="center">++</p></td><td><p align="center">++</p></td><td><p align="center">++</p></td><td><p align="center">++</p></td><td><p align="center">++</p></td><td><p align="center">++</p></td><td><p align="center">++</p></td><td><p align="center">++</p></td><td><p align="center">++</p></td><td><p align="center">++</p></td><td><p align="center">++</p></td><td><p align="center">++</p></td><td><p align="center">++</p></td></tr><tr><td><p>ЦЕМ II/А-Ш СС</p></td><td><p align="center">++</p></td><td><p align="center">++</p></td><td><p align="center">++</p></td><td><p align="center">++</p></td><td><p align="center">++</p></td><td><p align="center">++</p></td><td><p align="center">++</p></td><td><p align="center">++</p></td><td><p align="center">++</p></td><td><p align="center">++</p></td><td><p align="center">+</p></td><td><p align="center">+</p></td><td><p align="center">и</p></td><td><p align="center">и</p></td><td><p align="center">и</p></td><td><p align="center">++</p></td><td><p align="center">++</p></td><td><p align="center">++</p></td></tr><tr><td><p>ЦЕМ II/А-П СС</p></td><td><p align="center">++</p></td><td><p align="center">-</p></td><td><p align="center">-</p></td><td><p align="center">+</p></td><td><p align="center">-</p></td><td><p align="center">-</p></td><td><p align="center">++</p></td><td><p align="center">-</p></td><td><p align="center">+</p></td><td><p align="center">-</p></td><td><p align="center">-</p></td><td><p align="center">-</p></td><td><p align="center">-</p></td><td><p align="center">-</p></td><td><p align="center">-</p></td><td><p align="center">++</p></td><td><p align="center">++</p></td><td><p align="center">++</p></td></tr><tr><td><p>ЦЕМ II/А-К (Ш-П) СС</p></td><td><p align="center">++</p></td><td><p align="center">-</p></td><td><p align="center">-</p></td><td><p align="center">-</p></td><td><p align="center">-</p></td><td><p align="center">-</p></td><td><p align="center">++</p></td><td><p align="center">-</p></td><td><p align="center">и</p></td><td><p align="center">и</p></td><td><p align="center">и</p></td><td><p align="center">-</p></td><td><p align="center">-</p></td><td><p align="center">-</p></td><td><p align="center">-</p></td><td><p align="center">++</p></td><td><p align="center">++</p></td><td><p align="center">++</p></td></tr><tr><td><p>ЦЕМ II/А-К (Ш-П, МК) СС</p></td><td><p align="center">++</p></td><td><p align="center">-</p></td><td><p align="center">-</p></td><td><p align="center">-</p></td><td><p align="center">-</p></td><td><p align="center">-</p></td><td><p align="center">++</p></td><td><p align="center">-</p></td><td><p align="center">и</p></td><td><p align="center">и</p></td><td><p align="center">и</p></td><td><p align="center">-</p></td><td><p align="center">-</p></td><td><p align="center">-</p></td><td><p align="center">-</p></td><td><p align="center">++</p></td><td><p align="center">++</p></td><td><p align="center">++</p></td></tr><tr><td><p>ЦЕМ Ill/A СС</p></td><td><p align="center">++</p></td><td><p align="center">++</p></td><td><p align="center">+</p></td><td><p align="center">+</p></td><td><p align="center">+</p></td><td><p align="center">++</p></td><td><p align="center">++</p></td><td><p align="center">++</p></td><td><p align="center">++</p></td><td><p align="center">++</p></td><td><p align="center">+</p></td><td><p align="center">+</p></td><td><p align="center">-</p></td><td><p align="center">-</p></td><td><p align="center">-</p></td><td><p align="center">++</p></td><td><p align="center">++</p></td><td><p align="center">++</p></td></tr><tr><td colspan="19"><p>Допускается в сульфатных средах.<br><br>Рекомендуется в подводной и внутренней зоне массивных конструкций.<br><br>Рекомендуется в сульфатных средах.<br><br>Примечание - В настоящей таблице применены следующие обозначения: "++" - рекомендуется, "+" - допускается, "-" - не допускается, "и" - требуется испытание.</p></td></tr></tbody></table>

## Приложение Е(обязательное)

Требования к бетонам и железобетонным конструкциям

Таблица Е.1 - Требования к морозостойкости бетона конструкций, работающих в условиях знакопеременных температур
