Repository: alexefanov/wiki

# LLM Wiki

Этот репозиторий хранит Obsidian vault для ведения локальной LLM-ориентированной базы знаний и одновременно является облачной LLM-ориентированной базой знаний, функционирующей на базе инфраструктуры Yandex.

Начинайте с `wiki/index.md`, затем переходите по связанным тематическим страницам. Исходные или слабо обработанные материалы находятся в `raw/`.

## Структура

- `wiki/` - обработанные заметки базы знаний и индексные страницы.
- `raw/` - исходные или обработанные заметки-источники.
- `raw/temp/` - исходные необработанные заметки-источники.
- `AGENTS.md` - schema-файл с правилами для LLM-агента, который поддерживает vault.

File: raw/ГОСТ 9.402-2004 Единая система защиты от коррозии и старения. Покрытия лакокрасочные. Подготовка металлических поверхностей к окрашиванию.md (part 4 of 5)
---
7.10.2 Конструкция производственного оборудования должна исключать нагрузки, способные вызывать разрушения, представляющие опасность для работающих.

7.10.3 Эксплуатация производственного оборудования не должна приводить к накоплению зарядов статического электричества в опасном количестве. При эксплуатации производственного оборудования с неэлектрической энергией (например, пневматической, энергией пара) предусматривают мероприятия по исключению воздействия пара, сжатого воздуха и т.п.

7.10.4 Производственное оборудование, работа которого сопровождается выделением вредных веществ, должно быть оборудовано устройствами для их удаления, обеспечивающими допустимые концентрации вредных веществ в рабочей зоне, а также выбросы таких веществ в природную среду, не превышающие соответствующих норм. Контроль воздуха рабочей зоны - по ГОСТ 12.1.016.

7.10.5 Обезжиривание изделий хлорированными углеводородами и эмульсионными составами на их основе проводят при условии полной механизации и автоматизации технологического процесса в специальных герметичных установках. Контакт кожных покровов работающих с растворителями не допускается. Аналогичные требования распространяются на работы со смывками, в состав которых входят смеси хлорированных и алифатических растворителей.

7.10.6 При применении абразивного инструмента руководствуются требованиями ГОСТ 12.3.028.

7.10.7 Загрузку и возврат дроби в установки для дробеструйной и влажной струйной очистки, включение и выключение подачи сжатого воздуха, песка и пульпы проводят механизированными способами.

7.10.8 Дробеструйные, гидропескоструйные и загрузочные камеры должны быть оснащены блокировкой пусковых устройств. При выполнении абразивной струйной очистки рабочую зону огораживают, чтобы исключить распространение пыли.

7.10.9 При работе всех видов ультразвукового оборудования не допускается непосредственный контакт работающих с рабочей жидкостью, ультразвуковым инструментом и обрабатываемыми деталями.

7.10.10 Характеристики и допустимые уровни шума на рабочих местах, общие требования к защите от шума, шумовым характеристикам машин, механизмов, средств транспорта, а также измерения шума - по ГОСТ 12.1.003.

7.10.11 Защита от воздействия вибрации - по ГОСТ 12.1.012. Нормы вибрации машин должны быть установлены в эксплуатационной документации на них и проверены соответствующими службами.

7.10.12 Подачу рабочих растворов, сжатого воздуха, тепловой и электрической энергии к стационарному оборудованию проводят при обеспечении работающих необходимыми средствами защиты.

**7.11 Требования к хранению и транспортированию**

7.11.1 Хранение химических веществ проводят в местах, оборудованных стеллажами и шкафами и снабженных инвентарем, приспособлениями, средствами индивидуальной защиты, необходимыми для работы с вредными химическими веществами.

7.11.2 Химические вещества хранят в неповрежденной упаковке по ГОСТ 26319 с полным комплектом сопроводительной документации, оформленной в установленном порядке. При эксплуатации производственной тары соблюдают требования ГОСТ 12.3.010.

7.11.3 Наполнение цистерн, контейнеров и других больших емкостей агрессивными веществами и их опорожнение проводят механизированными способами.

7.11.4 Транспортирование химических веществ проводят в исправной чистой таре. Транспортирование бутылей с кислотами и жидкими щелочами на специальных тележках проводят два человека со скоростью не более 5 км/ч.

7.11.5 Вещества и составы хранят в таре, имеющей маркировку по ГОСТ 14192 и знаки по ГОСТ 19433.

7.11.6 Легковоспламеняющиеся вещества хранят в рабочей зоне в минимально необходимых количествах, но не более сменной нормы.

7.11.7 Погрузочно-разгрузочные работы проводят механизированным способом по ГОСТ 12.3.009.

**7.12 Требования к персоналу**

7.12.1 Рабочие, специалисты и руководители, обеспечивающие подготовку поверхности к окрашиванию, должны пройти обучение и проверку знаний в соответствии с ГОСТ 12.0.004.

7.12.2 К производственным процессам подготовки поверхности допускаются лица не моложе 18 лет, прошедшие предварительный медицинский осмотр в соответствии с действующим законодательством.

**7.13 Требования к применению средств индивидуальной защиты работающих**

7.13.1 Применяемые средства индивидуальной защиты (далее - СИЗ) работающих:

защитные очки - по ГОСТ 12.4.013;

защитная одежда при работе с кислотами - по ГОСТ 27652, ГОСТ 27654;

защитная одежда при работе со щелочами - по ГОСТ 27651, ГОСТ 27653;

индивидуальные средства защиты органов дыхания - по ГОСТ 12.4.034, ГОСТ 12.4.028, ГОСТ 12.4.004;

рукавицы - по ГОСТ 12.4.010;

индивидуальные средства защиты лица - по ГОСТ 12.4.023;

дерматологические защитные средства - по ГОСТ 12.4.068;

обувь кожаная специальная - по ГОСТ 12.4.137;

сапоги резиновые - по ГОСТ 12265;

перчатки резиновые - по ГОСТ 20010;

халаты - по ГОСТ 12.4.131 и ГОСТ 12.4.132;

комбинезоны - по ГОСТ 12.4.099 и ГОСТ 12.4.100;

фартуки - по ГОСТ 12.4.029;

фильтрующие противогазы - по ГОСТ 12.4.121.

7.13.2 При абразивной струйной очистке для защиты органов дыхания применяют СИЗ с принудительной подачей воздуха.

7.13.3 Выбор СИЗ проводят с учетом конкретных производственных факторов и в соответствии с ассортиментом спецодежды, специальной обуви и др.

7.13.4 Лица, не имеющие СИЗ, соответствующих характеру производственных процессов, к работе не допускаются.

7.13.5 Спецодежду подвергают обеспыливанию и стирке в соответствии с инструкцией по ее эксплуатации.

**7.14 Требования к обезвреживанию отходов производства**

7.14.1 Для снижения производственных отходов в производственных процессах подготовки поверхности необходимо применять замкнутые малоотходные технологические схемы.

7.14.2 Сточные воды от агрегатов химической подготовки поверхности перед сбросом в городскую канализацию или водоемы предварительно разбавляют питьевой водой до соответствующих предельно допустимых концентраций (далее - ПДК), установленных в НД.

7.14.3 Обезвреживание отработанных растворов проводят любым из приемлемых химических или физико-химических методов очистки сточных вод до соответствующих ПДК, установленных в НД.

7.14.4 ПДК химических веществ при сбросе в водоемы - по действующим санитарным нормам.

7.14.5 ПДК загрязняющих веществ в атмосферном воздухе населенных мест - по действующим санитарным нормам. Контроль содержания предельно допустимых выбросов (далее - ПДВ) в атмосферу - по ГОСТ 17.2.3.02.

7.14.6 Утилизацию отходов осуществляют в соответствии с порядком накопления, транспортирования, обезвреживания и захоронения токсичных промышленных отходов по НД, а также в соответствии с санитарными нормами, не допускающими превышение предельного количества накопления токсичных промышленных отходов на территории предприятия, и правилами охраны окружающей среды от отходов производства.

При отсутствии оборудования или возможностей для обезвреживания производственные отходы передают на специализированные предприятия или другие предприятия, обладающие лицензией на проведение данного вида работ.

## Приложение А (рекомендуемое)

Определение общего загрязнения стальных изделий

**А.1 Определение общего загрязнения стальных изделий (в частности, кузова автомобиля)  
**

**А.1.1 Аппаратура, материалы, реактивы**

Весы лабораторные общего назначения не ниже 2-го класса точности с наибольшим пределом взвешивания 200 г или другие с аналогичными техническими и метрологическими характеристиками.

Шаблон, изготовленный из плотного картона, металла или пластика, с окном размером 10х20 см, площадью 2 дм.

Ткань хлопчатобумажная (миткаль, рубашечная, батист и др.), не оставляющая ворсинок на поверхности металла, размером 10х10 см, площадью 1 дм.

**А.1.2 Метод определения**

А.1.2.1 Кусок ткани взвешивают. Результат взвешивания , г, записывают с точностью до четвертого десятичного знака.

А.1.2.2 Накладывают шаблон на загрязненную поверхность и куском ткани тщательно протирают окно в шаблоне, стараясь перенести все загрязнения на ткань.

А.1.2.3 Кусок ткани взвешивают. Результаты взвешивания , г, записывают с точностью до четвертого десятичного знака.

А.1.2.4 Обработка результатов

Общее загрязнение , г/м, вычисляют по формуле

![[raw/вложенные файлы/1665954cf20f3e77766cdabec85eff8d_MD5.png]], (А.1)

где - масса чистого куска ткани, г;

\- масса куска ткани с загрязнениями, г;

\- площадь обработанной поверхности, дм.

За результат анализа принимают среднеарифметическое значение четырех параллельных определений, допустимое расхождение между которыми не должно превышать 10%.

**А.2 Определение общего загрязнения стали в состоянии поставки**

**А.2.1 Аппаратура, материалы, реактивы**

Весы лабораторные общего назначения не ниже 2-го класса точности с наибольшим пределом взвешивания 200 г или другие с аналогичными техническими и метрологическими характеристиками.

Бумага фильтровальная по ГОСТ 12026.

Образцы стали по ГОСТ 9045 в состоянии поставки размером 150х70 мм.

Растворитель по ГОСТ 8505 или ГОСТ 3134.

Силикагель по ГОСТ 3956 влажностью 2%.

**А.2.2 Проведение определения**

А.2.3 Образцы взвешивают. Результат взвешивания , г, записывают до четвертого десятичного знака.

А.2.4 Образцы три раза протирают растворителем, каждый раз меняя ветошь, сушат в течение 20 мин на воздухе в вертикальном положении, а затем в эксикаторе в течение 20 мин и взвешивают. Результат взвешивания , г, записывают с точностью до четвертого десятичного знака.

**А.2.5 Обработка результатов**

Общее загрязнение стали , г/м, вычисляют по формуле

![[raw/вложенные файлы/b6827306efd1027934f88b1b0ed21a17_MD5.png]], (А.2)

где - масса образца с загрязнениями в состоянии поставки, г;

\- масса образца после обезжиривания растворителем, г;

\- площадь образца, м.

За результат анализа принимают среднеарифметическое значение четырех параллельных определений, допустимое расхождение между которыми не должно превышать ±0,14 г/м.

## Приложение Б (справочное)

Методы удаления загрязнений

Таблица Б.1

<table><tbody><tr><td></td><td></td><td></td></tr><tr><td><p align="center">Удаляемое вещество</p></td><td><p align="center">Метод удаления загрязнений</p></td><td><p align="center">Рекомендации</p></td></tr><tr><td><p>Смазка и масло</p></td><td><p>Обезжиривание:</p></td><td></td></tr><tr><td></td><td><p>водой</p></td><td><p>Рекомендуется использовать питьевую воду с добавлением поверхностно-активных веществ. Может быть применено давление более 70 МПа. После обезжиривания промыть поверхность питьевой водой</p></td></tr><tr><td></td><td><p>пароструйным методом</p></td><td><p>Рекомендуется использовать питьевую воду. Если в воду добавлены поверхностно-активные вещества, после обезжиривания промыть поверхность питьевой водой.</p></td></tr><tr><td></td><td><p>эмульсионными составами</p></td><td><p>После обезжиривания промыть поверхность питьевой водой</p></td></tr><tr><td></td><td><p>водными растворами ТМС</p></td><td><p>То же</p></td></tr><tr><td></td><td><p>органическими растворителями</p></td><td><p>Если при очистке применяют протирку ветошью вручную, то ее необходимо часто менять, иначе после испарения растворителя масло и смазка останутся на поверхности</p></td></tr><tr><td><p>Водорастворимые загрязнения, например соли</p></td><td><p>Удаление водой</p></td><td><p>Рекомендуется использовать питьевую воду. Может быть применено давление более 70 МПа</p></td></tr><tr><td></td><td><p>Пароструйная обработка</p></td><td><p>После пароструйной обработки промыть поверхность питьевой водой</p></td></tr><tr><td></td><td><p>Удаление щелочными растворами ТМС</p></td><td><p>После обработки рекомендуется промыть поверхность питьевой водой, так как алюминиевые, цинковые и некоторые другие виды металлических поверхностей могут подвергаться коррозии, если используются концентрированные щелочные растворы</p></td></tr><tr><td><p>Окалина</p></td><td><p>Травление</p></td><td><p>После травления промыть поверхность питьевой водой</p></td></tr><tr><td></td><td><p>Сухая абразивная струйная очистка</p></td><td><p>При необходимости удалить остатки пыли и рыхлые отложения сдуванием сухим не содержащим масла сжатым воздухом путем отсасывания или при помощи вакуума</p></td></tr><tr><td></td><td><p>Влажная абразивная струйная очистка</p></td><td><p>После очистки промыть поверхность питьевой водой</p></td></tr><tr><td></td><td><p>Газопламенная очистка</p></td><td><p>Для удаления с поверхности оставшихся после выжигания продуктов может потребоваться механическая очистка с последующим удалением пыли и рыхлых отложений</p></td></tr><tr><td><p>Ржавчина</p></td><td><p>Травление</p></td><td><p>После травления промыть поверхность питьевой водой</p></td></tr><tr><td></td><td><p>Сухая абразивная струйная очистка</p></td><td><p>При необходимости удалить остатки пыли или рыхлые отложения сдуванием сухим не содержащим масла сжатым воздухом путем отсасывания или при помощи вакуума</p></td></tr><tr><td></td><td><p>Влажная абразивная струйная очистка</p></td><td><p>После очистки промыть поверхность питьевой водой</p></td></tr><tr><td></td><td><p>Газопламенная очистка</p></td><td><p>Для удаления с поверхности оставшихся после выжигания продуктов может потребоваться механическая очистка с последующим удалением пыли и рыхлых отложений</p></td></tr><tr><td></td><td><p>Очистка механизированным инструментом</p></td><td><p>Для очистки мест с рыхлой ржавчиной допускается использовать механические щетки. В случае прочно приставшей ржавчины допускается полировка. Остатки пыли и рыхлых отложений необходимо удалить</p></td></tr><tr><td></td><td><p>Водяная струйная очистка</p></td><td><p>Применяют для удаления рыхлой ржавчины. На профиль поверхности стали влияния не оказывает</p></td></tr><tr><td></td><td><p>Точечная струйная очистка</p></td><td><p>Применяют для локального удаления ржавчины</p></td></tr><tr><td><p>Лакокрасочные покрытия</p></td><td><p>Ручная обработка поверхности ветошью</p></td><td><p>Рекомендуется использовать смывки (пасты) на основе растворителей для покрытий, чувствительных к органическим растворителям. Остатки смывки следует удалить путем промывки поверхности растворителем. Для омыляемых покрытий рекомендуется использовать щелочные пасты. После обработки тщательно промыть поверхность питьевой водой. Протиранию подвергают небольшие участки поверхности</p></td></tr><tr><td></td><td><p>Сухая абразивная струйная очистка</p></td><td><p>Остаточная пыль и рыхлые отложения могут быть удалены сдуванием сухим не содержащим масла сжатым воздухом или при помощи вакуума</p></td></tr><tr><td></td><td><p>Влажная абразивная струйная очистка</p></td><td><p>Применяют для удаления лакокрасочного покрытия со слабой адгезией. В случае прочно приставших покрытий используют очистку под сверхвысоким давлением более 170 МПа.</p><p>После очистки промыть поверхность питьевой водой</p></td></tr><tr><td></td><td><p>Местная струйная очистка</p></td><td><p>Применяют для локального удаления покрытий</p></td></tr><tr><td><p>Продукты коррозии цинка</p></td><td><p>Струйная очистка со сметанием</p></td><td><p>Струйная очистка цинка со сметанием может быть проведена при помощи окиси алюминия (корунда), силикатов или косточковой крошки</p></td></tr><tr><td></td><td><p>Удаление щелочными водными растворами ТМС</p></td><td><p>Для удаления локальных пятен коррозии цинка допускается использовать 5%-ный (по массе) раствор аммиака в сочетании с синтетическим тампоном, несущим абразивы. Для более крупных участков допускается применять щелочные очистители. При высоких значениях рН цинк чувствителен к коррозии</p></td></tr><tr><td colspan="3"><p>Примечание - При промывании и сушке конструкций, имеющих пазы и заклепки, их необходимо обрабатывать с особой осторожностью.</p></td></tr></tbody></table>

## Приложение В (рекомендуемое)

Составы и режимы технологических растворов  
химической подготовки поверхности

**В.1 Составы и режимы обезжиривания**

В.1.1 При обезжиривании щелочными растворами применяют готовые к употреблению ТМС.

В.1.2 Технологические параметры обезжиривания различных материалов техническими моющими средствами приведены в таблице В.1.

Таблица В.1

<table><tbody><tr><td></td><td></td><td></td><td></td><td></td><td></td><td></td></tr><tr><td><p align="center">Материал</p></td><td><p align="center">Метод обработки</p></td><td colspan="5"><p align="center">Технологический параметр</p></td></tr><tr><td></td><td></td><td><p align="center">Массовая концентрация ТМС, кг/м</p></td><td><p align="center">Щелоч-<br>ность, точки</p></td><td><p align="center">Давление жидкости, МПа (кгс/см)</p></td><td><p align="center">Темпе-<br>ратура, °С</p></td><td><p align="center">Продолжи- тельность обработки, мин</p></td></tr><tr><td><p>Стальной прокат, стальное и чугунное литье</p></td><td><p>Погружение</p></td><td><p align="center">15-30</p></td><td><p align="center">9-35</p></td><td><p align="center">-</p></td><td><p align="center">50-70</p></td><td><p align="center">5-20</p></td></tr><tr><td></td><td><p>Распыление</p></td><td><p align="center">5-15</p></td><td><p align="center">3-16</p></td><td><p align="center">0,08-0,2 (0,8-2,0)</p></td><td><p align="center">50-65</p></td><td><p align="center">1-5</p></td></tr><tr><td><p>Алюминий, алюминиевые сплавы, цинковые сплавы</p></td><td><p>Погружение</p></td><td><p align="center">10-20</p></td><td><p align="center">8-20</p></td><td><p align="center">-</p></td><td><p align="center">50-60</p></td><td><p align="center">5-15</p></td></tr><tr><td></td><td><p>Распыление</p></td><td><p align="center">5-15</p></td><td><p align="center">3-16</p></td><td><p align="center">0,08-0,2 (0,8-2,0)</p></td><td><p align="center">50-60</p></td><td><p align="center">1-5</p></td></tr><tr><td><p>Медь и ее сплавы, серебро, никель, ковар, инвар, суперинвар, титан и его сплавы</p></td><td><p>Погружение</p></td><td><p align="center">20-40</p></td><td><p align="center">20-40</p></td><td><p align="center">-</p></td><td><p align="center">60-80</p></td><td><p align="center">3-15</p></td></tr><tr><td></td><td><p>Распыление</p></td><td><p align="center">5-15</p></td><td><p align="center">3-15</p></td><td><p align="center">0,08-0,2 (0,8-2,0)</p></td><td><p align="center">40-60</p></td><td><p align="center">1-5</p></td></tr><tr><td><p>Магниевые сплавы</p></td><td><p>Погружение</p></td><td><p align="center">15-50</p></td><td><p align="center">10-55</p></td><td><p align="center">-</p></td><td><p align="center">70-80</p></td><td><p align="center">3-15</p></td></tr><tr><td><p>Загрунтованные или окрашенные поверхности</p></td><td><p>Распыление</p></td><td><p align="center">4-10</p></td><td><p align="center">2-5</p></td><td><p align="center">0,08-0,2 (0,8-2,0)</p></td><td><p align="center">30-60</p></td><td><p align="center">1-5</p></td></tr><tr><td></td><td><p>Погружение</p></td><td><p align="center">10-20</p></td><td><p align="center">9-22</p></td><td><p align="center">-</p></td><td><p align="center">30-60</p></td><td><p align="center">5-20</p></td></tr></tbody></table>

В.1.3 Моющие растворы готовят на воде, соответствующей требованиям таблицы Г.1 (приложение Г).

В.1.4 Составы для подготовки поверхности крупногабаритных изделий приведены в таблице В.2.

Таблица В.2

<table><tbody><tr><td></td><td></td><td></td><td></td><td></td><td></td><td></td></tr><tr><td></td><td></td><td colspan="2"><p align="center">Состав раствора</p></td><td colspan="3"><p align="center">Режим обработки</p></td></tr><tr><td><p align="center">Материал обрабатываемого изделия</p></td><td><p align="center">Метод обработки</p></td><td><p align="center">Наименование компонентов</p></td><td><p align="center">Массовая концен- трация, кг/м</p></td><td><p align="center">Темпе-<br>ратура, °С</p></td><td><p align="center">Давление жидкости, МПа (кгс/см)</p></td><td><p align="center">Продолжи- тельность, мин</p></td></tr><tr><td><p>Все металлы и сплавы</p></td><td><p>Погружение, протирка щетками или ветошью</p></td><td><p>Ортофосфорная кислота по ГОСТ 6552 или ГОСТ 10678 плотностью 1740 кг/м</p></td><td><p align="center">15-30</p></td><td><p align="center">20-40</p></td><td><p align="center">-</p></td><td><p align="center">5-15</p></td></tr><tr><td></td><td></td><td><p>ПАВ</p></td><td><p align="center">0,5-10</p></td><td></td><td></td><td></td></tr><tr><td></td><td><p>Распыление</p></td><td><p>Ортофосфорная кислота по ГОСТ 6552 или ГОСТ 10678 плотностью 1740 кг/м</p></td><td><p align="center">15-30</p></td><td><p align="center">20-40</p></td><td><p align="center">0,2-0,4<br>(2-4)</p></td><td><p align="center">1-5</p></td></tr><tr><td></td><td></td><td><p>ПАВ</p></td><td><p align="center">0,3-1</p></td><td></td><td></td><td></td></tr></tbody></table>

В.1.5 В качестве ПАВ применяют неионогенные (синтанолы, неонолы и др.), анионоактивные (алкилсульфаты линейные, алкиларилсульфаты и сульфонаты линейные) и другие биологически разлагаемые ПАВ.

В.1.6 Необходимость замены щелочных растворов определяют экспериментально по снижению качества обезжиривания. Отработанный обезжиривающий раствор полностью заменяют после израсходования на корректирование половины исходной загрузки моющего средства.

**В.2 Составы растворов и режимы травления**

В.2.1 Составы растворов и режимы травления приведены в таблице В.3.

Таблица В.3 - Составы растворов и режимы травления черных и цветных металлов

<table><tbody><tr><td></td><td></td><td></td><td></td><td></td><td></td><td></td><td></td><td></td><td></td></tr><tr><td></td><td colspan="3"><p align="center">Состав раствора</p></td><td colspan="6"><p align="center">Режим травления</p></td></tr><tr><td><p align="center">Наименование материала или характеристика изделия</p></td><td><p align="center">Наименование компонента</p></td><td colspan="2"><p align="center">Массовая концентрация, кг/м, при обработке</p></td><td colspan="3"><p align="center">Погружение</p></td><td colspan="3"><p align="center">Распыление</p></td></tr><tr><td></td><td></td><td><p align="center">погру- жением</p></td><td><p align="center">рас- пыле- нием</p></td><td><p align="center">Темпе- ратура, °С</p></td><td colspan="2"><p align="center">Продол- житель- ность, мин</p></td><td><p align="center">Тем- пера- тура, °С</p></td><td><p align="center">Давление жидкости, МПа (кгс/см)</p></td><td><p align="center">Продол- житель- ность, мин</p></td></tr><tr><td><p>Изделия из 1-й и 2-й групп металлов</p></td><td><p>Серная кислота по ГОСТ 2184 или ГОСТ 4204</p></td><td><p align="center">200-250</p></td><td><p align="center">50-100</p></td><td><p align="center">60-80</p></td><td colspan="2"><p align="center">10-30</p></td><td><p align="center">60-80</p></td><td><p align="center">0,1-0,2 (1,0-2,0)</p></td><td><p align="center">3-5</p></td></tr><tr><td></td><td><p>Ингибитор (катапин, ПБ-6, ХОСП-10 и др.)</p></td><td><p align="center">1-5</p></td><td><p align="center">5-10</p></td><td></td><td colspan="2"></td><td></td><td></td><td></td></tr><tr><td></td><td><p>Соляная кислота по ГОСТ 857</p></td><td><p align="center">30-50</p></td><td><p align="center">-</p></td><td><p align="center">15-35</p></td><td colspan="2"><p align="center">3-30</p></td><td><p align="center">-</p></td><td><p align="center">-</p></td><td><p align="center">-</p></td></tr><tr><td></td><td><p>Серная кислота по ГОСТ 2184 или ГОСТ 4204</p></td><td><p align="center">175-200</p></td><td></td><td></td><td colspan="2"></td><td></td><td></td><td></td></tr><tr><td></td><td><p>Ингибитор (катапин, ПБ-6, ХОСП-10 и др.)</p></td><td><p align="center">1-5</p></td><td></td><td></td><td colspan="2"></td><td></td><td></td><td></td></tr><tr><td></td><td><p>Соляная кислота по ГОСТ 857</p></td><td><p align="center">200-250</p></td><td><p align="center">50-100</p></td><td><p align="center">15-35</p></td><td colspan="2"><p align="center">10-30</p></td><td><p align="center">15-35</p></td><td><p align="center">0,1-0,2 (0,1-2,0)</p></td><td><p align="center">2-3</p></td></tr><tr><td></td><td><p>Ингибитор (катапин, ПБ-6, ХОСП-10 и др.)</p></td><td><p align="center">1-5</p></td><td><p align="center">5-10</p></td><td></td><td colspan="2"></td><td></td><td></td><td></td></tr><tr><td></td><td><p>Серная кислота по ГОСТ 2184 или ГОСТ 4204</p></td><td><p align="center">120-170</p></td><td><p align="center">-</p></td><td><p align="center">65-85</p></td><td colspan="2"><p align="center">6-8</p></td><td><p align="center">-</p></td><td><p align="center">-</p></td><td><p align="center">-</p></td></tr><tr><td></td><td><p>Хлористый натрий по ГОСТ 4233</p></td><td><p align="center">140-180</p></td><td></td><td></td><td colspan="2"></td><td></td><td></td><td></td></tr><tr><td></td><td><p>Серная кислота по ГОСТ 2184 или ГОСТ 4202*</p></td><td><p align="center">125-200</p></td><td><p align="center">-</p></td><td><p align="center">15-35</p></td><td colspan="2"><p align="center">50-60</p></td><td><p align="center">-</p></td><td><p align="center">-</p></td><td><p align="center">-</p></td></tr><tr><td colspan="10"><p>________________<br>* Соответствует оригиналу. -.</p></td></tr><tr><td></td><td><p>Хлористый натрий по ГОСТ 4233</p></td><td><p align="center">30</p></td><td></td><td colspan="2"></td><td></td><td></td><td></td><td></td></tr><tr><td></td><td><p>Присадка ЧМ</p></td><td><p align="center">1-2</p></td><td></td><td colspan="2"></td><td></td><td></td><td></td><td></td></tr><tr><td><p>Изделия из стали, имеющие сварные швы, чугунное литье</p></td><td><p>Ортофосфорная кислота по ГОСТ 6552 или ГОСТ 10678</p></td><td><p align="center">100-150</p></td><td><p align="center">50-100</p></td><td colspan="2"><p align="center">70-80</p></td><td><p align="center">20-60</p></td><td><p align="center">60-80</p></td><td><p align="center">0,1-0,2 (1,0-2,0)</p></td><td><p align="center">5-8</p></td></tr><tr><td></td><td><p>Состав 1120*</p></td><td><p align="center">100-150</p></td><td><p align="center">-</p></td><td colspan="2"><p align="center">15-40</p></td><td><p align="center">20-60</p></td><td><p align="center">-</p></td><td><p align="center">-</p></td><td><p align="center">-</p></td></tr><tr><td><p>Изделия из 3-й группы металлов</p></td><td><p>Соляная кислота по ГОСТ 857</p></td><td><p align="center">200-300</p></td><td><p align="center">-</p></td><td colspan="2"><p align="center">15-35</p></td><td><p align="center">30</p></td><td><p align="center">-</p></td><td><p align="center">-</p></td><td><p align="center">-</p></td></tr><tr><td></td><td><p>Азотная кислота по ГОСТ 701 или ГОСТ 4461</p></td><td><p align="center">50-100</p></td><td></td><td colspan="2"></td><td></td><td></td><td></td><td></td></tr><tr><td></td><td><p>Хлорное железо по ГОСТ 4147</p></td><td><p align="center">20-120</p></td><td></td><td colspan="2"></td><td></td><td></td><td></td><td></td></tr><tr><td></td><td><p>Серная кислота по ГОСТ 2184 или ГОСТ 4204</p></td><td><p align="center">80-110</p></td><td><p align="center">-</p></td><td colspan="2"><p align="center">15-35</p></td><td><p align="center">10-60</p></td><td><p align="center">-</p></td><td><p align="center">-</p></td><td><p align="center">-</p></td></tr><tr><td></td><td><p>Азотная кислота по ГОСТ 701 или ГОСТ 4461</p></td><td><p align="center">100-200</p></td><td></td><td colspan="2"></td><td></td><td></td><td></td><td></td></tr><tr><td></td><td><p>Фтористоводородная кислота по ГОСТ 2567</p></td><td><p align="center">15-50</p></td><td></td><td colspan="2"></td><td></td><td></td><td></td><td></td></tr><tr><td></td><td><p>Азотная кислота по ГОСТ 701 или ГОСТ 4461</p></td><td><p align="center">350-400</p></td><td><p align="center">-</p></td><td colspan="2"><p align="center">15-35</p></td><td><p align="center">10-20</p></td><td><p align="center">-</p></td><td><p align="center">-</p></td><td><p align="center">-</p></td></tr><tr><td></td><td><p>Фтористоводородная кислота по ГОСТ 2567</p></td><td><p align="center">15-25</p></td><td></td><td colspan="2"></td><td></td><td></td><td></td><td></td></tr><tr><td></td><td><p>Соляная кислота по ГОСТ 857</p></td><td><p align="center">100-250</p></td><td><p align="center">-</p></td><td colspan="2"><p align="center">15-35</p></td><td><p align="center">10-30</p></td><td><p align="center">-</p></td><td><p align="center">-</p></td><td><p align="center">-</p></td></tr><tr><td></td><td><p>Уротропин по ГОСТ 1381</p></td><td><p align="center">10-20</p></td><td></td><td colspan="2"></td><td></td><td></td><td></td><td></td></tr><tr><td></td><td><p>Соляная кислота по ГОСТ 857</p></td><td><p align="center">100-250</p></td><td><p align="center">-</p></td><td colspan="2"><p align="center">15-35</p></td><td><p align="center">5-20</p></td><td><p align="center">-</p></td><td><p align="center">-</p></td><td><p align="center">-</p></td></tr><tr><td></td><td><p>Серная кислота по ГОСТ 2184 или ГОСТ 4204</p></td><td><p align="center">300-400</p></td><td></td><td colspan="2"></td><td></td><td></td><td></td><td></td></tr><tr><td></td><td><p>Ингибитор КС</p></td><td><p align="center">2-3</p></td><td></td><td colspan="2"></td><td></td><td></td><td></td><td></td></tr><tr><td></td><td><p>Соляная кислота по ГОСТ 857</p></td><td><p align="center">300-600</p></td><td><p align="center">-</p></td><td colspan="2"><p align="center">15-35</p></td><td><p align="center">5-10</p></td><td><p align="center">-</p></td><td><p align="center">-</p></td><td><p align="center">-</p></td></tr><tr><td></td><td><p>Азотная кислота по ГОСТ 701 или ГОСТ 4461</p></td><td><p align="center">80-100</p></td><td></td><td colspan="2"></td><td></td><td></td><td></td><td></td></tr><tr><td><p>Алюминий и алюминиевые сплавы</p></td><td><p>Едкий натр по ГОСТ 2263</p></td><td><p align="center">40-60</p></td><td><p align="center">-</p></td><td colspan="2"><p align="center">45-60</p></td><td><p align="center">Не более 2</p></td><td><p align="center">-</p></td><td><p align="center">-</p></td><td><p align="center">-</p></td></tr><tr><td></td><td><p>Едкий натр по ГОСТ 2263</p></td><td><p align="center">10-15</p></td><td><p align="center">-</p></td><td colspan="2"><p align="center">40-55</p></td><td><p align="center">Не более 2</p></td><td><p align="center">-</p></td><td><p align="center">-</p></td><td><p align="center">-</p></td></tr><tr><td></td><td><p>Азотистокислый натрий по ГОСТ 4197</p></td><td><p align="center">5-10</p></td><td></td><td colspan="2"></td><td></td><td></td><td></td><td></td></tr><tr><td></td><td><p>Кальцинированная сода по ГОСТ 5100</p></td><td><p align="center">12-15</p></td><td></td><td colspan="2"></td><td></td><td></td><td></td><td></td></tr><tr><td></td><td><p>Едкий натр по ГОСТ 2263</p></td><td><p align="center">20-35</p></td><td><p align="center">-</p></td><td colspan="2"><p align="center">40-55</p></td><td><p align="center">Не более 2</p></td><td><p align="center">-</p></td><td><p align="center">-</p></td><td><p align="center">-</p></td></tr><tr><td></td><td><p>Кальцинированная сода по ГОСТ 5100</p></td><td><p align="center">20-30</p></td><td></td><td colspan="2"></td><td></td><td></td><td></td><td></td></tr><tr><td><p>Высококремнистые алюминиевые сплавы</p></td><td><p>Азотная кислота по ГОСТ 701 или ГОСТ 4461</p></td><td><p align="center">230-280</p></td><td><p align="center">-</p></td><td colspan="2"><p align="center">13-35</p></td><td><p align="center">5-20</p></td><td><p align="center">-</p></td><td><p align="center">-</p></td><td><p align="center">-</p></td></tr><tr><td></td><td><p>Фтористоводородная кислота по ГОСТ 2567</p></td><td><p align="center">7-10</p></td><td></td><td colspan="2"></td><td></td><td></td><td></td><td></td></tr><tr><td></td><td><p>Азотная кислота по ГОСТ 701 или ГОСТ 4461</p></td><td><p align="center">40-52</p></td><td><p align="center">-</p></td><td colspan="2"><p align="center">15-40</p></td><td><p align="center">1-3</p></td><td><p align="center">-</p></td><td><p align="center">-</p></td><td><p align="center">-</p></td></tr><tr><td></td><td><p>Фтористоводородная кислота по ГОСТ 2567</p></td><td><p align="center">130-140</p></td><td></td><td colspan="2"></td><td></td><td></td><td></td><td></td></tr><tr><td></td><td><p>Азотная кислота по ГОСТ 701 или ГОСТ 4461</p></td><td><p align="center">660-680</p></td><td><p align="center">-</p></td><td colspan="2"><p align="center">15-35</p></td><td><p align="center">Не более 3</p></td><td><p align="center">-</p></td><td><p align="center">-</p></td><td><p align="center">-</p></td></tr><tr><td></td><td><p>Фтористоводородная кислота по ГОСТ 2567</p></td><td><p align="center">120-140</p></td><td></td><td colspan="2"></td><td></td><td></td><td></td><td></td></tr><tr><td><p>Медь и ее сплавы</p></td><td><p>Серная кислота по ГОСТ 2184 или ГОСТ 4204</p></td><td><p align="center">180-200</p></td><td><p align="center">-</p></td><td colspan="2"><p align="center">15-35</p></td><td><p align="center">1-20</p></td><td><p align="center">-</p></td><td><p align="center">-</p></td><td><p align="center">-</p></td></tr><tr><td></td><td><p>Серная кислота по ГОСТ 2184 или ГОСТ 4204</p></td><td><p align="center">8-12</p></td><td><p align="center">-</p></td><td colspan="2"><p align="center">15-35</p></td><td><p align="center">2-30</p></td><td><p align="center">-</p></td><td></td><td><p align="center">-</p></td></tr><tr><td></td><td><p>Сернокислое железо (III) по ГОСТ 9485</p></td><td><p align="center">90-110</p></td><td></td><td colspan="2"></td><td></td><td></td><td></td><td></td></tr><tr><td><p>Медь и ее сплавы с сильно окисленной поверхностью и бериллиевые бронзы</p></td><td><p>Едкий натр по ГОСТ 2263</p></td><td><p align="center">400-600</p></td><td><p align="center">-</p></td><td colspan="2"><p align="center">136-145</p></td><td><p align="center">2-30</p></td><td><p align="center">-</p></td><td><p align="center">-</p></td><td><p align="center">-</p></td></tr><tr><td></td><td><p>Азотистокислый натрий по ГОСТ 4197</p></td><td><p align="center">200-250</p></td><td></td><td colspan="2"></td><td></td><td></td><td></td><td></td></tr><tr><td><p>Суперинвар, инвар, ковар без окалины</p></td><td><p>Соляная кислота по ГОСТ 857</p></td><td><p align="center">400</p></td><td><p align="center">-</p></td><td colspan="2"><p align="center">60-80</p></td><td><p align="center">0,1-0,3</p></td><td><p align="center">-</p></td><td><p align="center">-</p></td><td><p align="center">-</p></td></tr><tr><td></td><td><p>Серная кислота по ГОСТ 2185 или ГОСТ 4204</p></td><td><p align="center">200</p></td><td></td><td colspan="2"></td><td></td><td></td><td></td><td></td></tr><tr><td></td><td><p>Соляная кислота по ГОСТ 857</p></td><td><p align="center">1000</p></td><td><p align="center">-</p></td><td colspan="2"><p align="center">15-25</p></td><td><p align="center">1-2</p></td><td><p align="center">-</p></td><td><p align="center">-</p></td><td><p align="center">-</p></td></tr><tr><td></td><td><p>Соляная кислота по ГОСТ 857</p></td><td><p align="center">1000</p></td><td><p align="center">-</p></td><td colspan="2"><p align="center">60-80</p></td><td><p align="center">20-60</p></td><td><p align="center">-</p></td><td><p align="center">-</p></td><td><p align="center">-</p></td></tr><tr><td></td><td><p>Формалин по ГОСТ 1625</p></td><td><p align="center">50</p></td><td></td><td colspan="2"></td><td></td><td></td><td></td><td></td></tr><tr><td><p>Ковар, инвар, суперинвар с плотным слоем окалины</p></td><td><p>Соляная кислота по ГОСТ 857</p></td><td><p align="center">1000</p></td><td><p align="center">-</p></td><td colspan="2"><p align="center">40-50</p></td><td><p align="center">10-15</p></td><td><p align="center">-</p></td><td><p align="center">-</p></td><td><p align="center">-</p></td></tr><tr><td></td><td><p>Уротропин по ГОСТ 1381</p></td><td><p align="center">40-50</p></td><td></td><td colspan="2"></td><td></td><td></td><td></td><td></td></tr><tr><td></td><td><p>Соляная кислота по ГОСТ 857</p></td><td><p align="center">1000</p></td><td><p align="center">-</p></td><td colspan="2"><p align="center">60-80</p></td><td><p align="center">20-60</p></td><td><p align="center">-</p></td><td><p align="center">-</p></td><td><p align="center">-</p></td></tr><tr><td></td><td><p>Формалин по ГОСТ 1625</p></td><td><p align="center">50</p></td><td></td><td colspan="2"></td><td></td><td></td><td></td><td></td></tr><tr><td></td><td><p>Соляная кислота по ГОСТ 857</p></td><td><p align="center">400</p></td><td><p align="center">-</p></td><td colspan="2"><p align="center">15-35</p></td><td><p align="center">15-30</p></td><td><p align="center">-</p></td><td><p align="center">-</p></td><td><p align="center">-</p></td></tr><tr><td></td><td><p>Серная кислота по ГОСТ 2184 или ГОСТ 4204</p></td><td><p align="center">200</p></td><td></td><td colspan="2"></td><td></td><td></td><td></td><td></td></tr><tr><td><p>Пермаллой</p></td><td><p>Соляная кислота по ГОСТ 857</p></td><td><p align="center">150</p></td><td><p align="center">-</p></td><td colspan="2"><p align="center">15-35</p></td><td><p align="center">15-30</p></td><td><p align="center">-</p></td><td><p align="center">-</p></td><td><p align="center">-</p></td></tr><tr><td></td><td><p>Азотная кислота по ГОСТ 701 или ГОСТ 4461</p></td><td><p align="center">750</p></td><td></td><td colspan="2"></td><td></td><td></td><td></td><td></td></tr><tr><td></td><td><p>Серная кислота по ГОСТ 2184 или ГОСТ 4204</p></td><td><p align="center">1000</p></td><td></td><td colspan="2"></td><td></td><td></td><td></td><td></td></tr><tr><td><p>Никель, монель-металл</p></td><td><p>Серная кислота по ГОСТ 2184 или ГОСТ 4204</p></td><td><p align="center">500</p></td><td><p align="center">-</p></td><td colspan="2"><p align="center">15-35</p></td><td><p align="center">2-3 раза на 2-3 с<br>с проме- жуточ-<br>ной промы- вкой водой</p></td><td><p align="center">-</p></td><td><p align="center">-</p></td><td><p align="center">-</p></td></tr><tr><td></td><td><p>Азотная кислота по ГОСТ 701 или ГОСТ 4461</p></td><td><p align="center">5000</p></td><td></td><td colspan="2"></td><td></td><td></td><td></td><td></td></tr><tr><td></td><td><p>Хлористый натрий по ГОСТ 4233</p></td><td><p align="center">5-10</p></td><td></td><td colspan="2"></td><td></td><td></td><td></td><td></td></tr><tr><td colspan="10"><p>* Состав 1120 допускается наносить на поверхность кистью или протирать поверхность ветошью, смоченной этим составом.</p></td></tr></tbody></table>

В.3 Составы травильной и пассивирующей паст приведены в таблице В.4.

Таблица В.4 - Составы травильной и пассивирующей паст

<table><tbody><tr><td></td><td></td></tr><tr><td><p align="center">Наименование компонента</p></td><td><p align="center">Масса, кг</p></td></tr><tr><td><p><b>Травильная паста</b></p></td><td></td></tr><tr><td><p>Вода по ГОСТ 2874</p></td><td><p align="center">170</p></td></tr><tr><td><p>Ингибитор (ПБ-5, катапин, ХОСП-10 и др.)</p></td><td><p align="center">5</p></td></tr><tr><td><p>Контакт Петрова</p></td><td><p align="center">5</p></td></tr><tr><td><p>Серная кислота плотностью 1840 кг/м по ГОСТ 2184 или ГОСТ 4204</p></td><td><p align="center">77</p></td></tr><tr><td><p>Ортофосфорная кислота плотностью 1700 кг/м по ГОСТ 6552 или ГОСТ 10678</p></td><td><p align="center">24</p></td></tr><tr><td><p>Соляная кислота плотностью 1190 кг/м по ГОСТ 657</p></td><td><p align="center">213</p></td></tr><tr><td><p>Сульфитцеллюлозный щелок</p></td><td><p align="center">146</p></td></tr><tr><td><p>Инфузорная земля (трепел)</p></td><td><p align="center">360</p></td></tr><tr><td><p><b>Пассивирующая паста</b></p></td><td></td></tr><tr><td><p>Вода по ГОСТ 2874</p></td><td><p align="center">492</p></td></tr><tr><td><p>Сульфитцеллюлозный щелок</p></td><td><p align="center">96</p></td></tr><tr><td><p>Гидроокись натрия по ГОСТ 2263</p></td><td><p align="center">9</p></td></tr><tr><td><p>Двухромовокислый калий (натрий) по ГОСТ 4220</p></td><td><p align="center">23</p></td></tr><tr><td><p>Инфузорная земля (трепел)</p></td><td><p align="center">380</p></td></tr><tr><td colspan="2"><p>Примечание - Допускается использовать готовые к применению составы по НД на них.</p></td></tr></tbody></table>

В.4 Составы для одновременного обезжиривания и травления и режимы обработки приведены в таблице В.5.

Таблица В.5 - Составы для одновременного обезжиривания и травления и режимы обработки
