Repository: alexefanov/wiki

# LLM Wiki

Этот репозиторий хранит Obsidian vault для ведения локальной LLM-ориентированной базы знаний и одновременно является облачной LLM-ориентированной базой знаний, функционирующей на базе инфраструктуры Yandex.

Начинайте с `wiki/index.md`, затем переходите по связанным тематическим страницам. Исходные или слабо обработанные материалы находятся в `raw/`.

## Структура

- `wiki/` - обработанные заметки базы знаний и индексные страницы.
- `raw/` - исходные или обработанные заметки-источники.
- `raw/temp/` - исходные необработанные заметки-источники.
- `AGENTS.md` - schema-файл с правилами для LLM-агента, который поддерживает vault.

File: raw/Защита строительных конструкций от коррозии. Актуализированная редакция СНиП 2.03.11-85. СП 28.13330.2017 — Редакция от 08.05.2024.md (part 4 of 22)
---
9.3.5. Допускается увеличение значения толщины лакокрасочного покрытия, приведенной в таблице Ц.1, не более чем на 20%. Возможность превышения толщины более чем на 20% должна быть подтверждена результатами исследований или заключением производителя лакокрасочного материала. Конструкции должны быть полностью защищены от коррозии на предприятии-изготовителе. (в ред. Изменения N 1, утв. Приказом Минстроя РФ от 21.09.2018 N 608/пр)

Для крупногабаритных конструкций, которые на монтаже подвергаются укрупнительной сборке с применением сдвигоустойчивых соединений на высокопрочных болтах или сварки, на предприятии-изготовителе предусматривать только нанесение грунтовочного слоя. Полная защита от коррозии, в этом случае, выполняется на строительной площадке, после завершения монтажа. (в ред. Изменения N 3, утв. Приказом Минстроя РФ от 28.12.2021 N 1028/пр)

В случае требований заказчика полностью защищать конструкции от коррозии на предприятии-изготовителе, это требование следует указывать в пояснительной записке или чертежах проекта, с обязательным уточнением необходимости последующего восстановления покрытий, поврежденных в процессе транспортирования, хранения, в местах монтажных стыков.

9.3.6. При проектировании защиты от коррозии конструкций зданий и сооружений, строящихся в районах с расчетной температурой наружного воздуха ниже минус 40 °C, следует учитывать стойкость лакокрасочных покрытий в условиях холодного климата. Стойкость покрытий следует устанавливать по результатам ускоренных климатических испытаний по ГОСТ 9.401. За температуру наружного воздуха согласно [СП 131.13330](https://normativ.kontur.ru/document?moduleId=9&documentId=459320#l10) принимают температуру наиболее холодной пятидневки. (в ред. Изменения N 3, утв. Приказом Минстроя РФ от 28.12.2021 N 1028/пр)

9.3.7. Горячее цинкование методом погружения в расплав по ГОСТ 9.307 и термодиффузионное цинкование по ГОСТ Р 9.316 необходимо предусматривать для защиты от коррозии стальных конструкций с болтовыми соединениями, со стыковой сваркой и угловыми швами, а также болтов, шайб и гаек. Эти методы защиты от коррозии допускается предусматривать для стальных конструкций со сваркой внахлест при условии сплошной обварки по контуру или обеспечения гарантированного зазора между свариваемыми элементами не менее 1,5 мм. (в ред. Изменения N 2, утв. Приказом Минстроя РФ от 22.11.2019 N 723/пр)

Монтажные сварные швы соединений конструкций должны быть защищены путем газотермического напыления цинка (по ГОСТ 9.304) или покрытиями, получаемыми методом цинкирования, или лакокрасочными покрытиями групп III и IV с применением протекторной цинконаполненной грунтовки после монтажа конструкций. Оцинкованные плоскости сопряжения конструкций на высокопрочных болтах должны быть перед монтажом обработаны металлической дробью для обеспечения коэффициента трения не ниже 0,37. (в ред. [Изменения N 4](https://normativ.kontur.ru/document?moduleId=1&documentId=474338#l25), утв. Приказом Минстроя РФ от 08.05.2024 N 317/пр)

Примечание - Цинкирование - формирование защитного органического протекторного покрытия материалами на основе высоконаполненного цинком полимерного состава или грунтовочного слоя в системах защитных органических и огнезащитных покрытий. (в ред. [Изменения N 4](https://normativ.kontur.ru/document?moduleId=1&documentId=474338#l25), утв. Приказом Минстроя РФ от 08.05.2024 N 317/пр)

Вместо горячего цинкования стальных конструкций (при толщине слоя 60 - 100 мкм) допускается предусматривать для мелких элементов (с мерной длиной до 1 м), кроме болтов, гаек и шайб, гальваническое цинкование или кадмирование (при толщине слоя 42 мкм) с последующим хроматированием. Этот метод защиты от коррозии допускается предусматривать для болтов обычной прочности, гаек и шайб при толщине слоя до 21 мкм (толщина покрытия в резьбе должна обеспечивать свинчиваемость резьбового соединения) с последующей дополнительной защитой выступающих частей болтовых соединений лакокрасочными покрытиями III и IV групп.

При определении срока службы защитных покрытий, крепежа и малогабаритных элементов конструкций следует учитывать справочные данные по скорости проникновения коррозии, приведенные в таблице Ц.11. (в ред. Изменения N 1, утв. Приказом Минстроя РФ от 21.09.2018 N 608/пр)

9.3.8. Газотермические цинковые и алюминиевые покрытия по ГОСТ 9.304, в том числе комбинированные покрытия, состоящие из газотермических металлических и лакокрасочных покрытий, следует предусматривать для защиты от коррозии стальных конструкций зданий и сооружений в агрессивных средах в соответствии с таблицами Ц.1 и Ц.6, а также при повышенных требованиях к долговременной защите конструкций от коррозии или отсутствии возможности возобновления защитных покрытий в процессе эксплуатации. (в ред. Изменения N 1, утв. Приказом Минстроя РФ от 21.09.2018 N 608/пр, Изменения N 2, утв. Приказом Минстроя РФ от 22.11.2019 N 723/пр)

Газотермические цинковые и алюминиевые покрытия следует предусматривать для защиты от коррозии стальных конструкций со сварными, болтовыми и заклепочными соединениями. Газотермическое напыление на места сварных монтажных соединений до выполнения сварки не производится. Защиту монтажных соединений после монтажа конструкций с газотермическими цинковыми покрытиями следует предусматривать газотермическими цинковыми покрытиями, получаемыми методом цинкирования, или лакокрасочными покрытиями групп III и IV с предварительным цинкированием или с применением протекторной цинконаполненной грунтовки, конструкций с алюминиевыми газотермическими покрытиями - газотермическими алюминиевыми покрытиями или лакокрасочными покрытиями групп III и IV с предварительным цинкированием или с применением протекторной цинконаполненной грунтовки. Допускается предусматривать газотермические покрытия для защиты конструкций, указанных в 9.3.7, если цинкование погружением в расплав не предусмотрено технологией. (в ред. Изменения N 2, утв. Приказом Минстроя РФ от 22.11.2019 N 723/пр, [Изменения N 4](https://normativ.kontur.ru/document?moduleId=1&documentId=474338#l26), утв. Приказом Минстроя РФ от 08.05.2024 N 317/пр)

9.3.9. Электрохимическую защиту для стальных конструкций следует предусматривать в соответствии с таблицей Ц.6 для следующих случаев:

\- для сооружений, расположенных в грунтах;

\- конструкций, частично или полностью погруженных в жидкие среды, приведенные в таблице Х.3 (кроме растворов щелочей);

\- внутренних поверхностей днищ резервуаров для нефти и нефтепродуктов, если в резервуарах отстаивается вода.

Электрохимическую защиту конструкций в грунтах необходимо предусматривать совместно с изоляционными покрытиями с учетом требований [ГОСТ 9.602](https://normativ.kontur.ru/document?moduleId=9&documentId=494672#l0), а в жидких средах допускается предусматривать совместно с лакокрасочными покрытиями III и IV групп. (в ред. Изменения N 3, утв. Приказом Минстроя РФ от 28.12.2021 N 1028/пр)

9.3.10. Химическое оксидирование с последующим нанесением лакокрасочных покрытий или электрохимическое анодирование поверхности должны предусматриваться для защиты от коррозии конструкций из алюминия. Участки конструкций, на которых нарушена целостность защитной анодной или лакокрасочной пленки в процессе сварки, клепки и других работ, выполняемых при монтаже, должны быть после предварительной зачистки защищены лакокрасочными покрытиями.

9.3.11. Для защиты от коррозии конструкций, засыпаемых грунтом, следует предусматривать изоляционные покрытия. Элементы круглого и прямоугольного сечения, в том числе из канатов, тросов, труб, защищают по [ГОСТ 9.602](https://normativ.kontur.ru/document?moduleId=9&documentId=494672#l0) нормальными, усиленными покрытиями. Допускается применять покрытия из полимерных липких лент или на основе битумно-резиновых, битумно-полимерных и подобных составов с армирующей обмоткой; листовые конструкции и конструкции из профильного проката - битумно-полимерными или битумно-резиновыми покрытиями при толщине слоя не менее 3 мм или эпоксидными лакокрасочными покрытиями толщиной не менее 0,2 мм в сочетании с мастиками на основе хлоропренового каучука при толщине слоя не менее 2 мм или покрытиями на основе полимочевины толщиной слоя не менее 1,2 мм. До монтажа допускается предусматривать грунтование мест монтажной сварки битумными грунтовками в один слой.

Защиту от коррозии свай при забивном, бурозабивном и буроопускном способах погружения следует выполнять покрытиями, стойкими к механическим воздействиям, возникающим в результате погружения, сезонного промерзания - оттаивания и морозного пучения грунтов и соответствующими [ГОСТ 9.602](https://normativ.kontur.ru/document?moduleId=9&documentId=494672#l0): эпоксидными, однокомпонентными полиуретановыми по протекторной грунтовке, полимочевинными, а также другими защитными покрытиями при условии обеспечения выполнения требований указанного стандарта. (в ред. [Изменения N 4](https://normativ.kontur.ru/document?moduleId=1&documentId=474338#l26), утв. Приказом Минстроя РФ от 08.05.2024 N 317/пр)

При отсутствии электрохимической защиты конструкций, расположенных в грунтах, при назначении припусков на коррозию следует учитывать степень агрессивного воздействия среды по таблице Х.5 и скорость коррозии стальных конструкций в различных по агрессивности средах по таблице Ц.11. (в ред. Изменения N 3, утв. Приказом Минстроя РФ от 28.12.2021 N 1028/пр, [Изменения N 4](https://normativ.kontur.ru/document?moduleId=1&documentId=474338#l26), утв. Приказом Минстроя РФ от 08.05.2024 N 317/пр)

9.3.12. При проектировании защиты стальных строительных конструкций от коррозии под действием блуждающих токов следует руководствоваться требованиями [ГОСТ 9.602](https://normativ.kontur.ru/document?moduleId=9&documentId=494672#l0) и других нормативных документов. (в ред. Изменения N 3, утв. Приказом Минстроя РФ от 28.12.2021 N 1028/пр)

9.3.13. При выборе способов антикоррозионной защиты крепежных изделий: болтов, винтов, шпилек, гаек и шайб; самонарезающих и самосверлящих винтов, дюбелей, анкерных распорных элементов; вытяжных заклепок; мелких элементов конструкций - следует руководствоваться таблицей Ц.12.

При степени агрессивного воздействия слабоагрессивная-1, слабоагрессивная-2 допускается для предотвращения коррозионного растрескивания защиту от коррозии высокопрочных болтов из стали марок 40Х, 40ХФА, 30Х3МФ (по ГОСТ 10702) и 30Х2НМФА выполнять лакокрасочными покрытиями, нанося их на выступающие части болтов после монтажа. При этом применяют лакокрасочные покрытия, такие же, как у основных конструкций, с учетом обеспечения адгезии с поверхностью выступающих частей болтов. В агрессивных средах, кроме того, должна быть обеспечена герметизация по контуру соединений на высокопрочных болтах.

Для предотвращения коррозионного растрескивания высокопрочных болтов должны быть обеспечены точное соответствие их характеристик требованиям ГОСТ 32484.1, соблюдение режимов термической обработки болтов и указаний по производству монтажа соединений. Кроме того, в средне- и сильноагрессивных средах высокопрочные болты должны быть защищены от коррозии металлическими покрытиями до монтажа. По окончании монтажа конструкции вместе с выступающими частями высокопрочных болтов должны быть защищены от коррозии лакокрасочными покрытиями с последующей герметизацией. (в ред. Изменения N 2, утв. Приказом Минстроя РФ от 22.11.2019 N 723/пр)

9.3.14. При определении срока службы защитных покрытий на крепеже и малогабаритных элементах конструкций следует учитывать справочные данные по скорости проникновения коррозии, приведенные в таблице Ц.11. (в ред. Изменения N 2, утв. Приказом Минстроя РФ от 22.11.2019 N 723/пр)

9.3.15. Технология изготовления и цинкования болтов и других крепежных изделий класса прочности 8.8 и выше - по ГОСТ ISO 898-1; из высокопрочной стали марок 40Х, 30Х3МФ - по ГОСТ 10702 и их аналогов (низколегированные среднеуглеродистые); стали 20ХН2МТРБ и ее аналогов (низколегированные малоуглеродистые) должна обеспечивать соответствие механических свойств требованиям ГОСТ 32484.1 и др. (в ред. Изменения N 2, утв. Приказом Минстроя РФ от 22.11.2019 N 723/пр)

9.3.16. При горячем цинковании болтов, винтов, шпилек, гаек из высокопрочной стали допускается для обеспечения свинчиваемости проводить прорезание гаек со снижением класса точности метрической резьбы, не ухудшающее механических и технологических свойств крепежных изделий. (в ред. Изменения N 2, утв. Приказом Минстроя РФ от 22.11.2019 N 723/пр)

9.3.17. Болты, винты, самонарезающие и самосверлящие винты, анкеры, дюбели, вытяжные заклепки из коррозионно-стойкой стали марок типа Х18Н9Т, 03Х17Н13М2Т (по ГОСТ 5632) или их аналогов, а также стали марки А4 (по ГОСТ ISO 3506-1) применяются без дополнительной защиты от коррозии в неагрессивных, слабоагрессивных, среднеагрессивных газообразных средах; стали марки А2 (по ГОСТ ISO 3506-1) применяются без дополнительной защиты от коррозии в неагрессивных, слабоагрессивных газообразных средах. (в ред. Изменения N 2, утв. Приказом Минстроя РФ от 22.11.2019 N 723/пр)

9.3.18. Болты до установки в монтажное положение должны храниться в условиях, исключающих их коррозионное повреждение. (в ред. Изменения N 2, утв. Приказом Минстроя РФ от 22.11.2019 N 723/пр)

### 9.4. Требования к защите от коррозии стальных дымовых, газодымовых и вентиляционных труб, резервуаров

9.4.1. Выбор стали для газоотводящих стволов и материалов для защиты их внутренних поверхностей от коррозии следует проводить по таблице Ц.2.

В проектах утепляемых газоотводящих стволов следует указывать, что для исключения конденсации на внутренней поверхности необходимо проводить утепление не только наружной стенки стволов, но и фланцев, колец и ребер жесткости.

Защиту от коррозии листов обшивки защитных кожухов утепляемых газоотводящих стволов следует предусматривать, как для ограждающих конструкций из алюминия или тонколистового оцинкованного проката по таблицам Ц.6, Ц.10, Ц.15. (в ред. Изменения N 3, утв. Приказом Минстроя РФ от 28.12.2021 N 1028/пр)

В проектах нефутерованных стальных труб необходимо предусматривать устройства для периодических осмотров внутренней поверхности ствола, а для труб типа "труба в трубе" - дополнительно для осмотра межтрубного пространства.

При проектировании стволов труб из отдельных элементов, подвешенных к несущему стальному каркасу, необходимо применять способы защиты конструкций каркаса от коррозии в соответствии с таблицами Ц.1 и Ц.6, а степень агрессивного воздействия сред определять по таблице Х.1 для газов группы C.

Верхняя часть газоотводящего ствола дымовой трубы должна быть выполнена из коррозионно-стойкой стали в соответствии с таблицей Ц.2.

Защиту от коррозии вентиляционных труб и коробов из алюминия и тонколистового оцинкованного проката следует выполнять в соответствии с таблицами Ц.6, Ц.12. (в ред. Изменения N 2, утв. Приказом Минстроя РФ от 22.11.2019 N 723/пр)

9.4.2. Конструкции несущих стальных каркасов вытяжных труб из стали марки 10ХНДП (по ГОСТ 19281) с условиями эксплуатации в слабоагрессивной среде (слабоагрессивная-1 и слабоагрессивная-2) наружного воздуха при увлажнении поверхности фазовой пленкой влаги до 2500 ч/год и стали марки 14ХГНДЦ (класс прочности C345) - ГОСТ Р 55374, ГОСТ 6713 при увлажнении поверхности фазовой пленкой влаги до 1000 ч/год допускается применять без защиты от коррозии.

Защиту от коррозии частей несущих стальных каркасов, находящихся в зоне окутывания отходящими газами, следует проектировать как для сильноагрессивной среды. (в ред. Изменения N 2, утв. Приказом Минстроя РФ от 22.11.2019 N 723/пр)

9.4.3. Степень агрессивного воздействия сред на внутренние поверхности стальных конструкций резервуаров для нефти и нефтепродуктов следует принимать по таблице Х.7.

Абзац - Исключен. (в ред. Изменения N 2, утв. Приказом Минстроя РФ от 22.11.2019 N 723/пр)

9.4.4. Способы защиты от коррозии наружных поверхностей конструкций надземных и подземных нетеплоизолируемых резервуаров, внутренних поверхностей теплоизолируемых и нетеплоизолируемых резервуаров для холодной воды, неорганических жидких сред (таблица Х.3), нефти и нефтепродуктов (таблица Х.7), из углеродистой и низколегированной стали или из алюминия, должны предусматриваться в соответствии с таблицами Ц.1 и Ц.6.

При этом защита от коррозии внутренних поверхностей конструкций резервуаров для нефти и нефтепродуктов должна проектироваться с учетом требований ГОСТ 1510 по электростатической искробезопасности.

Защиту от коррозии наружной поверхности теплоизолируемых резервуаров следует назначать в соответствии с таблицей Ц.1, как для конструкций неотапливаемых зданий со слабоагрессивной средой, поверхности стенки на высоту до двух метров - как для среднеагрессивной среды. Защиту от коррозии листов обшивки защитного кожуха теплоизолируемых резервуаров следует предусматривать как для ограждающих конструкций из алюминия или тонколистового оцинкованного проката по таблицам Ц.6, Ц.8, Ц.10, Ц.15. (в ред. Изменения N 2, утв. Приказом Минстроя РФ от 22.11.2019 N 723/пр, Изменения N 3, утв. Приказом Минстроя РФ от 28.12.2021 N 1028/пр)

9.4.5. Защита внутренних поверхностей резервуаров для горячей воды (в подводной части) должна осуществляться электрохимической защитой, деаэрацией воды и предотвращением повторного насыщения ее кислородом в резервуарах путем нанесения на поверхность воды пленки расплавленного герметизирующего состава или подпора инертного газа. Допускается нанесение на подводные части резервуаров лакокрасочных покрытий, стойких к горячей воде. (в ред. Изменения N 1, утв. Приказом Минстроя РФ от 21.09.2018 N 608/пр, Изменения N 2, утв. Приказом Минстроя РФ от 22.11.2019 N 723/пр)

9.4.6. При проектировании защиты внутренних поверхностей емкостей для хранения жидких минеральных удобрений, кислот и щелочей, из углеродистой стали, следует предусматривать футеровку неметаллическими химически стойкими материалами или электрохимическую защиту резервуаров для хранения минеральных удобрений и кислот. При этом конструкции должны быть рассчитаны с учетом деформаций от температурных воздействий на футеровочные материалы. Сварные швы корпусов таких резервуаров следует проектировать стыковыми. На конструкции резервуаров, защищенных от коррозии футеровками, не должны передаваться динамические нагрузки от технологического оборудования. Трубы с горячей водой или воздухом внутри таких резервуаров следует размещать на расстоянии не менее 50 мм от поверхности футеровки, а до лопастей-мешалок быстроходных перемешивающих устройств (частота вращения свыше 300 об/мин) - на расстоянии не менее 300 мм от футеровки.

9.4.7. Материалы покрытий внутренних поверхностей стальных резервуаров для жидких сред, указанных в 9.4.6, для защиты от коррозии следует принимать по таблицам Ц.3 и Ц.9.

9.4.8. Элементы конструкций, привариваемые к основным конструкциям внутри резервуара, должны быть обварены по контуру. Прерывистые сварные швы не допускаются. (в ред. Изменения N 1, утв. Приказом Минстроя РФ от 21.09.2018 N 608/пр)

### 10\. Требования безопасности и охраны окружающей среды

10.1. Материалы, используемые для защитных покрытий в помещениях и других местах, предназначенных для пребывания людей, содержания животных и птиц, продовольственных и лекарственных складах и хранилищах, резервуарах для питьевой воды, а также на предприятиях, где по условиям производства не допускается применение вредных веществ, должны быть безопасными для людей, животных и птиц.

10.2. Строительные материалы не должны оказывать негативное влияние на здоровье человека, т.е. не выделять вредных веществ, например, аммиака, сульфида водорода и др., а также спор грибов и бактерий в окружающую среду.

10.3. При производстве работ по защите поверхностей строительных конструкций зданий и сооружений необходимо соблюдать правила техники безопасности и пожарной безопасности, предусмотренные нормативными документами.

10.4. Все работы, связанные с применением лакокрасочных материалов в строительстве, должны проводиться в соответствии с общими требованиями безопасности.

10.5. При проектировании участков антикоррозионной защиты, складов, узлов приготовления эмульсий, водных растворов, суспензий должны соблюдаться требования действующих норм в части санитарной, взрывной, взрывопожарной и пожарной безопасности.

10.6. Антикоррозионные покрытия не должны выделять во внешнюю среду вредные химические вещества в количествах, превышающих предельно допустимые концентрации (ПДК), утвержденные в установленном порядке.

10.7. Запрещается сбрасывать или сливать в водоемы санитарно-бытового использования и канализацию материалы антикоррозионной защиты, их растворы, эмульсии, а также отходы, образующиеся от промывки технологического оборудования и трубопроводов. В случае невозможности исключения сброса или слива вышеуказанных материалов или отходов необходимо предусматривать предварительную очистку стоков.

### 11\. Пожарная безопасность

11.1. Защита от коррозии поверхностей строительных конструкций должна осуществляться с учетом требований по пределу огнестойкости и пожарной опасности. Выбор антикоррозионных материалов должен осуществляться с учетом их пожарно-технических характеристик (пожарной опасности) и их совместимости с огнезащитными материалами.

11.2. Порядок классификации строительных конструкций по огнестойкости и пожарной опасности устанавливается в соответствии с \[1\] и нормативными документами по пожарной безопасности.

11.3. Пределы огнестойкости и классы пожарной опасности строительных конструкций с первичной защитой должны соответствовать требуемой степени огнестойкости и классу конструкционной пожарной опасности зданий и сооружений по [СП 2.13130](https://normativ.kontur.ru/document?moduleId=9&documentId=470366#l11).

11.4. Требуемые классы пожарной опасности антикоррозионных материалов вторичной защиты определяются нормативными документами и нормативными правовыми актами по пожарной безопасности.

11.5. Совместное применение антикоррозионных и огнезащитных составов должно осуществляться с учетом их совместимости и адгезии. Возможность применения огнезащитных составов поверх антикоррозионных необходимо подтверждать огневыми испытаниями. Средства огнезащиты, наносимые на конструкции, не должны приводить к коррозии конструкций.

11.6. В случаях, когда в результате замены противокоррозионных покрытий эксплуатируемой конструкции нарушается огнезащитное покрытие, необходимо предусматривать мероприятия по восстановлению огнезащитного покрытия для обеспечения требуемых пределов огнестойкости и (или) классов функциональной пожарной опасности.

11.7. При использовании конструкционной огнезащиты необходимо предусматривать дополнительные мероприятия по обеспечению коррозионной защиты конструкций с учетом вида и степени агрессивного воздействия среды.

11.8. Напыляемые огнезащитные составы и тонкослойные огнезащитные покрытия должны предусматриваться стойкими к условиям агрессивной среды или быть защищены специальными (не огнеопасными) покрытиями. При применении огнезащитных составов с защитой поверхности покрытия огнезащитные характеристики следует определять с учетом поверхностного слоя. Средства огнезащиты следует применять в соответствии с разработанным проектом огнезащиты. Проект должен содержать данные об огнезащитной эффективности средств огнезащиты, прочности, результаты теплотехнических расчетов по обеспечению пределов огнестойкости, а также сведения об условиях применения и эксплуатации огнезащиты.

11.9. Для определения качества выполненной огнезащитной обработки конструкций, защищенных огнезащитными средствами, проводится визуальный осмотр нанесенных огнезащитных покрытий для выявления необработанных мест, трещин, отслоений, изменения цвета, посторонних пятен, инородных включений и других повреждений, а также измерение толщины нанесенного слоя. Внешний вид и толщина слоя огнезащитного покрытия, нанесенного на защищаемую поверхность, должны соответствовать требованиям нормативной документации на конкретное покрытие.

*Приложение А*

## КЛАССИФИКАЦИЯ СРЕД ЭКСПЛУАТАЦИИ

*Таблица А.1*

Среды эксплуатации

<table width="100%"><tbody><tr><td align="center">Индекс</td><td align="center" width="45%">Среда эксплуатации</td><td align="center" width="48%">Пример конструкций</td></tr><tr><td colspan="3" align="center">1. Среда без признаков агрессии</td></tr><tr><td>X0</td><td width="45%">Для бетона без арматуры и закладных деталей: среды, кроме воздействия замораживания-оттаивания, истирания и химической агрессии.<br>Для железобетона: сухая</td><td width="48%">Конструкции внутри помещений с сухим режимом эксплуатации</td></tr><tr><td colspan="3" align="center">2. Коррозия арматуры вследствие карбонизации</td></tr><tr><td>XC 1</td><td width="45%">Сухая и постоянно влажная среда</td><td width="48%">Конструкции помещений в жилых домах, за исключением кухонь, ванных, прачечных. Бетон постоянно под водой</td></tr><tr><td>XC 2</td><td width="45%">Влажная и кратковременно сухая</td><td width="48%">Поверхности бетона, длительно смачиваемые водой. Фундаменты</td></tr><tr><td>XC 3</td><td width="45%">Умеренно влажная среда (влажные помещения, влажный климат)</td><td width="48%">Конструкции, на которые часто или постоянно воздействует наружный воздух без увлажнения атмосферными осадками. Конструкции под навесом. Конструкции внутри помещений с высокой влажностью (общественные кухни, ванные, прачечные, крытые бассейны, помещения для скота)</td></tr><tr><td>XC 4</td><td width="45%">Переменное увлажнение и высушивание</td><td width="48%">Наружные конструкции, подвергающиеся действию дождя</td></tr><tr><td colspan="3" align="center">3. Коррозия вследствие действия хлоридов (кроме морской воды)</td></tr><tr><td colspan="3">В случае, когда бетон, содержащий стальную арматуру или закладные детали, подвергается действию хлоридов, включая соли, применяемые как антиобледенители, агрессивная среда классифицируется по следующим показателям</td></tr><tr><td>XD 1</td><td width="45%">Среда с умеренной влажностью</td><td width="48%">Конструкции, подвергающиеся воздействию аэрозоля солей хлоридов</td></tr><tr><td>XD 2</td><td width="45%">Влажный и редко сухой режим эксплуатации</td><td width="48%">Плавательные бассейны. Конструкции, подвергающиеся воздействию промышленных сточных вод, содержащих хлориды</td></tr><tr><td>XD 3</td><td width="45%">Переменное увлажнение и высушивание</td><td width="48%">Конструкции мостов, подвергающиеся обрызгиванию растворами противогололедных реагентов. Покрытие дорог. Перекрытия парковок</td></tr><tr><td colspan="3" align="center">4. Коррозия, вызванная действием морской воды</td></tr><tr><td colspan="3">В случае, когда бетон, содержащий стальную арматуру и закладные детали, подвергается действию хлоридов из морской воды или аэрозолей морской воды, агрессивная среда классифицируется по следующим показателям</td></tr><tr><td>XS 1</td><td width="45%">Воздействие аэрозолей, но без прямого контакта с морской водой</td><td width="48%">Береговые сооружения</td></tr><tr><td>XS 2</td><td width="45%">Под водой</td><td width="48%">Подводные части морских сооружений</td></tr><tr><td>XS 3</td><td width="45%">Зона прилива и отлива, обрызгивание</td><td width="48%">Части морских сооружений в зоне переменного уровня воды</td></tr><tr><td colspan="3" align="center">5. Повреждение бетона, вызванное переменным замораживанием и оттаиванием, в присутствии или без солей противообледенителей</td></tr><tr><td colspan="3">При действии на насыщенный водой бетон переменного замораживания и оттаивания агрессивная среда классифицируется по следующим признакам</td></tr><tr><td>XF 1</td><td width="45%">Умеренное водонасыщение без антиобледенителей</td><td width="48%">Вертикальные поверхности зданий и сооружений при действии дождя и мороза</td></tr><tr><td>XF 2</td><td width="45%">Умеренное водонасыщение с антиобледенителями</td><td width="48%">Вертикальные поверхности зданий и сооружений, подвергающиеся обрызгиванию растворами антиобледенителей и замораживанию</td></tr><tr><td>XF 3</td><td width="45%">Сильное водонасыщение без антиобледенителей</td><td width="48%">Сооружение при действии дождей и мороза</td></tr><tr><td>XF 4</td><td width="45%">Сильное насыщение растворами солей антиобледенителей или морской водой</td><td width="48%">Дорожные покрытия, обрабатываемые противогололедными реагентами. Горизонтальные поверхности мостов, ступени наружных лестниц и др. Зона переменного уровня для морских сооружений при действии мороза</td></tr><tr><td colspan="3" align="center">6. Химическая и биологическая агрессия</td></tr><tr><td colspan="3">При действии химических агентов из почвы, подземных вод, коррозионная среда классифицируется по следующим признакам</td></tr><tr><td>XA 1</td><td width="45%">Незначительное содержание агрессивных агентов - слабая степень агрессивности среды по таблицам Б.3, Б.4, В.1 - В.7, Г.2</td><td width="48%">Конструкции в подземных водах</td></tr><tr><td>XA 2</td><td width="45%">Умеренное содержание агрессивных агентов - средняя степень агрессивности среды по таблицам Б.3, Б.4, В.1 - В.7, Г.2</td><td width="48%">Конструкции, находящиеся в контакте с морской водой. Конструкции в агрессивных грунтах</td></tr><tr><td>XA 3</td><td width="45%">Высокое содержание агрессивных агентов - сильная степень агрессивности среды по таблицам Б.3, Б.4, В.1 - В.7, Г.2</td><td width="48%">Промышленные водоочистные сооружения с химическими агрессивными стоками. Кормушки в животноводстве. Градирни с системами газоочистки. Склады минеральных удобрений</td></tr><tr><td colspan="3" align="center">7. Коррозия бетона вследствие реакции щелочей с кремнеземом заполнителей</td></tr><tr><td colspan="3">В зависимости от влажности среда классифицируется по следующим признакам</td></tr><tr><td>WO</td><td width="45%">Бетон находится в сухой среде</td><td width="48%">Конструкции внутри сухих помещений. Конструкции в наружном воздухе вне действия осадков, поверхностных вод и грунтовой влаги</td></tr><tr><td>WF</td><td width="45%">Бетон часто или длительно увлажняется</td><td width="48%">Наружные конструкции, не защищенные от воздействия осадков, поверхностных вод и грунтовой влаги.<br>Конструкции во влажных помещениях, например, бассейнах, прачечных и других помещениях с относительной влажностью преимущественно более 80%.<br>Конструкции, часто подвергающиеся действию конденсата, например, трубы, станции теплообменников, фильтровальные камеры, животноводческие помещения. Массивные конструкции, минимальный размер которых превосходит 0,8 м, независимо от доступа влаги</td></tr><tr><td>WA</td><td width="45%">Бетон, на который помимо воздействий среды WF действуют часто или длительно щелочи, поступающие извне</td><td width="48%">Конструкции, подвергающиеся воздействию морской воды.<br>Конструкции, на которые воздействуют противогололедные соли без дополнительного динамического воздействия (например, зона обрызгивания).<br>Конструкции промышленных и сельскохозяйственных зданий (например, шламонакопители), подвергающиеся воздействию щелочных солей</td></tr><tr><td>WS</td><td width="45%">Бетон с высокими динамическими нагрузками и прямым воздействием щелочей</td><td width="48%">Конструкции, подвергающиеся воздействию противогололедных солей и дополнительно высоким динамическим нагрузкам (например, бетон дорожных покрытий)</td></tr><tr><td colspan="3">Примечание - Для морской воды с различным содержанием хлоридов требования к бетону указаны в таблице Г.1.<br>Агрессивное воздействие должно быть дополнительно изучено в случае:<br>- действия химических агентов, не указанных в таблицах Б.2, Б.4, В.3;<br>- высокой скорости (более 1 м/с) течения воды, содержащей химические агенты приведенные в таблицах В.3, В.4, В.5.</td></tr></tbody></table>

*Приложение Б*

## КЛАССИФИКАЦИЯ АГРЕССИВНОСТИ СРЕД

*Таблица Б.1*

Классификация агрессивных газовых сред

<table width="100%"><tbody><tr><td rowspan="2" align="center" width="37%">Влажностный режим помещений <1><br>---------------------------------------------------<br>Зона влажности <3></td><td rowspan="2" align="center" width="10%">Группа газов</td><td colspan="2" align="center">Степень агрессивного воздействия газовых сред <2> на конструкции из</td></tr><tr><td align="center" width="26%">бетона</td><td align="center" width="26%">железобетона</td></tr><tr><td rowspan="4" align="center" width="37%">Сухой<br>----------<br>Сухая</td><td width="10%">A</td><td width="26%">Неагрессивная</td><td width="26%">Неагрессивная</td></tr><tr><td width="10%">B</td><td width="26%">То же</td><td width="26%">То же</td></tr><tr><td width="10%">C</td><td width="26%">"</td><td width="26%">Слабоагрессивная</td></tr><tr><td width="10%">D</td><td width="26%">"</td><td width="26%">Среднеагрессивная</td></tr><tr><td rowspan="4" align="center" width="37%">Нормальный<br>------------------<br>Нормальная</td><td width="10%">A</td><td width="26%">Неагрессивная</td><td width="26%">Неагрессивная</td></tr><tr><td width="10%">B</td><td width="26%">То же</td><td width="26%">Слабоагрессивная</td></tr><tr><td width="10%">C</td><td width="26%">"</td><td width="26%">Среднеагрессивная</td></tr><tr><td width="10%">D</td><td width="26%">Слабоагрессивная</td><td width="26%">Сильноагрессивная</td></tr><tr><td rowspan="4" align="center" width="37%">Влажный или мокрый <4><br>-----------------------------------<br>Влажная</td><td width="10%">A</td><td width="26%">Неагрессивная</td><td width="26%">Слабоагрессивная</td></tr><tr><td width="10%">B <5></td><td width="26%">То же</td><td width="26%">Среднеагрессивная</td></tr><tr><td width="10%">C <5></td><td width="26%">Слабоагрессивная</td><td width="26%">Сильноагрессивная</td></tr><tr><td width="10%">D <5></td><td width="26%">Среднеагрессивная</td><td width="26%">То же</td></tr><tr><td colspan="4" width="37%"><1> Определяется по таблицам <sup><a href="#fn:1">1</a></sup> и <sup><a href="#fn:2">2</a></sup> СП 50.13330.2012.<br><2> При наличии в газовой среде нескольких агрессивных газов степень агрессивного воздействия среды определяется по наиболее агрессивному газу.<br><3> Определяется по <a href="https://normativ.kontur.ru/document?moduleId=9&documentId=438753#l347">приложению В</a> СП 50.13330.2012.<br><4> Для конструкций отапливаемых зданий, на поверхностях которых допускается образование конденсата, степень агрессивного воздействия среды устанавливается как для конструкций в среде с влажным или мокрым режимом помещений.<br><5> При наличии в газовой среде сульфида водорода степень агрессивного воздействия среды к бетону принимается как сильная.<br><br>Примечание - Степень агрессивного воздействия указана для бетона марки по водонепроницаемости W4.</td></tr></tbody></table>

*Таблица Б.2*

Группы агрессивных газов в зависимости от их вида и концентрации

<table width="100%"><tbody><tr><td rowspan="2" align="center" width="25%">Наименование</td><td colspan="4" align="center">Концентрация, мг/м3, для газов группы</td></tr><tr><td align="center" width="15%">A</td><td align="center" width="19%">B</td><td align="center" width="20%">C</td><td align="center" width="22%">D</td></tr><tr><td width="25%">Диоксид углерода</td><td width="15%">До 2000</td><td width="19%">Св. 2000</td><td width="20%">-</td><td width="22%">-</td></tr><tr><td width="25%">Аммиак</td><td width="15%">До 0,2</td><td width="19%">Св. 0,2 до 20</td><td width="20%">Св. 20</td><td width="22%">-</td></tr><tr><td width="25%">Диоксид серы</td><td width="15%">До 0,5</td><td width="19%">Св. 0,5 до 10</td><td width="20%">Св. 10 до 200</td><td width="22%">Св. 200 до 1000</td></tr><tr><td width="25%">Фторид водорода</td><td width="15%">До 0,05</td><td width="19%">Св. 0,05 до 5</td><td width="20%">Св. 5 до 10</td><td width="22%">Св. 10 до 100</td></tr><tr><td width="25%">Сульфид водорода</td><td width="15%">До 0,01</td><td width="19%">Св. 0,01 до 5</td><td width="20%">Св. 5 до 100</td><td width="22%">Св. 100</td></tr><tr><td width="25%">Оксиды азота <1></td><td width="15%">До 0,1</td><td width="19%">Св. 0,1 до 5</td><td width="20%">Св. 5 до 25</td><td width="22%">Св. 25 до 100</td></tr><tr><td width="25%">Хлор</td><td width="15%">До 0,1</td><td width="19%">Св. 0,1 до 1</td><td width="20%">Св. 1 до 5</td><td width="22%">Св. 5 до 10</td></tr><tr><td width="25%">Хлорид водорода</td><td width="15%">До 0,05</td><td width="19%">Св. 0,05 до 5</td><td width="20%">Св. 5 до 10</td><td width="22%">Св. 10 до 100</td></tr><tr><td colspan="5"><1> Растворяющиеся в воде с образованием растворов кислот.<br><br>Примечания<br>1. В чистом воздухе содержание диоксида углерода около 600 мг/м3.<br>2. При концентрации газов, превышающей пределы, указанные в графе D настоящей таблицы, возможность применения материала для строительных конструкций следует определять на основании результатов экспериментальных исследований. При наличии в среде нескольких газов принимается более агрессивная (от A к D) группа.</td></tr></tbody></table>

*Таблица Б.3*

Классификация агрессивных твердых сред

<table width="100%"><tbody><tr><td rowspan="2" align="center" width="25%">Влажностный режим помещений <1><br>-----------------------------------------------------<br>Зона влажности <4></td><td rowspan="2" align="center" width="26%">Растворимость твердых сред в воде <2>, <3> и их гигроскопичность</td><td colspan="2" align="center">Степень агрессивного воздействия твердых сред на конструкции из</td></tr><tr><td align="center" width="24%">бетона</td><td align="center" width="25%">железобетона</td></tr><tr><td rowspan="2" align="center" width="25%">Сухой<br>----------<br>Сухая</td><td width="26%">Хорошо растворимые малогигроскопичные</td><td width="24%">Неагрессивная</td><td width="25%">Слабоагрессивная</td></tr><tr><td width="26%">Хорошо растворимые гигроскопичные</td><td width="24%">Слабоагрессивная</td><td width="25%">Среднеагрессивная</td></tr><tr><td rowspan="2" align="center" width="25%">Нормальный<br>-------------------<br>Нормальная</td><td width="26%">Хорошо растворимые малогигроскопичные</td><td width="24%">То же</td><td width="25%">Слабоагрессивная</td></tr><tr><td width="26%">Хорошо растворимые гигроскопичные</td><td width="24%">"</td><td width="25%">Среднеагрессивная <5></td></tr><tr><td rowspan="2" align="center" width="25%">Влажный или мокрый<br>-------------------------------<br>Влажная</td><td width="26%">Хорошо растворимые малогигроскопичные</td><td width="24%">"</td><td width="25%">Среднеагрессивная <6></td></tr><tr><td width="26%">Хорошо растворимые гигроскопичные</td><td width="24%">Среднеагрессивная <5></td><td width="25%">Среднеагрессивная <6></td></tr><tr><td colspan="4" width="25%"><1> Определяется по таблицам <sup><a href="#fn:1">1</a></sup> и <sup><a href="#fn:2">2</a></sup> СП 50.13330.2012.<br><2> Перечень наиболее распространенных растворимых веществ и их характеристики приведены в таблице Б.4.<br><3> Присутствие малорастворимых веществ не влияет на агрессивность среды.<br><4> Определяется по <a href="https://normativ.kontur.ru/document?moduleId=9&documentId=438753#l347">приложению В</a> СП 50.13330.2012.<br><5> Степень агрессивного воздействия следует уточнять по таблицам В.3 - В.5, Г.1, Г.2.<br><6> Соли, содержащие хлориды, следует относить к сильноагрессивной среде.<br><br>Примечания<br>1. При воздействии хорошо растворимых гигроскопических сред в помещениях с влажным и мокрым режимами и периодическом воздействии отрицательных температур следует учитывать морозную деструкцию бетона по таблице Ж.1.<br>2. Степень агрессивного воздействия указана для бетона марки по водонепроницаемости W4.</td></tr></tbody></table>

*Таблица Б.4*

Характеристика твердых сред (солей, оксидов, гидроксидов, органических соединений, аэрозолей и пыли)
