Repository: alexefanov/wiki

# LLM Wiki

Этот репозиторий хранит Obsidian vault для ведения локальной LLM-ориентированной базы знаний и одновременно является облачной LLM-ориентированной базой знаний, функционирующей на базе инфраструктуры Yandex.

Начинайте с `wiki/index.md`, затем переходите по связанным тематическим страницам. Исходные или слабо обработанные материалы находятся в `raw/`.

## Структура

- `wiki/` - обработанные заметки базы знаний и индексные страницы.
- `raw/` - исходные или обработанные заметки-источники.
- `raw/temp/` - исходные необработанные заметки-источники.
- `AGENTS.md` - schema-файл с правилами для LLM-агента, который поддерживает vault.

File: raw/Руководство по обеспечению долговечности железобетонных конструкций предприятий черной металлургии при их реконструкции и восстановлении.md (part 4 of 9)
---
3.7. Бетон защитного слоя железобетонных конструкций, эксплуатирующихся в агрессивных хлоридных средах, необходимо проверять на наличие хлоридов. Присутствие хлоридов качественно обнаруживается на свежем сколе бетона с помощью индикатора - 1%-ного раствора азотнокислого серебра. Появление белого осадка свидетельствует о наличии значительного количества хлористых солей в бетоне.

Количественно хлориды следует определять химическим анализом в пробах бетона. Для этого отколотые или высверленные куски бетона следует распиливать на станке с алмазным диском слоями толщиной 2 - 3 мм, параллельными внешней поверхности конструкции.

По результатам анализа определяют глубину слоя бетона, на которой содержание хлоридов достигает предельно допустимого: 0,1% массы цемента для преднапряженных конструкций и 0,2% массы цемента для конструкций с обычным армированием.

Оценка ожидаемого срока службы бетона защитного слоя

железобетонных конструкций, эксплуатирующихся

при циклическом действии сульфатсодержащих

растворов и повышенных температур

3.8. Методика рекомендуется для оценки долговечности бетона защитного слоя железобетонных конструкций, сохраняемых или реконструируемых, эксплуатирующихся в условиях многократного увлажнения грунтовыми и техническими сульфатсодержащими водами с pH = 6 - 10 и нагрева до температуры не более 90 °C с длительностью цикла от 2 ч до 2 сут, соответствующего фактической длительности циклов увлажнения и высушивания на различных технологических переделах основных цехов предприятий черной металлургии.

3.9. В качестве предельного состояния железобетонной конструкции принят момент времени, когда бетон защитного слоя перестает выполнять свои защитные функции по отношению к арматуре. Признаками этого состояния является наличие равномерного слоя продуктов коррозии на поверхности арматуры, превышающей половину площади вскрытых участков.

3.10. Свойствами, определяющими долговечность бетона, является прочность, характеризуемая кубиковой прочностью при сжатии *R* (МПа или кгс/см <sup>2</sup>), непроницаемость, характеризуемая величиной капиллярного водопоглощения *W* в процентах по массе, и коррозионная активность вяжущего, определяемая минеральным составом цемента, а для бетона эксплуатировавшихся конструкций величиной pH водной вытяжки.

3.11. Прогнозируемый срок службы эксплуатировавшегося бетона до наступления выбранного предельного состояния *T* <sub>п</sub> определяется по формуле

*T* <sub>п</sub> = *f* <sub>1</sub> *f* <sub>2</sub> *f* <sub>3</sub> *T* <sub>д</sub>, (16)

где *T* <sub>д</sub> - срок службы в аналогичных условиях бетона с характеристиками, соответствующими требованиям главы [СНиП II-28-73\*](https://e-ecolog.ru/docs/jE-17-SggXJLgo0uoIeg5 "\"СНиП II-28-73*. Строительные нормы и правила. Часть II. Нормы проектирования. Глава 28. Защита строительных конструкций от коррозии\" (утв. Госстроем СССР 12.07.1973) (вместе с \"Дополнением к главе СНиП II-28-73\", утв. Постановлением Госстроя СССР от 17.04.1975 N 57)") "Защита строительных конструкций от коррозии" для данной степени агрессивных воздействий; *f* <sub>1</sub> - коэффициент, учитывающий состояние бетона в защитном слое (см. [п. 3.13](https://e-ecolog.ru/docs/y5wIVy-jA6d9a9MgQUYQV#834 "3.13. Коэффициент состояния бетона в защитном слое берется наименьшим из коэффициентов f'1, f\"2, учитывающих соответственно фактическое значение величин водопоглощения (интегрального для всей толщины защитного слоя), pH водной вытяжки бетона на уровне арматуры. Коэффициент f'1 определяют по формуле")); *f* <sub>2</sub> - коэффициент, учитывающий толщину защитного слоя (см. [п. 3.14](https://e-ecolog.ru/docs/y5wIVy-jA6d9a9MgQUYQV#846 "3.14. Коэффициент f2, учитывающий толщину защитного слоя, определяют по формуле")); *f* <sub>3</sub> - коэффициент, учитывающий температуру эксплуатации (см. [п. 3.15](https://e-ecolog.ru/docs/y5wIVy-jA6d9a9MgQUYQV#851 "3.15. Коэффициент условий эксплуатации f3 зависит от максимальной температуры нагрева t°max в цикле:")).

3.12. Срок службы бетона *T* <sub>д</sub> рассчитывают в зависимости от значений определяющих параметров (см. [п. 3.10](https://e-ecolog.ru/docs/y5wIVy-jA6d9a9MgQUYQV#815 "3.10. Свойствами, определяющими долговечность бетона, является прочность, характеризуемая кубиковой прочностью при сжатии R (МПа или кгс/см2), непроницаемость, характеризуемая величиной капиллярного водопоглощения W в процентах по массе, и коррозионная активность вяжущего, определяемая минеральным составом цемента, а для бетона эксплуатировавшихся конструкций величиной pH водной вытяжки.")) по графикам, приведенным на рис. 3. Данные о минеральном составе цемента принимаются по паспортам заводов-поставщиков, статистической отчетности и т.п. При отсутствии данных о минеральном составе цемента величину *T* <sub>д</sub> допускается определять по графику в на рис. 3.

![[9c495f444fab72c90794d1b1b2180938_MD5.png]]

Рис. 3. Зависимость долговечности бетона *T* <sub>д</sub>

от его плотности *W* и прочности *R*

I класс соответствует 6 - 10;

II класс - 11 - 15; III класс - 16 - 20;

IV класс - 21 - 25; V класс - 26 - 30 годам службы

для цементов, содержащих соответственно: а - C <sub>3</sub> A < 5%,

б - 5 < C <sub>3</sub> A < 7%, в - C <sub>3</sub> A > 7%

3.13. Коэффициент состояния бетона в защитном слое берется наименьшим из коэффициентов *f'* <sub>1</sub>, *f"* <sub>2</sub>, учитывающих соответственно фактическое значение величин водопоглощения (интегрального для всей толщины защитного слоя), pH водной вытяжки бетона на уровне арматуры. Коэффициент *f'* <sub>1</sub> определяют по формуле

![[bc2a4f0931855f6564b8596d49ebff72_MD5.png]] (17)

где *W* <sub>0</sub> - нормативное значение величины водопоглощения бетона в соответствии с [табл. 5](https://e-ecolog.ru/docs/jE-17-SggXJLgo0uoIeg5#100135 "\"СНиП II-28-73*. Строительные нормы и правила. Часть II. Нормы проектирования. Глава 28. Защита строительных конструкций от коррозии\" (утв. Госстроем СССР 12.07.1973) (вместе с \"Дополнением к главе СНиП II-28-73\", утв. Постановлением Госстроя СССР от 17.04.1975 N 57)") главы СНиП II-28-73\* "Защита строительных конструкций от коррозии" (нижний предел); *W* <sub>доп</sub> принимается равным 7%. В тех случаях, когда значение величины водопоглощения *W* *<sub>t</sub>* в момент обследования более допустимого *W* <sub>доп</sub>, в качестве *W* *<sub>t</sub>* принимается величина *W* <sub>доп</sub> (7%). Коэффициент *f"* <sub>1</sub> определяют по формуле

*f"* <sub>1</sub> = 1 - (12,5 - pH *<sub>t</sub>*), (18)

где pH *<sub>t</sub>* - фактическое значение величины pH. В тех случаях, когда pH *<sub>t</sub>* < 11,5, в качестве pH *<sub>t</sub>* принимается величина

pH <sub>доп</sub> = 11,5.

3.14. Коэффициент *f* <sub>2</sub>, учитывающий толщину защитного слоя, определяют по формуле

![[44d5c56544cfa25396c6c6035d12aa9e_MD5.png]] (19)

где - фактическая толщина защитного слоя на обследуемом участке; - толщина защитного слоя в соответствии с [табл. 7](https://e-ecolog.ru/docs/jE-17-SggXJLgo0uoIeg5#100176 "\"СНиП II-28-73*. Строительные нормы и правила. Часть II. Нормы проектирования. Глава 28. Защита строительных конструкций от коррозии\" (утв. Госстроем СССР 12.07.1973) (вместе с \"Дополнением к главе СНиП II-28-73\", утв. Постановлением Госстроя СССР от 17.04.1975 N 57)") главы СНиП II-28-73\* "Защита строительных конструкций от коррозии".

3.15. Коэффициент условий эксплуатации *f* <sub>3</sub> зависит от максимальной температуры нагрева *t* ° <sub>max</sub> в цикле:

*f* <sub>3</sub> = 1, если 60 °C < *t* ° <sub>max</sub> < 90 °C;

*f* <sub>3</sub> = 1, 6, если *t* ° <sub>max</sub> <= 60 °C.

Пример. Требуется оценить долговечность бетона в защитном слое после 9 лет эксплуатации в среднеагрессивной среде. При обследовании оказалось, что *R* <sub>сж</sub> = 25 МПа (250 кгс/см <sup>2</sup>), водопоглощение *W* *<sub>t</sub>* = 5,5%, pH *<sub>t</sub>* = 11,9. При возведении использовали цемент с содержанием C <sub>3</sub> A = 4,8%, толщина защитного слоя 2 см, максимальная температура 50 °C.

Коэффициент *f* <sub>4</sub>, учитывающий величины водопоглощения, равен

![[304974a72995f4b8abced5621864fed1_MD5.png]]

Коэффициент *f* <sub>5</sub>, учитывающий величины pH, равен

*f* <sub>5</sub> = 1 - (12,5 - 11,9) = 0,4.

Коэффициент, учитывающий состояние бетона в защитном слое, равен

*f* <sub>1</sub> = min (0,65; 0,4) = 0,4.

Коэффициент, учитывающий толщину бетона в защитном слое равен

![[ce4164d18c29c370e1bf0b4fbe584e05_MD5.png]]

Коэффициент условий эксплуатации *f* <sub>3</sub> = 1,6.

Прогнозируемый срок службы по [рис. 3](https://e-ecolog.ru/docs/y5wIVy-jA6d9a9MgQUYQV#825 "Рис. 3. Зависимость долговечности бетона Tд"), а *T* <sub>Д</sub> = 15 - 11 лет.

Окончательно

*T* <sub>д</sub> = 0,4·0,66·1,6(15 - 11) = 6,3 - 4,6 = 6 - 5 лет.

Оценка ожидаемого срока службы железобетонных конструкций

с поврежденным защитным слоем

3.16. В качестве допустимого срока службы принимается наибольший отрезок времени с момента обследования, в течение которого выполняются требования главы [СНиП II-21-75](https://e-ecolog.ru/docs/M2t_Sir1wXjANw2EuodUH "\"СНиП II-21-75. Строительные нормы и правила. Часть II. Нормы проектирования. Глава 21. Бетонные и железобетонные конструкции\" (утв. Постановлением Госстроя СССР от 24.11.1975 N 196)").

3.17. Прочностные свойства бетона, подвергающегося воздействию жидких сред, агрессивных по признаку сульфатной коррозии, устанавливается по формулам в зависимости от количества связанного цементом SO <sub>3</sub> (ангидрида серной кислоты);

(20)

, если;

, если (21)

, если;

![[9dbd8034216075606c0bff009e5cafd4_MD5.png]] (22)

где *W* - водопоглощение бетона, %; - содержание в цементе трехкальциевого алюмината C <sub>3</sub> A (0,04 - 0,15 массы цемента), определяется по паспортным данным; *c* *<sub>s</sub>* - концентрация сульфат-ионов, г/л, в омывающем конструкцию растворе, определяется из материалов обследования или по данным гидрогеологии, *c* *<sub>s</sub>* = 1 - 66 г/л SO <sub>4</sub> <sup>2-</sup>; *y* - глубина слоя бетона в элементе, для которого производится определение, см. Глубина разрушенного слоя определяется из выражения

![[3309737dec221d04967d3b646fc95b1f_MD5.png]] (23)

где - время прогнозирования в годах, не менее 10 и не более 30 лет;;;

*d* - параметр режима среды, *d* = 1 при постоянном погружении в раствор и *d* = 2,5 в зоне переменного горизонта (при *t* <= 40 °C).

3.18. Прочностные свойства бетона, подвергающегося коррозии, выщелачивания, оцениваются по формуле

(24)

где

(25)

При омывании конструкции водой с жесткостью <= 5° Н количество вынесенного CaO определяется по формуле

![[6e5b05ddd6da7d9297a1b84fe24b87cf_MD5.png]] (26)

*A* вычисляется и учитывается только при значении *Q* <sub>CaO</sub> > 20%: если *Q* <sub>CaO</sub> = 30%, *A* = 0,55; если *Q* <sub>CaO</sub> = 20%, *A* = 0,4; промежуточные значения *A* определяются по интерполяции; 3,15 см <sup>2</sup> /год - эффективный коэффициент диффузии; *K* <sub>б</sub> = 0,002 для бетона с расходом цемента 300 кг/м <sup>3</sup> и более, с В/Ц <= 0,55. *K* <sub>б</sub> = 0,003 для бетона с расходом цемента менее 300 кг/м <sup>3</sup> с В/Ц > 0,6; - прогнозируемое время, годы; *y* - глубина слоя бетона, для которого производится определение количества вынесенного CaO;; глубина разрушенного слоя *y* <sub>разр</sub> определяется по формуле

(27)

При фильтрации воды через конструкцию количество вынесенного CaO из бетона определяется выражением

(28)

![[2dbad20a6e2e019a16078394caeac5d0_MD5.png]]

где *k* <sub>ф</sub> - коэффициент фильтрации, см/с; *q* - количество Ca(OH) <sub>2</sub>, г, в килограмме цемента (q ~= 600 г); - время ожидаемого срока службы, годы;.

3.19. Методика, описанная в [пп. 3.17](https://e-ecolog.ru/docs/y5wIVy-jA6d9a9MgQUYQV#884 "3.17. Прочностные свойства бетона, подвергающегося воздействию жидких сред, агрессивных по признаку сульфатной коррозии, устанавливается по формулам в зависимости от количества связанного цементом SO3 (ангидрида серной кислоты);") и [3.18](https://e-ecolog.ru/docs/y5wIVy-jA6d9a9MgQUYQV#904 "3.18. Прочностные свойства бетона, подвергающегося коррозии, выщелачивания, оцениваются по формуле"), распространяется на бетоны, приготовленные на сульфатостойком и рядовых портландцементах с содержанием C <sub>3</sub> A < 13%, C <sub>3</sub> S <= 70%, плотностью не менее В4 и В/Ц не более 0,7, содержание минеральных добавок не должно превышать 15%, время прогнозирования не свыше 30 лет, срок первого обследования не менее 5 лет, при отсутствии влияния периодического замораживания и оттаивания.

3.20. В случае циклического агрессивного воздействия, описанного в [пп. 3.8](https://e-ecolog.ru/docs/y5wIVy-jA6d9a9MgQUYQV#813 "3.8. Методика рекомендуется для оценки долговечности бетона защитного слоя железобетонных конструкций, сохраняемых или реконструируемых, эксплуатирующихся в условиях многократного увлажнения грунтовыми и техническими сульфатсодержащими водами с pH = 6 - 10 и нагрева до температуры не более 90 °C с длительностью цикла от 2 ч до 2 сут, соответствующего фактической длительности циклов увлажнения и высушивания на различных технологических переделах основных цехов предприятий черной металлургии.") - [3.15](https://e-ecolog.ru/docs/y5wIVy-jA6d9a9MgQUYQV#851 "3.15. Коэффициент условий эксплуатации f3 зависит от максимальной температуры нагрева t°max в цикле:") настоящего Руководства, принимаем, что уменьшение поперечного сечения стальной арматуры при равномерной коррозии происходит со средней скоростью, приведенной в табл. 12.

Таблица 12

| Степень агрессивного воздействия среды | Скорость коррозии, мм/год |
| --- | --- |
| Неагрессивная | 0,025 |
| Слабоагрессивная | 0,075 |
| Среднеагрессивная | 0,2 |
| Сильноагрессивная | 0,5 |

3.21. При определении ожидаемого срока службы железобетонных конструкций, подвергающихся воздействию жидких сред, агрессивных по признаку сульфатной коррозии, и конструкций, подвергающихся коррозии выщелачивания, понижение прочности бетона во времени оценивается соответственно по [формулам (20)](https://e-ecolog.ru/docs/y5wIVy-jA6d9a9MgQUYQV#886 " (20)"), [(24)](https://e-ecolog.ru/docs/y5wIVy-jA6d9a9MgQUYQV#906 " (24)").

Вначале из [формул (24)](https://e-ecolog.ru/docs/y5wIVy-jA6d9a9MgQUYQV#906 " (24)") или [(27)](https://e-ecolog.ru/docs/y5wIVy-jA6d9a9MgQUYQV#918 " (27)") определяется время, в течение которого произойдет разрушение защитного слоя бетона. Затем по главе [СНиП II-21-75](https://e-ecolog.ru/docs/M2t_Sir1wXjANw2EuodUH "\"СНиП II-21-75. Строительные нормы и правила. Часть II. Нормы проектирования. Глава 21. Бетонные и железобетонные конструкции\" (утв. Постановлением Госстроя СССР от 24.11.1975 N 196)") "Бетонные и железобетонные конструкции" определяются несущая способность конструкции без защитного слоя, ширина раскрытия трещин, прогибы и пр. При этом учитывается понижение прочности бетона в зависимости от глубины слоя.

С этой целью площадь сечения конструкции разбивается на слои, разно отстоящие от внешних поверхностей конструкции [(рис. 4)](https://e-ecolog.ru/docs/y5wIVy-jA6d9a9MgQUYQV#954 "Рис. 4. Определение несущей способности элемента"). Число таких слоев должно быть не менее трех. Определяется глубина каждого слоя *y* *<sub>i</sub>* - расстояние от середины слоя до ближайшей внешней грани. По [формулам (22)](https://e-ecolog.ru/docs/y5wIVy-jA6d9a9MgQUYQV#896 " (22)") или [(26)](https://e-ecolog.ru/docs/y5wIVy-jA6d9a9MgQUYQV#914 " (26)") при каждом *y* *<sub>i</sub>* определяют или, затем по [формулам (21)](https://e-ecolog.ru/docs/y5wIVy-jA6d9a9MgQUYQV#890 ", если (21)") или [(25)](https://e-ecolog.ru/docs/y5wIVy-jA6d9a9MgQUYQV#910 " (25)") находят или, а по [формулам (20)](https://e-ecolog.ru/docs/y5wIVy-jA6d9a9MgQUYQV#886 " (20)") или [(24)](https://e-ecolog.ru/docs/y5wIVy-jA6d9a9MgQUYQV#906 " (24)") *R* <sub>пр</sub>. Призменная прочность бетона, используемая в расчете по СНиП, определяется по формуле:

![[3b3c92e6ad8cd3d8e9d72430dc54e8c1_MD5.png]] (29)

где *F* *<sub>i</sub>* - площадь *i* -го слоя;

*F* - общая площадь сечения.

![[f4c5bcdf5e6e77f1227181eaf6be9b88_MD5.png]]

Рис. 4. Определение несущей способности элемента

с разрушенным защитным слоем

1 - первоначальный контур сечения 2 - контур сечения

при разрушенном защитном слое; 3 - слои бетона

различной прочности

Если окажется, что требования всех предельных состояний удовлетворяются, то срок службы железобетонной конструкции.

Если же окажется, что хотя бы одно из требований не выполняется, то подбором находится такое наибольшее значение, при котором выполняются требования всех предельных состояний. Подбор рекомендуется выполнять методом деления отрезка пополам следующим образом.

Проводится проверка выполнения требований предельных состояний при. При этом площадь сечения уменьшается с учетом величины разрушенного слоя, определяемого по [формулам (23)](https://e-ecolog.ru/docs/y5wIVy-jA6d9a9MgQUYQV#900 " (23)") или [(27)](https://e-ecolog.ru/docs/y5wIVy-jA6d9a9MgQUYQV#918 " (27)"); по [формуле (29)](https://e-ecolog.ru/docs/y5wIVy-jA6d9a9MgQUYQV#947 " (29)") определяется вводимая в расчет прочность бетона. Если при требования всех предельных состояний удовлетворяются, то, и следующий расчет проводится при значении, находящемся посередине между и, т.е.. Если же при не выполняются требования хотя бы одного из предельных состояний, то следующий расчет проводится при значении, находящемся посередине между 0 и, т.е. при, и т.д.

Пример. Определить действительную несущую способность сжатого бетонного столбчатого фундамента склада химреактивов коксохимзавода и сделать прогнозирование ее на следующие 15 лет.

1\. Проектные размеры 60 X 60 см. Проектная прочность бетона М300, (170 кгс/см <sup>2</sup>). Бетон нормальной плотности, *В/Ц* = 0,6, цемент рядовой (C <sub>3</sub> A = 6,5%). Проектная несущая способность *F* = 60 X 60 см = 3600 см <sup>2</sup>, *N* <sub>п</sub> = 6120 кН = (612 тс).

2\. Данные химического анализа бетона пробы (SO <sub>3</sub>) с глубины 3 см - 12%, 6 см - 5%, 10 см - 2%, 12 см - 0,5%. По [формуле (21)](https://e-ecolog.ru/docs/y5wIVy-jA6d9a9MgQUYQV#890 ", если (21)") определяются значения *m* <sub>б.с</sub>, равные 0,33; 0,86; 0,96; 0,99.

Прочность бетона по глубине соответственно 5,6 МПа (56 кгс/см <sup>2</sup>); 14,6 МПа (146 кгс/см <sup>2</sup>); 16,3 и 17 МПа (163 и 170 кгс/см <sup>2</sup>).

Несущая способность столбчатого фундамента равна

Пример. Осуществить прогноз несущей способности фундамента, омываемого раствором сернокислого натрия, с концентрацией сульфат-ионов 50 г/л на следующие 15 лет эксплуатации для бетона с характеристиками: В/Ц = 0,6; цемент по паспортным данным имеет C <sub>3</sub> A = 6,5%, концентрация сульфат-ионов в момент обследования 50 г/л.

По данным гидрогеологии и технологическим картам производства устанавливается стабильность режима среды эксплуатации конструкций.

По [формуле (22)](https://e-ecolog.ru/docs/y5wIVy-jA6d9a9MgQUYQV#896 " (22)") производится определение количества связанного цементом серного ангидрида из раствора сульфатов концентрации 50 г/л:

а) из условия устанавливается глубина разрушенного слоя бетона *y* <sub>раз</sub> = 3,67 см;

б) определяется количество SO <sub>3</sub> на глубине *y* = 6, 10, 12, 15, 20 см, = 5,7; 3,43; 2,8; 2,28; 1,7%;

в) вычисляются значения коэффициента условий работы бетона по [формуле (21)](https://e-ecolog.ru/docs/y5wIVy-jA6d9a9MgQUYQV#890 ", если (21)") по слоям по суммарным значениям соответственно = 0,48; 0,92; 0,95 и 1.

По значениям и проектной прочности бетона устанавливают действительную прочность и несущую способность элемента

*N* <sub>д</sub> + 15 = 4302 кН (430,2 тс).

Пример. Определить действительную несущую способность центрально-сжатой стойки в условиях омывания при коррозии выщелачивания.

Исходные данные: сечение опоры 20 X 20 см; бетон марки М200, (115 кгс/см <sup>2</sup>); расход цемента 300 кг/м <sup>3</sup>, В/Ц = 0,6; вода жесткостью 4°; продолжительность омывания 20 лет.

Оценка несущей способности. По [формуле (27)](https://e-ecolog.ru/docs/y5wIVy-jA6d9a9MgQUYQV#918 " (27)") определяется глубина разрушенного слоя из условия *Q* <sub>CaO</sub> = 30%:

Определяется количество выщелоченной CaO на глубине 1, 2 и 3 см по [формуле (26)](https://e-ecolog.ru/docs/y5wIVy-jA6d9a9MgQUYQV#914 " (26)"): *Q* <sub>CaO</sub> = 6,61%; 2,65% и 1,32%.

По [формуле (25)](https://e-ecolog.ru/docs/y5wIVy-jA6d9a9MgQUYQV#910 " (25)") определяются значения коэффициента условий работы *m* <sub>б.с</sub> для каждого слоя; и.

Определяется несущая способность сечения

Исходная несущая способность *N* = 460 кН (46 тс).

Снижение несущей способности вследствие выщелачивания составило 7%.

Пример. Определить прочность бетона в конструкции, эксплуатирующейся в условиях фильтрации воды.

Прочность бетона по проекту М200, (115 кгс/см <sup>2</sup>). Бетон на рядовом портландцементе, содержит 600 г CaO в 1 кг цемента. Количество цемента в бетоне 300 кг/м <sup>3</sup>. Химическим анализом установлено, что из бетона за период эксплуатации вынесено 36 г CaO на 1 кг цемента, что составляет 12% CaO.

По [формуле (25)](https://e-ecolog.ru/docs/y5wIVy-jA6d9a9MgQUYQV#910 " (25)") определяем коэффициент условий работы.

Прочность бетона по [формуле (24)](https://e-ecolog.ru/docs/y5wIVy-jA6d9a9MgQUYQV#906 " (24)") составляет

Прогнозирование прочности бетона, через который предполагается фильтрация воды в течение 10 лет, выполняется следующим образом. Бетон, по проектным данным, имеет характеристику проницаемости *k* <sub>ф</sub> = 1·10 <sup>-5</sup> см/с (или из данных испытаний).

По [формуле (28)](https://e-ecolog.ru/docs/y5wIVy-jA6d9a9MgQUYQV#922 " (28)") определяется количество CaO, которое будет вынесено за 10 лет эксплуатации:

*Q* <sub>CaO</sub> = 600(0,06·lg·1·10 <sup>-5</sup> + 0,6)

\[1 - exp(-0,14·10)\] = 142,3 г,

что составляет 23,7% общего количества CaO.

По [формуле (25)](https://e-ecolog.ru/docs/y5wIVy-jA6d9a9MgQUYQV#910 " (25)") определяем коэффициент условий работы бетона:

Пример. Требуется найти ожидаемый срок службы балки, подвергающейся воздействию жидкой среды, агрессивной по признаку сульфатной коррозии. Будем учитывать только условия прочности нормальных сечений. Балка имеет прямоугольное сечение размером 30 X 72 см, *F* <sub>а</sub> = 42,46 см <sup>2</sup>, *a* = 10 см, *m* <sub>б1</sub> = 1, защитный слой 3 см.

По результатам обследований средняя фактическая кубиковая прочность бетона *R* <sub>ср</sub> = 23,8 МПа (238 кгс/см <sup>2</sup>), средний предел текучести стали *R* <sub>а</sub> = 412 МПа (4120 кгс/см <sup>2</sup>), среднее квадратичное отклонение предела текучести стали. Значения величин, входящих в [формулу (23)](https://e-ecolog.ru/docs/y5wIVy-jA6d9a9MgQUYQV#900 " (23)"): *d* = 1; *W* = 7%;; *c* *<sub>s</sub>* = 33,8 г/л. На балку действует изгибающий момент *M* <sub>д</sub> = 340 кН·м (34 тс·м).

Используя [табл. 13](https://e-ecolog.ru/docs/M2t_Sir1wXjANw2EuodUH#100503 "\"СНиП II-21-75. Строительные нормы и правила. Часть II. Нормы проектирования. Глава 21. Бетонные и железобетонные конструкции\" (утв. Постановлением Госстроя СССР от 24.11.1975 N 196)") главы СНиП II-21-75 "Бетонные и железобетонные конструкции", находим призменную прочность бетона *R* <sub>пр</sub> = 10,5 МПа (105 кгс/см <sup>2</sup>), расчетное сопротивление арматуры:

*R* <sub>а</sub> = (412 - 1,64·20)/1,2 = 316 МПа (3160 кгс/см <sup>2</sup>).

Вначале находим время, в течение которого произойдет разрушение защитного слоя, равного 3 см:

![[30e345666d5800d437308de9211774eb_MD5.png]]

По главе [СНиП II-21-75](https://e-ecolog.ru/docs/M2t_Sir1wXjANw2EuodUH "\"СНиП II-21-75. Строительные нормы и правила. Часть II. Нормы проектирования. Глава 21. Бетонные и железобетонные конструкции\" (утв. Постановлением Госстроя СССР от 24.11.1975 N 196)") "Бетонные и железобетонные конструкции" определяем несущую способность при, получаем *M* = 517 кН·м (51,7 тс·м) > *M* <sub>д</sub> = 340 кН·м (34 тс·м). Найдем несущую способность элемента с разрушенным защитным слоем. Разделим площадь сечения элемента на три слоя. В соответствии с [рис. 4](https://e-ecolog.ru/docs/y5wIVy-jA6d9a9MgQUYQV#954 "Рис. 4. Определение несущей способности элемента"), *y* <sub>разр</sub> = 3 см; *b* <sub>1</sub> = *b* <sub>2</sub> = 5 см; *b* <sub>3</sub> = 4 см; *h* <sub>1</sub> = *h* <sub>2</sub> = 5 см; *h* <sub>3</sub> = 46 см.

Обозначим слой, ближайший к внешней грани, 1, следующий слой 2 и, наконец, внутренний слой 3. Для слоя 1 по [формулам (21)](https://e-ecolog.ru/docs/y5wIVy-jA6d9a9MgQUYQV#890 ", если (21)") - [(23)](https://e-ecolog.ru/docs/y5wIVy-jA6d9a9MgQUYQV#900 " (23)") находим, принимая y <sub>1</sub> = 5,5 см (расстояние от середины слоя 1 до ближайшей внешней грани):

![[d321597cc627df130b999cc7e711ca99_MD5.png]]

*F'* = 2·55·66 + 2·5·14 = 800 см <sup>2</sup>,

где *F* <sup>1</sup> - площадь слоя 1.

Аналогично для слоев 2 и 3 получаем:;;; F <sup>2</sup> = 600 см <sup>2</sup>,;;, F <sup>3</sup> = 184 см <sup>2</sup>.

Средняя призменная прочность бетона по сечению в соответствии с [формулой (29)](https://e-ecolog.ru/docs/y5wIVy-jA6d9a9MgQUYQV#947 " (29)"):

![[4989870c53de50a038baee580d344529_MD5.png]]

Определяя несущую способность сечения 24 X 66 см, получим *M* = 311 кН·м (31,1 тс·м) < *M* <sub>д</sub>. Таким образом, разрушение сечения в результате уменьшения прочности бетона произойдет раньше, чем разрушится защитный слой.

Далее методом деления отрезка пополам находим наибольший отрезок времени, при котором действующий момент меньше момента, воспринимаемого сечением.

Определяем несущую способность при. По [формуле (23)](https://e-ecolog.ru/docs/y5wIVy-jA6d9a9MgQUYQV#900 " (23)") определяем толщину разрушенного слоя

![[53381c483191dd656f1f54d1fc4f38cf_MD5.png]]

Делим оставшееся сечение на три слоя: *b* <sub>1</sub> = *b* <sub>2</sub> = *b* <sub>3</sub> = *h* <sub>1</sub> = *h* <sub>2</sub> = 5 см; *h* <sub>3</sub> = 4,76 см. Выполняя расчеты аналогично проведенным при, получаем *M* = 360 кН·м (36 тс·м) > *M* <sub>д</sub>. Следующий расчет проводим при и т.д. Результаты расчетов представлены в табл. 13. Наибольший отрезок времени, для которого *M* <sub>д</sub> < *M* составляет 13 лет.

Таблица 13

<table><tbody><tr><td rowspan="2" align="left"><p>, лет</p></td><td rowspan="2" align="left"><p><i>y</i> <sub>разр</sub>, см</p></td><td colspan="3" align="left"><p>Ширина <i>b</i> <i><sub>i</sub></i> слоя, см, при <i>i</i></p></td></tr><tr><td align="left"><p>1</p></td><td align="left"><p>2</p></td><td align="left"><p>3</p></td></tr><tr><td align="left"><p>0</p></td><td align="left"><p>0</p></td><td align="left"><p>-</p></td><td align="left"><p>-</p></td><td align="left"><p>-</p></td></tr><tr><td align="left"><p>19</p></td><td align="left"><p>3</p></td><td align="left"><p>5</p></td><td align="left"><p>5</p></td><td align="left"><p>4</p></td></tr><tr><td align="left"><p>10</p></td><td align="left"><p>2,2</p></td><td align="left"><p>5</p></td><td align="left"><p>5</p></td><td align="left"><p>5,6</p></td></tr><tr><td align="left"><p>14</p></td><td align="left"><p>2,6</p></td><td align="left"><p>5</p></td><td align="left"><p>5</p></td><td align="left"><p>4,8</p></td></tr><tr><td align="left"><p>12</p></td><td align="left"><p>2,4</p></td><td align="left"><p>5</p></td><td align="left"><p>5</p></td><td align="left"><p>5,2</p></td></tr><tr><td align="left"><p>13</p></td><td align="left"><p>2,5</p></td><td align="left"><p>5</p></td><td align="left"><p>5</p></td><td align="left"><p>5</p></td></tr></tbody></table>

Продолжение табл. 13

<table><tbody><tr><td rowspan="2" align="left"><p>, лет</p></td><td rowspan="2" align="left"><p><i>y</i> <sub>разр</sub>, см</p></td><td colspan="3" align="left"><p>для слоя, МПа (кгс/см <sup>3</sup>), при <i>i</i></p></td><td rowspan="2" align="left"><p><i>R</i> <sub>пр</sub> для сечения, МПа (кгс/см <sup>2</sup>)</p></td><td rowspan="2" align="left"><p><i>M</i>, кН·м (тс·м)</p></td></tr><tr><td align="left"><p>1</p></td><td align="left"><p>2</p></td><td align="left"><p>3</p></td></tr><tr><td align="left"><p>0</p></td><td align="left"><p>0</p></td><td align="left"><p>-</p></td><td align="left"><p>-</p></td><td align="left"><p>-</p></td><td align="left"><p>10,5 (105)</p></td><td align="left"><p>517 (51,7)</p></td></tr><tr><td align="left"><p>19</p></td><td align="left"><p>3</p></td><td align="left"><p>7,7 (77)</p></td><td align="left"><p>9,5 (95)</p></td><td align="left"><p>9,9 (99)</p></td><td align="left"><p>8,6 (86)</p></td><td align="left"><p>311 (31,1)</p></td></tr><tr><td align="left"><p>10</p></td><td align="left"><p>2,2</p></td><td align="left"><p>8,3 (83)</p></td><td align="left"><p>9,7 (97)</p></td><td align="left"><p>10 (100)</p></td><td align="left"><p>9,1 (91)</p></td><td align="left"><p>360 (36)</p></td></tr><tr><td align="left"><p>14</p></td><td align="left"><p>2,6</p></td><td align="left"><p>8,0 (80)</p></td><td align="left"><p>9,6 (96)</p></td><td align="left"><p>10 (100)</p></td><td align="left"><p>8,9 (89)</p></td><td align="left"><p>337 (33,7)</p></td></tr><tr><td align="left"><p>12</p></td><td align="left"><p>2,4</p></td><td align="left"><p>8,1 (81)</p></td><td align="left"><p>9,7 (97)</p></td><td align="left"><p>10 (100)</p></td><td align="left"><p>9 (90)</p></td><td align="left"><p>348 (34,8)</p></td></tr><tr><td align="left"><p>13</p></td><td align="left"><p>2,5</p></td><td align="left"><p>8,1 (81)</p></td><td align="left"><p>9,7 (97)</p></td><td align="left"><p>10 (100)</p></td><td align="left"><p>9 (90)</p></td><td align="left"><p>343 (34,3)</p></td></tr></tbody></table>

4\. СПОСОБЫ УДАЛЕНИЯ ЧАСТЕЙ БЕТОННЫХ

И ЖЕЛЕЗОБЕТОННЫХ КОНСТРУКЦИЙ

4.1. Работы по удалению частей бетонных и железобетонных строительных конструкций могут включать полную разборку (разрушение) конструкции или ее элементов, образование в конструкциях проемов, борозд, сквозных и глухих отверстий, шанцев и т.д.

4.2. Указанные работы могут быть выполнены:

а) механическим способом с помощью отбойных электро- и пневмомолотков, пневмо- и гидромолотов, бетоноломов, электро- и пневмоперфораторов, электро- и пневмосверлилок, установок для резания и сверления бетона и железобетона коронками и дисками с алмазной крошкой, установок для резания бетона и железобетона водной струей высокого давления и др.;

б) взрывным способом (послойным с применением рассредоточенных зарядов и одноступенчатым с применением удлиненных зарядов на всю глубину разрушаемой конструкции), включая скалоломы, использующие подрыв заряда ВВ в шпуре, заполненном водой;

в) электрогидравлическим способом, основанном на использовании электрогидравлического эффекта (резкого повышения давления в заполненном водой и плотно закрытом шпуре при пропускании искрового разряда между расположенными в нем электродами);

г) термическими способами, основанными на способности бетона и железобетона плавиться при нагреве его до 2000 - 2500 °C с помощью кислородного порошково-кислородного копья, порошково-кислородного резака, реактивно-струйных горелок, электродуговых установок, использующих для плавления независимую и зависимую электрические дуги.

Кроме перечисленных существует ряд не нашедших пока применения способов разрушения бетонных и железобетонных конструкций, таких, как резка пазов и проемов в железобетоне толщиной до 0,3 м дисковыми пилами трения (материал диска - сталь IХ18Н9Т), извлечение нижней части колонн из фундамента при помощи гидродомкратов, разрушение бетона токами высокой частоты и т.д.

Возможные области применения приведенных в [п. 4.2](https://e-ecolog.ru/docs/y5wIVy-jA6d9a9MgQUYQV#1149 "4.2. Указанные работы могут быть выполнены:") способов разрушения бетонных и железобетонных конструкций показаны в табл. 14.

Таблица 14

| Способ разрушения и инструмент для его осуществления | Область применения |
| --- | --- |
| Механический  1\. Отбойные молотки электрические С-669, С-848, С-849, С-1015 и пневматические РБ-45, РМ-1, РМ-2 | Отделение частей бетонных конструкций толщиной до 0,5 м, образование в них проемов и борозд в любом пространственном положении, разборка колонн, балок, рубка оголовков свай |
| 2\. Перфораторы электрические С-408Б, С-494Б, С-831, С-845, С-846 и пневматические ПР-19, ПР-20, ПР24ЛУБ, ПР25ЛБ, ПР30, ПР30Б, ПР30С, ПР30П | Образование в бетоне сквозных и глухих отверстий глубиной до 4 м и более, диаметром до 0,06 м (без разбуривания) в нижнем и вертикальном пространственных положениях, а также для образования отверстий в бетоне под анкерные устройства |
| 3\. Бетоноломы электрические С-850 и пневматические С-358 | Полное разрушение бетонных конструкций, например фундаментов, отделение их частей в нижнем горизонтальном пространственном положении |
| 4\. Сверлильные машины электрические С-480Б, И-28А, С-478, Э-1007, С-454А и пневматические П-1008, И-34А, П-1103, П-1024 | Образование в бетоне глухих и сквозных отверстий глубиной до 0,3 м, диаметром до 0,035 м в любом пространственном положении, могут применяться для образования отверстий в бетоне под анкерные устройства |
| 5\. Молоты пневматические ПР-35, ПМ-30, ПММ-100, СП-66, ПН-1300, ПН-1700 и гидравлические УП-170, СП-62, МУР-1250 | Полное разрушение массивных бетонных конструкций, например фундаментов, в нижнем горизонтальном пространственном положении |
| 6\. Установки для резания бетона и железобетона дисками с алмазной крошкой | Вырезка в бетоне и железобетоне толщиной до 0,25 м проемов, образование борозд в нижнем горизонтальном пространственном положении |
| 7\. Установки для бурения бетона и железобетона коронками с алмазной крошкой | Образование глухих и сквозных отверстий в бетоне и железобетоне глубиной до 0,5 м, диаметром до 0,25 м в нижнем горизонтальном пространственном положении |
| Взрывной | Полное разрушение массивных бетонных конструкций, например фундаментов, в нижнем горизонтальном и вертикальном пространственных положениях |
| Термический  1\. Кислородное копье | Образование в бетоне и железобетоне глухих и сквозных отверстий диаметром до 0,2 м, глубиной до 4,5 - 5 м в любом пространственном положении. Полная разборка строительных конструкций, образование в них проемов |
| 2\. Порошково-кислородное копье (УФР-5) | Отделение частей бетонных и железобетонных конструкций толщиной до 1,5 м, образование в них глухих и сквозных отверстий диаметром до 0,2 м и проемов в любом пространственном положении |
| 3\. Порошково-кислородный резак | Отделение частей бетонных и железобетонных конструкций толщиной до 0,4 м, например, разборка колонн, балок, срезка свай в вертикальном и нижнем горизонтальном пространственных положениях |
| 4\. Реактивно-струйная горелка | Отделение частей бетонных и железобетонных конструкций толщиной до 0,5 м, образование в них проемов в любом пространственном положении |
| 5\. Установка для электродугового плавления | Отделение частей бетонных и железобетонных конструкций толщиной до 1 м, образование в них глухих и сквозных отверстий диаметром до 0,2 м и проемов в вертикальном и потолочном пространственных положениях; отделение частей бетонных и железобетонных конструкций толщиной до 0,2 м, образование в них отверстий и проемов в нижнем горизонтальном пространственном положении |

При работе в нижнем горизонтальном пространственном положении обрабатывается горизонтальная поверхность, инструмент подается сверху вниз и отклонение его оси от вертикали составляет угол +/- 90°. При работе в вертикальном пространственном положении обрабатывается вертикальная поверхность, инструмент направлен горизонтально и отклонение его оси от горизонтали составляет угол +/- 90°. При работе в потолочном пространственном положении обрабатывается горизонтальная поверхность, инструмент направлен снизу вверх и его отклонение от вертикали составляет угол +/- 90°.

4.3 Эффективными и универсальными способами отделения частей бетонных и железобетонных конструкций, а также образования в них отверстий и проемов в условиях действующих цехов являются термические способы, при этом электродуговой способ наиболее экономичен, поскольку не требует дополнительного расхода дефицитных материалов (стальных труб, железного и алюминиевого порошка, кислорода, керосина) и использует стандартные источники питания (сварочные трансформаторы).

Направленному разрушению (плавлению) электродуговым способом подлежат бетон и железобетон любых марок и с любой степенью армирования. Увеличение прочности бетона и степени армирования приводит к увеличению производительности плавления.

Для образования в бетоне (железобетоне) отверстий путем электродугового плавления используется независимая и зависимая электрическая дуга, а также бездуговое протекание электрического тока через расплав бетона (электрошлаковый процесс).

4.4. Основной операцией, осуществляемой электродуговым плавлением, является образование в бетоне (железобетоне) отверстия. Отделение частей конструкций и образование в них проемов осуществляется методом последовательного проплавления отдельных отверстий.

Борозды глубиной до 0,1 м образуются непрерывным плавлением.

4.5. Электродуговое плавление бетона (железобетона) производится при силе тока от 300 А (ручные установки) до 2100 А. Максимальная производительность достигается при рабочем токе 1500 - 2000 А. Источниками питания для установки электродугового плавления бетона (железобетона) служат сварочные трансформаторы, типы и основные характеристики которых приведены в [табл. 27](https://e-ecolog.ru/docs/y5wIVy-jA6d9a9MgQUYQV#1800 "Таблица 27") прил. 5.

4.6. Увеличение рабочего тока электрической дуги приводит к увеличению производительности плавления отверстия в бетоне (железобетоне).

4.7. Напряжение зажигания электрической дуги должно быть не ниже 60 В, рабочее напряжение должно составлять 30 - 50 В.

4.8. В качестве неплавящихся электродов используются графитовые стержни сечением, соответствующим установленному рабочему току.

4.9. Конструкция установки для электродугового плавления бетона (железобетона) должна обеспечивать производительное плавление материала при устойчивом горении электрической дуги.

Конструкция установки и рекомендуемые технологические параметры электродугового плавления приведены в [прил. 5](https://e-ecolog.ru/docs/y5wIVy-jA6d9a9MgQUYQV#2419 "ТЕХНОЛОГИЯ УСТРОЙСТВА ОТВЕРСТИЙ В ЖЕЛЕЗОБЕТОННЫХ").

4.10. При работах связанных с удалением частей бетонных и железобетонных строительных конструкций, а также с образованием в них проемов, отверстий и т.д., должны соблюдаться требования главы [СНиП III-4-80](https://e-ecolog.ru/docs/sPbRZ_InbN6enFAqS6l0m "\"СНиП III-4-80*. Техника безопасности в строительстве\" (утв. Постановлением Госстроя СССР от 09.06.1980 N 82) (ред. от 21.01.2002)
") "Техника безопасности в строительстве".

5\. ОСОБЕННОСТИ УЧЕТА И ОБЕСПЕЧЕНИЯ СОВМЕСТНОЙ РАБОТЫ

СТАРОГО И НОВОГО БЕТОНА СОСТАВНЫХ СЕЧЕНИЙ

5.1. Исходными данными для расчета составных сечений усиливаемых конструкций являются марка и модуль упругости старого и нового бетонов. Марка и модуль упругости старого бетона определяются методами, указанными в [разделе 2](https://e-ecolog.ru/docs/y5wIVy-jA6d9a9MgQUYQV#32 "2. ОЦЕНКА ТЕХНИЧЕСКОГО СОСТОЯНИЯ ЖЕЛЕЗОБЕТОННЫХ КОНСТРУКЦИЙ,"), округляются в меньшую сторону до значений, указанных в [табл. 11](https://e-ecolog.ru/docs/M2t_Sir1wXjANw2EuodUH#100469 "\"СНиП II-21-75. Строительные нормы и правила. Часть II. Нормы проектирования. Глава 21. Бетонные и железобетонные конструкции\" (утв. Постановлением Госстроя СССР от 24.11.1975 N 196)") и [18](https://e-ecolog.ru/docs/M2t_Sir1wXjANw2EuodUH#100589 "\"СНиП II-21-75. Строительные нормы и правила. Часть II. Нормы проектирования. Глава 21. Бетонные и железобетонные конструкции\" (утв. Постановлением Госстроя СССР от 24.11.1975 N 196)") главы СНиП II-21-75 "Бетонные и железобетонные конструкции". При этом марку старого бетона не следует принимать более М300 вне зависимости от фактических значений прочности, ввиду пониженной способности к залечиванию трещин в старом бетоне и возможности повышения прочности за счет накопления продуктов вторичной гидратации клинкерных и других реликтов.
