Repository: alexefanov/wiki

# LLM Wiki

Этот репозиторий хранит Obsidian vault для ведения локальной LLM-ориентированной базы знаний и одновременно является облачной LLM-ориентированной базой знаний, функционирующей на базе инфраструктуры Yandex.

Начинайте с `wiki/index.md`, затем переходите по связанным тематическим страницам. Исходные или слабо обработанные материалы находятся в `raw/`.

## Структура

- `wiki/` - обработанные заметки базы знаний и индексные страницы.
- `raw/` - исходные или обработанные заметки-источники.
- `raw/temp/` - исходные необработанные заметки-источники.
- `AGENTS.md` - schema-файл с правилами для LLM-агента, который поддерживает vault.

File: raw/СНиП 3.04.03-85 Актуализированная редакция СП 72.13330.2016 Защита строительных конструкций и сооружений от коррозии  3 04 03 85   72 13330 2016.md (part 4 of 5)
---
По окончании процесса полимеризации и демонтажа щита, использованного для пропитки, с поверхности бетона удаляют остатки герметизирующего материала.

13.16 В случае необходимости, операции нанесения пропиточной композиции и прогрева повторяют несколько раз до достижения требуемой глубины пропитки.

13.17 Пропитку допускается осуществлять в любое время года при отсутствии источников увлажнения пропитываемой поверхности. Параметры прогрева устанавливают опытным путем в зависимости от вида теплоносителя, температуры окружающей среды и плотности бетона. В том случае, если в конкретных условиях пропитки ее глубина оказывается меньше проектной, должны быть откорректированы параметры пропитки (длительность выдержки, температура и время прогрева), вязкость пропиточной композиции, количество последовательно наносимых слоев и т.п.

13.18 Составы на основе жидкого стекла применяют для пропитки конструкций с положительным гидростатическим давлением воды.

Составы следует наносить на чистую, сухую, обеспыленную поверхность бетона с возрастом не менее 28 сут. Оштукатуренные поверхности могут быть обработаны через 7 сут.

После полного заполнения трещин с шириной раскрытия не более 2 мм пропиточные составы наносят на поверхность конструкции распылителем. Через 2 - 6 ч, когда поверхность становится сухой на ощупь, конструкцию обрабатывают водой. Полив проводят ежедневно в течение двух - трех дней, после чего конструкция должна оставаться мокрой еще не менее 12 ч для завершения процессов пропитки.

13.19 Поверхностная пропитка бетона модифицированным петролатумом может быть использована при устройстве безрулонных кровель неутепленных покрытий как вновь строящихся, так и эксплуатировавшихся зданий. В последнем случае изношенный водоизоляционный ковер и цементная стяжка должны быть удалены.

Применение для пропитки модифицированного петролатума нецелесообразно при воздействии на конструкции сильных окислителей, органических растворителей, масел и концентрированных щелочей.

13.20 Глубина пропитки свай пропиточными материалами должна быть не менее 6 - 8 мм. Контроль глубины пропитки проводят по контрольным кубикам из бетона, приготовляемым одновременно с набивкой свай в количестве трех - шести штук на каждую ванну.

13.21 При организации производства работ по пропитке следует предусмотреть регенерацию (конденсацию) паров растворителя.

13.22 Монтаж пропитанных изделий можно осуществлять не ранее чем через 3 сут после пропитки.

## 14 Обработка составами проникающего действия

14.1 Обработка составами проникающего действия направлена на повышение гидроизолирующей способности и коррозийной стойкости бетонных и железобетонных конструкций, зданий и сооружений гражданского и промышленного назначения, объектов транспортной инфраструктуры, сооружений гидротехнического назначения, объектов гражданской обороны.

14.2 Гидроизоляционные проникающие смеси по [ГОСТ 31189](https://meganorm.ru/Data2/1/4293764/4293764802.pdf "ГОСТ 31189-2015 Смеси сухие строительные. Классификация") применяют для устройства и восстановления гидроизоляции существующих и находящихся в стадии строительства монолитных и сборных бетонных и железобетонных конструкций всех категорий трещиностойкости с классом бетона по прочности не ниже В10.

14.3 Перед нанесением материалов проникающего действия бетон необходимо тщательно увлажнить до его полного насыщения водой.

По всей длине трещин, швов, стыков, сопряжений, примыканий и вокруг вводов коммуникаций следует выполнить штрабы П-образной конфигурации сечением не менее 25×25 мм. Полости активных течей следует расшить до ширины не менее 25 мм и глубины не менее 50 мм с расширением вглубь (по возможности, в виде «ласточкина хвоста»).

14.4 Гидроизоляционные проникающие смеси применяют в виде растворной смеси, приготовленной из сухой строительной смеси по технологическому регламенту, утвержденному в установленном порядке. При этом необходимо приготавливать такое количество растворной смеси, которое можно использовать в течение 30 мин. Во время использования растворную смесь необходимо регулярно перемешивать для сохранения изначальной консистенции. Повторное добавление воды в раствор не допускается.

14.5 После подготовки поверхности необходимо нанести растворную смесь в два слоя кистью из синтетического волокна или с помощью растворонасоса с насадкой для распыления. Первый слой необходимо наносить на влажный бетон. Второй слой необходимо наносить на свежий, но уже схватившийся первый слой. Перед нанесением второго слоя - поверхность увлажнить. Нанесение растворной смеси следует проводить равномерно по всей поверхности, без пропусков. При этом швы, статичные трещины раскрытием более 0,4 мм, места примыкания необходимо заполнить безусадочной гидроизоляционной поверхностной смесью, предварительно подготовив штрабы по [14.3](#i236261 "Пункт 14.3"). Для деформационных швов необходимо предусмотреть герметизирующие элементы, способные воспринимать величину деформаций шва. Активные течи следует останавливать специальными гидроизоляционными поверхностными смесями - гидропломбами. Подвижные трещины следует герметизировать при помощи инъекционных материалов на полимерной основе, воспринимающих деформации трещины.

14.6 При устройстве гидроизоляции элементов конструкций, выполненных из кирпича или камня, их поверхность необходимо оштукатурить, после чего обработать гидроизоляционными проникающими смесями. При оштукатуривании поверхности необходимо обязательно соблюдать следующие условия:

\- оштукатуривание проводить только цементно-песчаным раствором марки не ниже M150. Недопустимо использование известковых растворов и гипсовой штукатурки;

\- оштукатуривание проводить только по кладочной сетке (размер ячейки 50×50 мм или 100×100 мм), прочно закрепленной на поверхности;

\- зазор между кладочной сеткой и кирпичным основанием должен составлять не менее 15 мм;

\- толщина штукатурного слоя должна быть не менее 40 мм;

\- структура штукатурного слоя должна быть плотной, без воздушных прослоек.

Оштукатуривание следует проводить непрерывно во избежание образования большого количества рабочих швов. Оштукатуренные поверхности перед обработкой материалом проникающего действия необходимо выдержать не менее 1 сут в соответствии с требованиями, предъявляемыми к оштукатуренным поверхностям.

14.7 Обработанные поверхности следует защищать от механических воздействий и отрицательных температур в течение 3 сут. При этом необходимо следить за тем, чтобы обработанные гидроизоляционными проникающими смесями поверхности в течение 3 сут оставались влажными, а также не должно наблюдаться растрескивания и шелушения покрытия.

Для увлажнения обработанных поверхностей необходимо использовать водное распыление, укрытие бетонной поверхности полиэтиленовой пленкой.

При уходе за поверхностью, обработанной со стороны давления воды, срок увлажнения рекомендуется увеличить до 14 сут.

14.8 Нанесение окрасочных, отделочных материалов на поверхности конструкции, обработанных гидроизоляционными проникающими смесями, рекомендуется проводить через 28 сут после обработки. Время выдержки может быть сокращено или увеличено в зависимости от требований конкретного типа отделочного материала к максимально допустимой влажности бетона.

Перед нанесением декоративного покрытия поверхности, обработанные материалами проникающего действия, необходимо очистить механическим способом для улучшения сцепления (адгезии) с помощью водоструйной установки высокого давления (для материалов, наносимых на влажный бетон) или щетки с металлическим ворсом (для материалов, наносимых на сухую бетонную поверхность).

## 15 Гидрофобизация поверхности

15.1 Гидрофобизацию применяют при обработке изделий и конструкций, а также поверхностей пористых строительных материалов: пенобетона, газобетона, красного и силикатного кирпичей, керамических и бетонных (в том числе легкобетонных) камней, оштукатуренных поверхностей, при их периодическом увлажнении водой, атмосферными осадками, образовании конденсата, а также для обработки поверхности перед нанесением грунтовочного слоя под лакокрасочные покрытия.

15.2 Нанесение рабочего состава гидрофобизаторов на поверхность бетонных, железобетонных и каменных конструкций придает гидрофобные свойства поверхности пор и капилляров и обеспечивает повышение стойкости верхнего слоя к комплексному воздействию климатических факторов и хлористых солей. Гидрофобизация верхнего слоя препятствует прониканию воды и растворов химических реагентов во внутренние слои бетона, повышая его морозостойкость и коррозийную стойкость.

15.3 Гидрофобизация предназначена также:

\- для реставрации объектов культурного наследия, где неприменимы другие методы защиты старых рыхлых штукатурок, лепных декоративных изделий, белокаменной кладки и элементов декора;

\- предотвращения образования высолов на кирпичной кладке;

\- защиты цокольной части здания, как наиболее подверженной воздействию агрессивных факторов;

\- защиты участков фасадов, подверженных размывающему воздействию воды (под козырьками, вдоль водосточных труб и пр.), особенно в зданиях из силикатного кирпича;

\- увеличения прочности декоративных штукатурок, в том числе терразитовой, камневидной;

\- защиты от размывания поверхностей после окрашивания минеральными касками и составами;

\- защиты зданий, предназначенных для промышленного производства с влажным технологическим циклом, неотапливаемых зданий, кирпичных заборов и т.п.;

\- защиты бетонных сооружений, находящихся в условиях атмосферной коррозии и техногенных факторов (бордюрный камень, тротуарная плитка и пр.).

15.4 Обработку поверхности конструкции проводят в сухую безветренную погоду при температуре воздуха не ниже 10 °С.

15.5 Для нанесения гидрофобизаторов на бетонную поверхность необходимо приготовить их рабочие составы в виде водных эмульсий или растворов заданной концентрации. Приготовление рабочих составов должно быть определено видом и товарной формой гидрофобизатора и осуществлено по технологическому регламенту, утверждаемому в установленном порядке.

15.6 Рабочую площадку для временного размещения материалов и приготовления водных эмульсий или растворов гидрофобизаторов выбирают с учетом максимального приближения к месту производства работ.

15.7 Нанесение гидрофобизирующего состава допускается проводить окунанием, напылением, покраской (кистями, щетками или валиком). Для нанесения рабочего состава на площади не более 1000 м <sup>2</sup> рекомендуется применять стандартное оборудование для малярных работ: окрасочные агрегаты, красконагнетательные бачки, пистолеты-распылители и т.п.

15.8 Напыление гидрофобизатора проводят с помощью краскопульта (с удочкой и форсункой) или пистолета-распылителя. При использовании краскопультов и пистолетов-распылителей наибольшее рабочее давление воздуха не должно превышать 0,3 - 0,4 МПа, а давление гидрофобизирующей жидкости должно находиться в пределах 0,15 - 0,2 МПа. Наибольший расход воздуха не должен быть более 0,3 м <sup>3</sup> /мин, а диаметр сопла для выхода гидрофобизатора рекомендуется в пределах 2 мм. Расстояние от сопла до отделываемой поверхности не должно превышать 200 мм, а угол наклона к ней не следует опускать ниже 60°. При напылении гидрофобизатор не должен стекать и отскакивать, он должен покрывать поверхность сплошной однородной пленкой толщиной не более 0,2 мм.

15.9 Равномерное нанесение рабочего состава гидрофобизатора необходимо обеспечить сплошным слоем по возможности за один проход. При необходимости второй слой гидрофобизатора наносят через 20 - 25 мин после нанесения первого.

15.10 Приготовленный в емкости машины состав, не израсходованный в течение 3 - 4 ч, должен быть повторно перемешан перед его нанесением на поверхность.

15.11 На гидрофобизированной поверхности не допускаются:

\- отслоение, шелушение, осыпание нанесенного слоя;

\- полосатость, потеки, белые солевые налеты и темные пятна сырости;

\- неорганизованная разнотонность фасада;

\- растрескивание отделочного слоя;

\- жировые и ржавые пятна;

\- несанкционированные граффити.

## 16 Обработка биоцидами и антисептиками

16.1 Биоциды применяют при новом строительстве и ремонте для придания сборным и монолитным бетонным и железобетонным конструкциям, каменной кладке, штукатурке и стяжке стойкости к коррозии в условиях воздействия биологического фактора.

16.2 Основное назначение биоцидов - предупреждение поселения и развития микроорганизмов (бактерий и грибов) на поверхностях строительных конструкций. Способы применения и защитное воздействие биоцидов определяются их растворимостью и рядом других физических и физико-химических свойств. По этим признакам биоциды подразделяют на водорастворимые, малорастворимые и растворимые в органических растворителях. По отношению к воде биоциды могут быть невымываемыми (трудновымываемыми) и легковымываемыми. По агрегатному состоянию биоциды бывают твердые (порошки), жидкие и газообразные (фумиганты, летучие фунгициды и др.).

16.3 Биоциды должны удовлетворять следующим требованиям:

\- низкий уровень токсичности для человека и теплокровных;

\- совместимость с другими материалами;

\- стабильность при хранении и использовании;

\- светостойкость и стойкость к выщелачиванию.

16.4 В качестве биоцидов и фунгицидов используют биостойкие водо- и органоразбавляемые лакокрасочные материалы и клеи, антисептические грунтовки и шпатлевки, защитно-декоративные составы, содержащие олово-, цинк-, йодорганические соединения различной природы, соли тяжелых металлов, а также биоцидные акриловые эмульсии для пропитки.

Для защиты алюминиевых и стальных конструкций применяют лаки на основе кремнийорганических смол, эмали на основе сополимеров хлорвинила, краски на основе полихлорвиниловых смол, а также металлические защитнодекоративные покрытия типа медь-никель, медь-никель-хром.

Наиболее эффективные фунгициды содержат в качестве активных веществ хлорталонил, йодопропинилбутилкарбамат, октилизотиазолинон, дихлорфлуанид, йодметилтолилсульфон. Основой альгицидных препаратов являются триазин и производные мочевины. К числу высокоэффективных препаратов, обладающих широким биоцидным спектром действия, относятся модификаторы, содержащие оловоорганические соединения.

Допускается применять другие биоцидные препараты, прошедшие апробацию в специализированных лабораториях.

16.5 Биоциды следует применять для бетонных и железобетонных строительных конструкций (несущих и ограждающих), растворов кирпичной кладки, подготовок и стяжек под полы, для крепления стеклянной или керамической плитки, заполнения швов при облицовке полов и стен плитками, штукатурки стен и потолков, а также для других отделочных и ремонтных работ, в том числе в зданиях и помещениях с повышенными санитарно-гигиеническими требованиями.

16.6 Вид конструкций или их элементов, в которых должны быть применены биоциды, определяется проектом.

16.7 Бетон и строительный раствор с биоцидными добавками рекомендуется использовать при выполнении основных строительных и отделочных работ, а также при проведении ремонтных работ.

16.8 При выполнении строительных работ биоцидный строительный раствор и бетон укладывают или наносят без предварительной обработки подстилающей поверхности.

16.9 При облицовке стен и полов керамическими, глазурованными или другими плитками с креплением их биоцидным раствором должно быть тщательно заполнено все пространство под плитками с целью повышения биоцидности покрытия в целом. При этом ширину швов между плитками рекомендуется увеличить до 10 - 15 мм.

16.10 При выполнении ремонтных работ восстанавливаемую часть конструкции, поверхность стен или пола, рыхлую или зараженную микроорганизмами (бактериями или грибами), тщательно очищают механическим способом (шпателем, металлической щеткой, пескоструйным аппаратом), а на плотной поверхности вскрывают наружный слой толщиной не менее 5 мм.

16.11 После механической очистки поверхность обеззараживают. Для обеззараживания используют один из обычных дезинфектантов, например: водный раствор хлорной извести (100 - 200 г/л), медный купорос (20 - 30 г/л), кремнефтористый натрий или фтористый калий (10 - 15 г/л), буру или борную кислоту (3 - 5 г/л).

Дезинфектант наносят на поверхность кистью или механизированным способом за один раз.

16.12 После дезинфекции поверхность строительных конструкций должна быть высушена. Продолжительность сушки при температуре от 15 °С до 20 °С и относительной влажности не более 70 % - 1 сут, при калориферном обогреве - до полного высыхания.

16.13 Биоцидную бетонную или растворную смесь наносят на подготовленную поверхность вручную или механическим способом слоем проектной толщины. Биоциды могут быть также нанесены на обрабатываемую поверхность распылением (пневматическим или безвоздушным), кистью или валиком либо в пропиточных ваннах.

16.14 Биоциды в лакокрасочных водо- и органоразбавляемых покрытиях применяют для защиты самих покрытий, а также шпатлевок, герметиков от биологического разрушения, сопровождающегося ростом грибковых образований (плесени) или водорослей на их поверхности.

16.15 Биоповрежденные конструкции из кирпича, природного камня, гипсокартона после просушки поверхности обрабатывают 10 %-ной перекисью водорода или другим биоцидным раствором, механически удаляют поврежденные участки, повторно обрабатывают биоцидом и проводят ремонтно-восстановительные работы с применением биостойких материалов или путем введения биоцидов в штукатурные растворы и лакокрасочные покрытия.

16.16 С целью повышения коррозионной стойкости бетона сооружений, подвергающихся воздействию биологической коррозии, одновременно с применением биоцидных строительных растворов и бетонов могут осуществлять меры по защите от агрессивного действия продуктов жизнедеятельности микроорганизмов.

## 17 Инъецирование

17.1 Инъецирование применяют для защиты арматуры от коррозии в зонах раскрытия трещин и/или наличия внутренних пустот в железобетонных конструкциях, а также для снижения скорости развития коррозионных процессов в бетоне вследствие проникания жидкой агрессивной среды.

17.2 Для заглубленных в грунт бетонных и каменных конструкций наружный защитный слой создается инъецированием по границе конструкции и прилегающего грунта.

17.3 Для защиты инъецированием используют материалы на основе акрилата (метакрилата), полиуретана, цемента, эпоксидных и силикатных смол. При этом с целью защиты окружающей среды и обеспечения безопасности производства работ инъекционные материалы в своем составе не должны содержать органических растворителей; акриламидов; N-метилоакриламидов; толуолдиизоцианатов (ТДИ); фталатных пластификаторов.

17.4 Инъекционные материалы не должны быть агрессивны к имеющим с ними контакт строительным материалам.

17.5 Перед применением инъекционного материала необходимо убедиться в его химической стойкости к имеющимся агрессивным факторам и, при необходимости, получить соответствующее подтверждение от производителя.

17.6 При выборе инъекционного материала необходимо руководствоваться эксплуатационными характеристиками, соответствующими поставленной задаче, а также инъекционной способностью (вязкостью) материала, обеспечивающей его проникновение в дефект или грунт.

17.7 Защита инъецированием должна быть выполнена в следующей технологической последовательности:

\- пробуривание шпуров с пересечением дефектов (трещин, пустот) внутри бетонной/железобетонной конструкции, либо сквозное пробуривание конструкции для создания защиты по границе с прилегающим грунтом. При работе с сухим основанием допускается применение приклеиваемых пакеров (в данном случае пробуривание шпуров не проводят);

\- продувка шпуров воздухом под давлением;

\- установка инъекционных пакеров;

\- запечатка сквозных дефектов (трещин) с шириной раскрытия более 0,5 мм с доступных сторон (при необходимости);

\- последовательное инъецирование конструкции/грунта с помощью насоса высокого давления от пакера к пакеру.

После отверждения инъекционного материала производят демонтаж пакеров и запечатку отверстий шпуров минеральными ремонтными составами.

17.8 При инъецировании в конструкцию должно быть заполнено инъекционным материалом не менее 90 % объема дефекта.

17.9 При инъецировании по границе конструкции и прилегающего проницаемого грунта минимальная толщина созданной защиты (мембраны), состоящей из материала и грунта, должна быть непрерывной и иметь минимальную толщину 10 см.

17.10 Защиту инъецированием следует выполнять согласно специально разработанной для этих целей технической документацией, согласованной в установленном порядке.

## 18 Особенности выполнения работ по защите строительных конструкций и сооружений от коррозии

18.1 Проектирование защиты от коррозии при строительстве и реконструкции зданий и сооружений следует осуществлять с учетом опыта эксплуатации аналогичных строительных объектов и предусматривать анализ коррозионного состояния конструкций и защитных покрытий с учетом вида и степени агрессивности среды. При разработке рабочей и проектной документации на строительные конструкции следует учитывать требования норм [СП 28.13330](https://meganorm.ru/Data2/1/4293801/4293801659.htm "СП 28.13330.2012 Защита строительных конструкций от коррозии").

18.2 При проектировании защиты от коррозии в новом строительстве исходными данными являются:

\- сведения о климатических условиях района по [СП 131.13330](https://meganorm.ru/Data2/1/4293788/4293788790.htm "СП 131.13330.2012 Строительная климатология");

\- результаты изысканий, выполняемых на территории строительной площадки (состав, уровень стояния и направление потока подземных вод, возможность повышения уровня подземных вод, наличие в грунте и подземной воде веществ, агрессивных к материалам строительных конструкций, наличие токов утечки и др.);

\- характеристики газовой агрессивной среды (газы, аэрозоли): вид и концентрация агрессивного вещества, температура и влажность среды в здании (сооружении) и снаружи с учетом преобладающего направления ветра, а также с учетом возможного изменения характеристик среды в период эксплуатации строительных конструкций;

\- механические, термические и биологические воздействия на строительные конструкции.

Результаты инженерно-геологических изысканий на строительной площадке должны характеризовать грунты и подземные воды на глубине не менее глубины заложения строительных конструкций. Результаты изысканий должны содержать информацию о прогнозируемом изменении уровня подземных вод.

18.3 При проектировании защиты от коррозии реконструируемых зданий и сооружений исходными являются данные, указанные в [18.2](#i284803 "Пункт 18.2"), и дополнительно:

\- данные о состоянии строительных конструкций;

\- результаты изучения причин повреждения конструкций.

18.4 Работы по защите строительных конструкций и сооружений, а также газоходов и трубопроводов от коррозии следует выполнять после окончания всех предшествующих строительно-монтажных работ, в процессе производства которых защитное покрытие может быть повреждено.

18.5 Порядок выполнения антикоррозионной защиты указанных конструкций до момента их установки в проектное положение, а также защиту верхней части фундаментов до начала монтажных работ следует устанавливать в технологических картах на эти работы.

18.6 Антикоррозионную защиту оборудования, как правило, следует выполнять до проведения монтажа съемных внутренних устройств (мешалок, нагревательных элементов, барботеров и др.). При поставке оборудования с предприятия-изготовителя со смонтированными внутренними устройствами они должны быть демонтированы до начала антикоррозионных работ.

18.7 Производство антикоррозионных работ при наличии внутренних устройств в оборудовании или их монтаж до окончания антикоррозионных работ допускается только по согласованию с монтажной организацией, выполняющей антикоррозионную защиту.

18.8 При приемке от предприятий-изготовителей стальных строительных конструкций, а также технологического оборудования должно быть освидетельствовано нанесенное на них антикоррозионное покрытие, предусмотренное стандартами или техническими условиями.

18.9 Сварочные работы внутри и снаружи металлических аппаратов, газоходов и трубопроводов, включая приварку элементов для крепления теплоизоляции, должны быть закончены до начала антикоррозионных работ.

18.10 Испытания на герметичность оборудования проводят после окончания монтажа корпуса и подготовки металлической поверхности под антикоррозионную защиту в соответствии с [5.2](#i102830 "Пункт 5.2").

18.11 Все швы каменной кладки при защите поверхностей каменных и армокаменных конструкций мастичными покрытиями должны быть расшиты, а при защите лакокрасочными покрытиями поверхности этих конструкций -оштукатурены.

18.12 Работы по нанесению защитных покрытий, как правило, следует выполнять при температуре окружающего воздуха, защитных материалов и защищаемых поверхностей не ниже:

5 °С - для гидроизоляционных проникающих смесей и других гидроизоляционных смесей на цементной основе (в том числе торкрет-бетона);

10 °С - для лакокрасочных защитных покрытий, приготовленных на основе природных смол; мастичных и шпатлевочных покрытий из силикатных материалов; оклеенных защитных покрытий на основе битумно-рулонных материалов, полиизобутиленовых пластин, пластин «Бутилкор-С», дублированного полиэтилена; гуммировочных покрытий; облицовочных и футеровочных покрытий, устанавливаемых на кислотоупорных силикатных замазках, на мастиках битуминоль; для кислотоупорного бетона и силикатополимербетона;

15 °С - для лакокрасочных армированных и неармированных покрытий, а также наливных покрытий материалами, приготовленными на синтетических смолах; мастичных покрытий из наирита и герметиков, приготовленных на основе синтетических каучуков; покрытий из листовых полимерных материалов; облицовочных и футеровочных покрытий, выполняемых на замазках арзамит, фуранкор, полиэфирных, эпоксидных и смешанных эпоксидных смол; полимербетона; для цементно-полистирольных, цементно-перхлорвиниловых и цементно-казеиновых обмазок;

25 °С - для нанесения покрытий типа «Полан» ([А.2](#i392422 "Пункт А.2") приложения [А](#i372404 "Приложение А")).

При необходимости допускается выполнение отдельных видов защитных покрытий при более низких температурах с учетом специально разработанной для этих целей технической документации, согласованной в установленном порядке.

**(Измененная редакция. [Изм. № 1](https://meganorm.ru/Data2/0/4294795/4294795517.htm "Изменение № 1"))**

18.13 В зимнее время антикоррозионные работы следует производить в отапливаемых помещениях или укрытиях. При этом температура воздуха, защитных материалов и защищаемых поверхностей должна соответствовать требованиям [18.2](#i284803 "Пункт 18.2").

При использовании полимерных липких лент и оберточных материалов, предназначенных для изоляции трубопроводов и емкостей в зимнее время, ленты и обертки перед нанесением необходимо выдерживать не менее 48 ч в помещении с температурой не ниже 15 °С.

18.14 В период строительства и эксплуатации не допускается удаление снега и льда с поверхности конструкций с помощью противогололедных реагентов, если в конструкции не предусмотрена защита от воздействия реагентов на бетон и железобетон.

18.15 Не допускается устройство защитных покрытий на открытых аппаратах, сооружениях, трубопроводах, газоходах и строительных конструкциях, находящихся вне помещений во время атмосферных осадков. Непосредственно перед нанесением защитных покрытий защищаемые поверхности должны быть просушены.

18.16 Места вынужденных вскрытий должны быть заделаны покрытиями того же вида. Оклеенные покрытия должны быть при этом усилены дополнительным слоем, перекрывающим места вскрытия не менее чем на 100 мм от кромок.

18.17 Не допускается выравнивание бетонной поверхности материалами, предназначенными для защитных покрытий.

18.18 Во время производства работ по антикоррозионной защите, выдержки готовых защитных покрытий, хранения и перевозки конструкций и оборудования, имеющих защитные покрытия, должны принимать меры к предохранению этих покрытий от загрязнения, увлажнения, механических и иных воздействий и повреждений.

18.19 Работы с кислотостойкими и щелочестойкими бетонами следует выполнять в соответствии с требованиями [СП 70.13330](https://meganorm.ru/Data2/1/4293782/4293782487.htm "СП 70.13330.2012 Несущие и ограждающие конструкции"), а сами бетоны отвечать требованиям [ГОСТ 25192](https://meganorm.ru/Data2/1/4293782/4293782274.htm "ГОСТ 25192-2012 Бетоны. Классификация и общие технические требования").

## 18а Торкрет-бетонные защитные покрытия

**(Раздел 18а введен дополнительно. [Изм. № 1](https://meganorm.ru/Data2/0/4294795/4294795517.htm "Изменение № 1"))**

18.1а Торкретирование сухим методом является способом защиты от коррозии строительных бетонных и железобетонных конструкций и заключается в нанесении на бетонную поверхность одного или нескольких слоев растворной или бетонной смеси на основе цемента, осуществляемого под давлением сжатого воздуха.

18.2а Торкрет-бетонные защитные покрытия должны соответствовать конструктивным решениям, заданным проектной документацией, и удовлетворять требованиям [СП 28.13330](https://meganorm.ru/Data2/1/4293801/4293801659.htm "СП 28.13330.2012 Защита строительных конструкций от коррозии"), [ГОСТ 31384](https://meganorm.ru/Data2/1/4293825/4293825253.htm "ГОСТ 31384-2008 Защита бетонных и железобетонных конструкций от коррозии. Общие технические требования").

18.3а Покрытия из торкрет-бетона следует выполнять неармированными или армированными металлической (стальной или стальной оцинкованной) или неметаллической сеткой и/или фиброй или в виде комбинированного конструктивного решения, в том числе в сочетании с крепежными анкерными элементами.

Для создания декоративной поверхности в состав торкрет-бетона могут быть введены пигменты.

Толщина защитного слоя торкрет-бетона у поверхности стальной сетки должна соответствовать требованиям [СП 28.13330](https://meganorm.ru/Data2/1/4293801/4293801659.htm "СП 28.13330.2012 Защита строительных конструкций от коррозии"). В случае, если невозможно обеспечить требуемую толщину защитного слоя, следует применять оцинкованную или неметаллическую сетку.

18.4а Нанесение торкрет-бетонных защитных покрытий выполняют в следующей технологической последовательности:

\- подготовка бетонной поверхности согласно требованиям [5.2.17](#i118388 "Пункт 5.2.17"). Подготовленную поверхность перед нанесением торкрет-бетонной смеси продувают сжатым воздухом и промывают струей воды под напором. Продувку и промывку выполняют перед торкретированием при помощи сопла цемент-пушки при давлении 0,2 - 0,3 МПа. Наносить торкрет-бетон на сухую поверхность бетона не допускается;

\- нанесение одного или нескольких слоев раствора или бетона. Число слоев при нанесении торкрет-бетонного покрытия и толщина каждого слоя зависят от толщины покрытия и устанавливаются согласно проектной документации;

\- уход за торкрет-бетонным покрытием. Торкрет-бетон в течение 3 сут. после нанесения должен быть предохранен от замораживания, высыхания (обеспечивается увлажнение), механических и химических воздействий.

18.5а Требования к армированию и технологии приготовления и нанесения торкрет-бетона на бетонную поверхность приведены в \[[^8]\], \[[^9]\].

18.6а Работы при торкретировании следует производить при температуре массива конструкции и воздуха не ниже 5 °С.

18.7а Для получения торкрет-бетона требуемого качества необходимо соблюдать следующие параметры режима торкретирования: давление в шланге, водоцементное отношение, расстояние между соплом и торкретируемой поверхностью, количество «отскока» \[[^8]\].

18.8а Работы по устройству торкрет-бетонных покрытий должны выполняться квалифицированными рабочими - операторами, имеющими опыт выполнения торкрет-бетонных работ, подтвержденный соответствующими документами.

18.9а Производитель торкрет-бетонных работ обеспечивает требования проектной документации на торкрет-бетонное защитное покрытие, что подтверждается записью в журнале производства работ и актом производства работ.

18.10а Выбор состава торкрет-бетонной смеси, в том числе в части цементов, заполнителей, воды и добавок, армирующего волокна, должен обеспечивать достижение технологических свойств и эксплуатационных характеристик, заданных проектом для свежеуложенного и затвердевшего торкрет-бетона.

18.11а Материалы для торкрет-бетона, применяемого в качестве защитного покрытия, должны соответствовать следующим требованиям:

\- виды цемента - портландцемент, портландцемент с минеральными добавками, шлакопортландцемент, удовлетворяющие требованиям [ГОСТ 10178](https://meganorm.ru/Data2/1/4294853/4294853156.htm "ГОСТ 10178-85 Портландцемент и шлакопортландцемент. Технические условия"), [ГОСТ 30515](https://meganorm.ru/Data2/1/4293771/4293771004.htm "ГОСТ 30515-2013 Цементы. Общие технические условия"), [ГОСТ 31108](https://meganorm.ru/Data2/1/4293751/4293751392.htm "ГОСТ 31108-2016 Цементы общестроительные. Технические условия"), [ГОСТ Р 55224](https://meganorm.ru/Data2/1/4293787/4293787686.pdf "ГОСТ Р 55224-2012 Цементы для транспортного строительства. Технические условия"), сульфатостойкие цементы по [ГОСТ 22266](https://meganorm.ru/Data2/1/4293771/4293771005.pdf "ГОСТ 22266-2013 Цементы сульфатостойкие. Технические условия"), напрягающий цемент по [ГОСТ Р 56727](https://meganorm.ru/Data2/1/4293758/4293758145.pdf "ГОСТ Р 56727-2015 Цементы напрягающие. Технические условия"). Цемент должен соответствовать требованиям [СП 28.13330](https://meganorm.ru/Data2/1/4293801/4293801659.htm "СП 28.13330.2012 Защита строительных конструкций от коррозии") с учетом агрессивности среды;

\- песок по [ГОСТ 8736](https://meganorm.ru/Data2/1/4293767/4293767502.htm "ГОСТ 8736-2014 Песок для строительных работ. Технические условия"), [ГОСТ 26633](https://meganorm.ru/Data2/1/4293756/4293756047.htm "ГОСТ 26633-2015 Бетоны тяжелые и мелкозернистые. Технические условия"), с модулем крупности не менее 2;

\- щебень или гравий по [ГОСТ 8267](https://meganorm.ru/Data2/1/4294853/4294853082.htm "ГОСТ 8267-93 Щебень и гравий из плотных горных пород для строительных работ. Технические условия"), [ГОСТ 26633](https://meganorm.ru/Data2/1/4293756/4293756047.htm "ГОСТ 26633-2015 Бетоны тяжелые и мелкозернистые. Технические условия");

\- добавки по [ГОСТ 24211](https://meganorm.ru/Data2/1/4293819/4293819181.htm "ГОСТ 24211-2008 Добавки для бетонов и строительных растворов. Общие технические условия"), [ГОСТ Р 56592](https://meganorm.ru/Data2/1/4293759/4293759313.pdf "ГОСТ Р 56592-2015 Добавки минеральные для бетонов и строительных растворов. Общие технические условия");

\- вода по [ГОСТ 23732](https://meganorm.ru/Data2/1/4293792/4293792090.htm "ГОСТ 23732-2011 Вода для бетонов и строительных растворов. Технические условия").

Требования к торкрет-бетонным защитным покрытиям:

\- прочность должна соответствовать требованиям проекта;

\- марки по водонепроницаемости и морозостойкости, толщина защитного покрытия у любой стальной арматуры (в конструкции или защитном слое из торкрет-бетона) должны назначаться в соответствии с требованиями [СП 28.13330](https://meganorm.ru/Data2/1/4293801/4293801659.htm "СП 28.13330.2012 Защита строительных конструкций от коррозии") в зависимости от вида и степени агрессивности среды эксплуатации конструкции.

18.12а Степень агрессивности среды по отношению к торкрет-бетонному защитному покрытию, прочность, морозостойкость, водонепроницаемость, толщина защитного слоя определяются по аналогии с обычным бетоном равной проницаемости и при использовании цемента одного вида и минералогического состава.

18.13а Порядок изготовления образцов для испытаний торкрет-бетона на прочность при сжатии, морозостойкость и водонепроницаемость приведен в \[[^8]\].

Прочность торкрет-бетона определяют по [ГОСТ 28570](https://meganorm.ru/Data2/1/4294853/4294853086.htm "ГОСТ 28570-90 Бетоны. Методы определения прочности по образцам, отобранным из конструкций"), морозостойкость - по [ГОСТ 10060](https://meganorm.ru/Data2/1/4293782/4293782220.htm "ГОСТ 10060-2012 Бетоны. Методы определения морозостойкости"), водонепроницаемость - по [ГОСТ 12730.5](https://meganorm.ru/Data2/1/4294853/4294853117.htm "ГОСТ 12730.5-84 Бетоны. Методы определения водонепроницаемости").

Толщину нанесенного слоя торкрет-бетона определяют прокалыванием незатвердевшего материала стальной иглой. Толщину слоя затвердевшего материала определяют с помощью предварительно установленных маяков или выбуриванием кернов.

При определении прочности сцепления торкрет-бетона с бетоном конструкции на испытываемом участке выбуривают кольцевую канавку глубиной до поверхности бетона конструкции. На поверхность торкрет-бетона эпоксидной смолой наклеивают стальной штамп и после затвердевания смолы производят отрыв штампа, определяя прочность сцепления торкрет-бетона с бетоном конструкции.

## 19 Контроль качества выполненных работ по защите от коррозии

## 19.1 Виды контроля

19.1.1 Производственный контроль качества работ следует осуществлять на всех этапах подготовки и выполнения антикоррозионных работ.

19.1.2 В соответствии с требованиями [СП 48.13330](https://meganorm.ru/Data2/1/4293811/4293811650.htm "СП 48.13330.2011 Организация строительства") следует проводить:

\- входной контроль;

\- операционный контроль;

\- приемочный контроль и оценку соответствия выполненных работ, конструкций.

19.1.3 Виды и порядок проведения контроля приведены в таблице 8.

Таблица 8 - **Виды и порядок проведения контроля качества защитных покрытий**

| Вид контроля | Порядок проведения контроля | Ответственный | Периодичность контроля |
| --- | --- | --- | --- |
| Входной | Проверка сертификатов и других документов, подтверждающих качество поставляемых материалов и изделий.  Визуальный контроль материалов и условий хранения | Производители работ | По мере поступлений материалов и изделий |
| Операционный | Проверка соответствия требованиям проекта и нормативных документов технических параметров, регламентированных при выполнении работ | Производители работ | Постоянно в процессе выполнения работ |
| Приемочный | Проверка качества выполненного конструктивного элемента или этапа работ, включая скрытые работы | Уполномоченные представители авторского надзора, подрядчика и технадзора | По завершении конструктивного элемента или этапа работ |

19.1.4 Все применяемые при контроле приборы и оборудование должны быть метрологически аттестованы и иметь соответствующие свидетельства о поверке.

## 19.2 Входной контроль

19.2.1 В соответствии с требованиями \[[^1]\], [ГОСТ 15.309](https://meganorm.ru/Data2/1/4294849/4294849938.htm "ГОСТ 15.309-98 Система разработки и постановки продукции на производство. Испытания и приемка выпускаемой продукции. Основные положения") и [ГОСТ Р ИСО 2859-1](https://meganorm.ru/Data2/1/4293841/4293841924.pdf "ГОСТ Р ИСО 2859-1-2007 Статистические методы. Процедуры выборочного контроля по альтернативному признаку. Часть 1. Планы выборочного контроля последовательных партий на основе приемлемого уровня качества") входной контроль осуществляется до момента применения материалов в процессе строительства и включает проверку целостности и, при необходимости, герметичности упаковки, наличия и содержания документов поставщиков, содержащих сведения о качестве поставленной ими продукции, а также сроке ее годности, соответствии требованиям рабочей документации, входные испытания применяемых материалов и проверку соблюдения правил их складирования и хранения. В случае выявления при входном контроле продукции, не соответствующей установленным требованиям, ее применение для строительства не допускается. В том случае, если в ходе проверки соблюдения правил складирования и хранения выявлены нарушения требований технической документации на материалы, применение продукции, хранившейся с нарушением, для строительства не допускается впредь до подтверждения соответствия показателей ее качества.
