Repository: alexefanov/wiki

# LLM Wiki

Этот репозиторий хранит Obsidian vault для ведения локальной LLM-ориентированной базы знаний и одновременно является облачной LLM-ориентированной базой знаний, функционирующей на базе инфраструктуры Yandex.

Начинайте с `wiki/index.md`, затем переходите по связанным тематическим страницам. Исходные или слабо обработанные материалы находятся в `raw/`.

## Структура

- `wiki/` - обработанные заметки базы знаний и индексные страницы.
- `raw/` - исходные или обработанные заметки-источники.
- `raw/temp/` - исходные необработанные заметки-источники.
- `AGENTS.md` - schema-файл с правилами для LLM-агента, который поддерживает vault.

File: raw/ГОСТ 1497-2023 Металлы. Методы испытаний на растяжение.md (part 5 of 5)
---
<table><colgroup><col> <col> <col> <col> <col></colgroup><tbody><tr><td><p align="center">Характеристики механических свойств</p></td><td colspan="2">Разница между результатом ручного определения и автоматизированной обработки<p>D</p></td><td colspan="2">Стандартное отклонение<p>s</p></td></tr><tr><td></td><td><p>Относительная величина</p></td><td><p>Абсолютная величина</p></td><td><p>Относительная величина</p></td><td><p>Абсолютная величина</p></td></tr><tr><td></td><td><p></p><p>0,5%</p><p></p></td><td><p>2 Н/мм</p></td><td><p></p><p>0,35%</p><p></p></td><td><p>2 Н/мм</p></td></tr><tr><td></td><td><p></p><p>1%</p><p></p></td><td><p>4 Н/мм</p></td><td><p></p><p>0,35%</p><p></p></td><td><p>2 Н/мм</p></td></tr><tr><td></td><td><p></p><p>0,5%</p><p></p></td><td><p>2 Н/мм</p></td><td><p></p><p>0,35%</p><p></p></td><td><p>2 Н/мм</p></td></tr><tr><td></td><td><p></p><p>0,5%</p><p></p></td><td><p>2 Н/мм</p></td><td><p></p><p>0,35%</p><p></p></td><td><p>2 Н/мм</p></td></tr><tr><td><p></p><p>,</p><p></p></td><td><p align="center">-</p></td><td><p></p><p>2%</p><p></p></td><td><p align="center">-</p></td><td><p></p><p>2%</p><p></p></td></tr><tr><td colspan="5"><img src="data:image/png;base64,iVBORw0KGgoAAAANSUhEUgAAASwAAACtCAIAAACFhNXrAAAAAXNSR0IArs4c6QAAAARnQU1BAACxjwv8YQUAAAAJcEhZcwAADsMAAA7DAcdvqGQAAA9TSURBVHhe7Z3rWeM+E8WXtwMoISmBlEBK2JRASiAlJCWQEpwS2BLyLwFKgBL2PXiEHq18wbYkj4TP78Oubzi2NUczo4t98/fv31+EED3+Z/4nhChBERKiDEVIiDIUISHKUISEKEMREqIMRUiIMhQhIcpQhIQoQxESogxFSIgyFCEhylCEhChDERKiDEVIiDIUISHKUISEKEMREqIMRUiIMhQhIcpQhIQoQxHmy/l8Xq/XNzc3Zp38UPjKwxyB/E6n09vbm6yyjH42FGFeePITWEY/G4ajWfDx8XE4HO7u7vb7vafAPMFFXi4XXPNut9tsNv/995/ZUYOqBNsRSGMXjjFbSReoZYkux+Px9vZ2tVo9PDxgwRSMgzkuA67XKy7SXNYXuHKz++/f9/f3379/mx1fvLy8mN2kDXpCfWDEVVW9vr7CWPHv/f292ZEfuFRR1NPTk9n065dVHfz5druFh4RQXa3++fPHLJE2KEJ9YMTWZOEJHx8fZTlDrKN2NWZrDcTS+BfeEkJFtSIbQat7JxaKMDty9oQWN3EVT4jcDxshP7l+eMV65ydF3JEiFGF2FGGytiVGFIgQFDEnFGidnttUQxH2QxGSKdg0DwKDA4QbRPzphp1WhDiA4Wg/FCEZDQRmw1F4wt1udzweV6uVbBHgG2XBzR5JKxQhGY3rBs/nM+RnG0gFSNSqlCL8FoqQjMZ6OcSZEOHz87OsWtwDKMJvoQjJOD4+Pmy+B5coIw1k1WIPoAKHQBGScVgvB6Cx1l5NJoSjoAjJONy+B3fcjMVTqVki3VCEZByul2vVmNs54TWZklYoQjICCMwOhekaXsdYdCwUIRmBFVizW0KASt0uRFk4HA7uKDbiQRGSEdgewlYFAnvA7e2tjFaTUd0cNNMDRUiGAhfn5nuy4OEdIHOUj8ejbCStUIRkKK6X6/KENuzEwTLj3p3TRFqhCMlQrAgHtrjAGbrzKkgXfNFTjnivOcykjGzT6KpGNnrgmNPpJK6SraMDoQhzJE8RkkQwHCVEGYqQEGUoQkKUoQgJUYYiJEQZipAQZShCQpShCAlRhiIkRBmOmMkRd8TM/f399Xo1Kwk4n8/uCylUwD0ueqYFREhyw5RNzcPDg9mahhysP/U9Zg7D0ezwJqGnnpP+9PTUNS9pNuz8jGVCEWaHnRcreKspeH5+7pqki12muo6BfIMRsu+ahLFQzOMh2dCMD6uqMvuSgbSza+IfdpmDouK9NdhsXSShDTPN75UPQWaaofZFjYh/u6rh5YCYUx4jArPT6SQbLTDWx8dHPLR6Hl8qH3K5XHa7nVlxwK9Dhyl+F7e83W4l3oaHjDX/sDybFC0GIjGGOeN4cNv4c8Qq5nQLA0/PPIhhmD9LQFcjDSzy/f3dHBQV+x0LPASzKRIF2WTMEm1WHrgNPAtBStFmBa2NAdieqLDJQLreJort5ojYiI+FVZj1qBRhkzFFiMs1F/5FfzqBm8efeKkInlqiJIQMAQbXFYnBT5qDoiLuN9HJi7DJmCL0KlHUcGZHL7htLxmQJMTsJrMDHXpWaEnRRISyxplh+mY9KkXYZMJwdFQA4z0s6lAXEUaTROWCMycSYRE2GU2EqD7NxX4xttb06h48vtSxOOmh+elPIUW5oOiRj5mVeJRik9FEiNTWXOkXYy+3Wfsmqh3JQJoJlQDTNEfkTSk2GU2EXoFNq9i85ikEACkqHjIczxVYiqgfS7HJaMPWvOF/Xiw+EO+GPz4+zuezWSEaIH5rLcrT6ZR/0RRjk0aMYby+vprTfYEtZt8YUMeYv/9iYHMWSQdCMlT/pjz+JVFDRRQKssk4ntCrcnCVwKyMAYXtVVful4CICiiRrkYaO+gsQwqyySQi9Dz4KJoxg/qUU4ICbW2kgQKhQ7OSGQXZZBIRNi96OM3Ix375lShyPB69fjMBPkE+A5obBdlkBBGiVnBjElxxSK3ThCLMBOiw1ZTP53Nz5ocuZdlkBBF68XFXo/ZAmn/OnDATYMpVVTXdAjgcDp7n0aUsm4zjCc1STeANk5xZrVbNHnBht9vlU12WZZOhIoRf9lxz4A03C3LCCW9SklWVPz+ISFsbSxH+ITnMobE0T5vsIVSEXpWDEprWEGzJoRRJP481ZsUBxppDI01xNhkqQs8tpPD7Ie1aJBFwhq1lDQEgPzQrShRnk0EiRA3h3XB4G1SUvMKMREhDikItkaqqWj2M7oi2bG2yD2NZk0AxmLPU3N7emh0BNBvfXtK8+ICE0zWiDRu1RrSVaJNBnjB6lYN8uhl/MxzNFhSNvJyiSas4Z6BEmwx65eHd3Z17fcgTWvP14SCM8TJ7PESvbisLPJ/kwUwDCGDOmgtJoNdZD0ehFbQXaZPiECfQnO8YPs+qWW/hIZp9ZRLYLjeZmWN4t+AUi6xQm5wuQm9EL6pes2MqP3Iek1ZUNrMSrOOF2zGbNCjUJqeHo957jpEbtA60H07T74efUx2kKF6WMgNQ/pzPDaUmzaEw+qYvmpNSbVK0OJbmjMnw1jAvcoMlhccSJDVwuZmUl65N4rdwMIBKzabBTBShffQCftvsmAou3Zzri5CAypwiDewysbh+L9ziA9G1STfvGPsoJorQy1YDMwHULu49gIew93mZs6SBIhTcUgupMWOha5PmoJqxT2OiCL3rq8JezOw9PqQWgYGNOVEaKEIhk8YYi65N2uNxGWOtd4oIm50kIZrxnP6EeyDzYzvfwlsgo5CDTeKvwITfnSJCr3UIdYDZMR4vjkeJTnslFpkTW2r51JhF2+QUESLlNRdYMzkfaN4tfWD+IBqX8oIC1RtjLEXb5GgRug1iwoR6AjfmVV2Z5BWkH5Q1tCdFNtnQo1O6TY4WoU0GLGbHYFB4br2FQg3Mock8wEzhGaTUYK9mawaUbpPjLhfFYCtCYXhfAionpK1e2IDHN4O7J1Gwth7YgRQXRZtEZA6toj5CCirV0zTpjhOh124rdLUI4Q7lEvFQzKEOuNUJMQPRAqUsBQeTzareVLFJyA+qw0k8/U97Mt+LEJeFn/T8dRc4pvX2LLj0rgdEsiW3xph8bBJ/Zc4SECB8M4C7OVVsFLg9FBueAv7FJcqq2UcK4e3tbbPZyCQ92L0NSrXIzSZvbm5kAUr2mnaGIlokpBXU9DBTMZXUjTHwb6l/Ijo2RgCTYwSKkPRh/V5I9/dAxI2YlUKwrg+u1WwaT+grD8kPxr43Dc4QgahsTMflchmS42WFnSzan3b2QxGSdmBe8gZRpExQYOpkHj+H5LMsEbovEKIISWSgh91uJ8tQoE0L0yFtLTP8UETcV31ThCQmqOChQGkORc7T2hEXl89XgNRxXWp/GxfXDYZcOUVIfBCFinlBfraPPh34Let1C/WEIW7wE9NAQ0iNVR30MMOYCvyc60MGDljJAXfUeOAAhqCX/5IfBmJC+QY9hCEjs2R7RJBtAvwQHKCEoC4FWaMdM7BarVB3yMaJ1FIk5LOvXDclQ1BnLqUEbA31GDzjiTkh+cRtjNGioFYZOHPbKhMeL1CE5BPbGKNIQZ2EbiBtW48nfzCcIiSfCpSRMboU1DRqRYhrFgeOZ4g4YtotUIRL53K5hExKiEhB4ajtnBDVQYGQZTX1U00U4dJRj0Itob1tc4GE0CzVH6tYr9dQ4MvLy+RKhF0UhIzG/fIMcsLAsbUUISGjQfonMTwUGJ7KUoSEKMOckBBlKEJClKEICVGGIswCGdN8OBx2u533zWcLNu73+/V6fXd3h8PcGaWkaNgwowMkB1F91O9HkAWzo21UPvZCfk3VTX/HHskJekIdzuczdCjjgF0FAq/PGsdst9tWv5fDWDMSDj2hPogw3UEYVVXZMcHYLi/ehXvERigW0pVdAovvJ4BSJLp477S289nti3fdV+K6Uw3KmoBHumA4qg/8m1mqR2DYAVCIQuEJr9er+6IXd3hUQSOeSQ8UoTLSNmNWnOk8+/0eCmy+Y8I9uKAJeKQHilAZL8eTbPBc01Sgd3D4qEWSAxShMq6u4NkAfN3hcGh95a4nwlLm/gwBt7bb7ZbZ3ksRKuPqStwgAlGoq/ULZO7BOOZn5IS4KWS/0g3jthIvB4pQEzg91+zg+uQtCa1fX/Gyx+huECdf18w20d7Kz61clohpJSUaeM2e8rE7/Gt2/4unzOhfzHX9avSTe+D8qERQ6XjO3O2MWQ70hJq4HgAWiUAUUWiXi/PaRaO3yrgDd9zfSgTqFEjx9fU1+o0UB0WoBozeFSHsHltc3+jhjlyLHosCO0wH3skuJwLCQz2CBfxWinspC4pQDS8RggIRjHnhmUUkalbSiLCqKlQBQP1V3EuDIlTDEyE8Q8+UCG8AdyLvgQvoqQgSQcFThGp4uuoJRIGrWCjwJxkuc0KKUIdmeNmThuFIt6WESdQPgyLUwXODrV3zFu/g1K0mZGYoQh3c8BLZYL+uvIOBWQkGZ4bC7Ws1bm5uPMGTOTD9hWRG3t/fzdOvefquh9rNAN2Dq6p6fn42KyOR0eHN9HKGr/N6yBAF4dtH8SOhJ1RgVCwKZ9XaOfH29rbf7ye30OA81+sVAnDfZ9PUJJkBilCBUeGlezAQEUKWCCCh3vD80FWdVbgLLgBhajjejRALRaiAa47fqsgd4S1yhQK32y2Cyf5ejYG4F9MqQpIavuhpbmD0kJBZqYdK93eUeZMMkDWdz2eoEX9oNoVxOBxk2gTO6b1qUfA6SCaD22yNdd0HgruLUrMUhqSGZDZgZ+bR16Gg2dpN0zvBeUZsPrFVAIJbs2le2DDDcFQB6Erob5IRPD8JM62qKlbzievlcD2yQGaG4WgBIFyUBlKItr8VZyyIbPf7vSzDu6o0jTIcpScsADFNEFeBwHWDKgokgCJcNLbHkrGoIgxHlwvc4GazkeWeRlq2jianbp4hSwQWLzaAKNdsasNtvQwB5zFn/Be2jjIcXS62+5GxqC4U4UJ5q7/KJstdgagAiZoaOwxKvQuKcKG4o3Ds0Lndbhcl/SOjoAgXihWhbS+R9w73e8UUSBfokqEIF4rtnBDVQYGQZVVVsnFO6HvZRbFEkBCu12uzUreOwhm+vLzM31+PK3FjYFwJKoL5vbEu9IRLBLbuGjqW51fgdrvdbDaoC1xPCE3KWzawdzkekp5woSATkxlMv3//XprnyQ2KkBBlGI4SogxFSIgyFCEhylCEhChDERKiDEVIiDIUISHKUISEKEMREqIMRUiIKr9+/R/6Ok6Kj7TwyQAAAABJRU5ErkJggg==" height="45" width="78"> <img src="data:image/png;base64,iVBORw0KGgoAAAANSUhEUgAAASwAAABmCAIAAAD+qzucAAAAAXNSR0IArs4c6QAAAARnQU1BAACxjwv8YQUAAAAJcEhZcwAADsMAAA7DAcdvqGQAAA3FSURBVHhe7Z29dds8G4bjr0qVnLjJyTmp4jqVVbwDWCNE2SBu09kjSCNYG7zWCPYIzgjKCHaRImXeK7phfDQpUqBISgD4XIVMgH8g+PwCkHzy58+fV4ZhHI//ub+GYRwJU0LDODKmhIZxZEwJDePImBIaxpExJTSMI5PhFMXp6enHjx/fv3/vyoYRDTc3N58+fXKFZzL0hE9PT79+/XIFw4ie3Dzh/f39dDq9urqaz+euyjDiJs+c8Pz83G0ZRvTkpoTEony+e/dORcOIn9yU8MePH27LMBIhz3D04uLCbRlG9OQZjhpGQuSmhD9//rSE0EiLDMNRGxo10iJDT+i2DCMRMlTC6rIgw4iZDMPRoXPCp6en6+vr5XLpyobRjayUcOhJQqnf2dnZYrGwuNfoi6yUUPMTA4Wjl5eXs9kMBxjhLMj9/b03CmxQtKmahMgwHB1ICefz+d3d3c3NjStHAMqGZz45OZlOp9I6OWqKbOgYI36yUkKE0m0NgFLNL1++qBgDFxcXmAYaBufn5/hqNtbrNbssWk6IDD3hqOYJFXliGkhTefCrqyupnw0RJ0SGSog3cFsjQCrHI6OK3759Y1ujU7ZiISGyUsIRfoVCETiq6L/ErE6IKmw2msnNE47t+xOr1YpP+UBBDW5wVOFA6mSlhGMbjZAG4vS86VGNfZMrLXJTwlF5AEWeV1dXKoKPRUkRQZVG5OQWjo5qVBC/h9EpjsGohk5YLBYWkR4GjJ2mZ09OTvhku635y0cJxzYqg9uH0gAMNXxeXl4W3aMxHOjbdDrF5LGN1aP/2aZGewPJRwllfsbjCXnld3d3JWWbz+fU3Nzc7OcG6UOpsVGkwbOhcojcesPj46PWTuAP2q1Y+pMLSCSPw6crD4b6DVl35YzAryJJrmA8g4KhXa7wkouLC7f1jMwiqujKAeTjCQddszYGlsslIrWfC80bfB3OcKs/rIb9qmlwnlVyG5ixlSJ7s1qtivONRhHM09YIszobJCvWSg5zU0Iz5PuBGzT71QDKRqgVkjBrgLCVObPRUeMvKKGtdGsGvQr5OQUCCsLXkSohVGOD3jn84CHG5aQPGnJmHgrMEzaDdGlBUgOkgijq7e2tK4eRz39lmkwmxKIaIx0OXsNsNmMDkX14eFDl0JCNaCZKVAcD6kAmaLAGCeiZOiPFxVHRobsuA7BlDd0IyAZ7W6fWGiTNAJ6F53eFAUD0S71P1EENquiOGJLirXnHrjaAx8dHyQTm2VVVIBDl6VzBqAfL29BR8/m81avxZKWEGUsSulRch1A3bVUH5zZ0DhFEyAW3/pdZkDECbsEx6/XanRANfbVcB7vCSzh9Pw2ETJSQ7qNPM1ZCwOUWx35bLUugZ+o6R10XfjXUVQ1Q8I+D5VMi6JsX54vo3nL2cqQrFOiigZCJEtKb9GBb/5AcvGzJCiAN4T4HgasTL3Udn668Cx0PVbHDXXMX7cVjxLb4pnvLpcalvVs1kFcTrpZZKWG4JKWLlxUgRQkX9LrcVRcMv45vQF2S6R0OqaarioPuLa+KmcziJkr9PxpnZpc7aBeZKKG6bwxKCMUJve6CjsHmOq4QAEKmWzforU/Aonoj3VsuJfTahTLr4K2E27VM5gk1Cr81+c4PhMDP6a1Wq3YL9iu0mvmknzXfiPL7PKqKNxMhs9uHoceW+x5rtoANdymR1WT9SJSQt4se+ne8WCx2TiL3hb+RtwJbKdoIbRydXlouXyqL3yM7lBClx9BOp9PLy0vZBooRLhAb25o1ZEXZiODt7N0DnBhuvPxdvMfYSlHQG1bqHJIeW94qdgjC+c5taEycnIHoFpQ8NJ9yLJQNu8Jo2HuQpgjn0nuusAu5X5TWlevZNOovkaSFfbWc+vDuCqTJE85mMzzv/PmH1pWKgNu9DfykViqG487sBu1UL48KXo2361h6/KG2BwLPoEis2ZlA7wFbRyJvedPaUWkI/tArHjpGK4uBUAmeFlwhDD8u3AWain3S4NWo4HWQLPhYC9/Ytj/Du463ryWsHMwpqtwKMuB/Z2W9Xh89V++x5YNImhziVnQAxsOVN7Mi4AoxQTuRP1cYGciKjwIwl642GM5CqlyhEUkk93LlerwhCDn4APTYcnYFdlc4TeGoksDVauWX8FPjM8N42Joo02aMVlpMJhPX+jYgYZqwQm4agpSO0Mnq550RHQSOglQZIp05TMu70BSO0nTEQlFyMSiNDYUQ2LDiQAW9Gc/4eCD08H7vXuEWqrjH6chxSHzF9bkLG+j5TkPsdaMY0SFISFSzFP1NZvpOZ7q3vEhgd7VDDrEOvyaABu03+HYA1CN8uvLI0DvaOxrHf4bEVxyzEYTdC0G8VpQuy42orFs9NxzdW+7hCuztPfHZPd/g3QtWxFXVU/RFgbgzO6C+G6cSahopRIvq4FwsrCvUIOGDnTfyCSqfbLvaDfjAauXQ9NJyj8x970q4JRwlZqAdahAQRZydnfHJq6JxqqxjiHBiJwrGaNvW+CFjNDTKp1TR1baEK/DKqmJQZLlcav6Dl9VgZ9UeEgEag7yWIk/27t3Iveml5R46isO4TnehfcFGFV/APUpexQelh48lQlDnusKYIDZBaDq+FKVJrlCDT6Ua/Bg+R7LbvUk90m/L5QlL2tGdLb1Pco+iu8IzmweJVNA1GuEKo0HGuPuMkUxYg/D5iK4haqUZCkOQZo53tc9wcew4N2rQhCHo3vISh1NC2lRqtKLQkJzwKIRkNZkhaUCsXbkDCnMaBMs7E4VqRWgAFpDOZy+fWy0ClT54c1WHomPLq3AYx7tCf5Sv6I0HDyDDgBnDSITYiYHgvv/888+bN2/qegol3Jl25wQ2EanijbhyN2RhUUVXfoZ6WTfJQx0cg0A3R3G6BULvygPTY8tLcDyXdYX+KCshbULWeQw+6TUaCoF2Yggwogiceq1O7NShrjAC6Af6ZA+bWKcGCBbi5QoDIGdbzXGSgw6s68MuHDpCCAdDIGNWNGlu30uoH1SGokIhViv7LeQfXOEl9N4QsuVRm2mAKycL5m8IUxLvl3rvNz/9r4AB6fGV2vA8RbZgf1CWGwhMkAZXFQwn1kVoXM0v1xoC3hq3rrt7QtBLWCtX6BGnjHHjM+xqYEySTX1ynpBgkja3ivMxRjwpXeHKbeBGzb20X3wbQpdmRwWSVpcQdSSNn7fwRlQrcat4Vxk/uO7rzb84XywWdY9TRbPJqApPimMJh3txoiasG/wnBn6gpba6bEIvqA46cxA3CE4Z40buDqpZjWw8B7hy3OAQeAQ/1BTuwHsR4oZMkg4cKC2U5uNmuXvSaSGvYKBgIQ1P6E14NXWRM/FiHTmk9Yi7DEc4eDPMsCt0oMETImE423DPHAgX5JVxXzZwiemmhfQ/TzGUmDlljB7//krWFGeS0FN49CwhnlA5VXfoQHfFGoZwhrws3T31nJCeGcgNQhqeEOrSwt6Nd2xggN276obXhzpwhnRyv8OkXBAjAm2df1QoGxwu2kpGCX0oVQrMCKK8fhodIVruvTN5cf7dJQrmaaghmQ3pKWHV9ZkS9kgq2XVOJB+Oho9YcCIHX19fz2azyWTir0MlNaenp/oXvIZxaFzGkAKuxS/bTDFwoJ/DQFdApVVZylUoqn5odLvAlht5k4wnBD9X5r1fqzVrJDygcEshvlaBrTdsDjGMI5CSElYj0rZDeRwvvSXDZHu1Wt3d3XFZr8x5p5dYHLdlxETaSii8h9yJlBZnyClI5O3trRyjV+bwSx0YzERbi+PhXB727Oxs6N/JN/YjJSX0A6ReHFuFo6AT0bTFYkE+5kcCFd82DENfH+l/bHhQoclksoceYrB4WE4sWS4jHpp+/Dc2ULnT01M2UJ7HzS8AoBtIGCFloAfjdC6CsqHPfpAGVE/GWKwsgpb6RDQQrua2tiEt5XbNh3k0nPvw8LBfwOy7LqHXPSI2wzPJ4EVwvVm8Jp3Rrp0gwToXDXRVG9Bh1euah0F3pP2uvIvua6Z0R1cwYiKlcBRKaWGrcNR/VafkfOTiuLK/eIT4yNnIj8SU0KeF0hxUMVw6dQqBayl2Vf2g65K6QDqH+SDwtqQuV1JVQi+RvqYZjteoRknZfL00MzZBXy6X2IjZbEbqG7OjNrqQdjgaPlood4fb9L+UIXw9Siifo/pBCVd1WiurUbIdNFtjsM24o424SdUTSv3ICQP9g5StFIiCrsNlOQANrBsd7RdvO9SqZnwLVRQU7wJwRxuR4wZo0sErkoQscIBRqWN1aai/2mG+dUprS4YAI0LNQ/0PT8h1dx+51e1cwYiJ9N6Kjye/f//OZ4gSPj4+yjNUB/qRfq5wsHXbe4CWgit0QJ3mCkZMpDRZLxbP/3j169ev//777+1e/542FYhFJ5MJdqf0bQ/icB/TNlD0ukoRk3vdo2CjiimhKBQ+f/7MJ0W3I0eUo1b/UYTvhGbc0RuqNUYkpOcJ/QosgTiWsqyc0HpRouifmxlR4lK3oz3mCaMlsdFRKMlixhqoOczzPn4v0E+KtFpjZByG9JQQuohjcqCHy+UycJ33VvSLHtqeTqfKqI14SC8cBX15go3Xr1///v1blVmi0ZfSJKGRGUl6Qi+Ub9++1Uau8KSmgdmTdjj64cMHbRhGuiQZjsJqtSJUuyp8O94wEiVVJTSMbEgyHDWMnDAlNIwjY0poGEfGlNAwjsqrV/8BpfcLD2ntd5oAAAAASUVORK5CYII=" height="51" width="148"><p>где</p><p>- это разница между результатом ручного определения</p><p>и результатом автоматизированной обработки</p>i<p>-го образца (</p><p>=</p><p>-</p><p>);</p>n<p>- число идентичных образцов из одного комплекта (</p><p>5) по аналогии с [1].</p><p></p><p>Следует принимать во внимание максимальное из относительных и абсолютных значений.</p><p></p></td></tr></tbody></table>

Приложение Е

(рекомендуемое)

Методика определения модуля упругости Е с построением линейной регрессионной модели методом наименьших квадратов по \[1\]

## Е.1 Общие положения

Настоящее приложение содержит дополнительные требования к определению модуля упругости методом статического растяжения. Настоящий метод применим к материалам, которые соответствуют следующим критериям:

\- незначительное влияние ползучести материала в диапазоне методики измерения;

\- достаточно прямая линия в области упругости материала в диапазоне методики измерения.

Указанные требования связаны с конструкцией испытательного оборудования, испытательного образца и оценкой испытания.

Модуль упругости, определяемый настоящей методикой, характеризует механические свойства материала и может использоваться для расчета упругих свойств металлопродукции, соответствующих закону Гука.

Примечание - Как правило, это испытание проводят отдельно от испытания на растяжение из-за ограничения экстензометра по диапазону удлинения.

## Е.2 Испытательное оборудование

## Е.2.1 Метрологические характеристики оборудования

Е.2.1.1 Средство измерения усилия

Испытательная машина должна иметь относительную погрешность измерения усилия не более 1% в соответствующем диапазоне.

Е.2.1.2 Средства измерения деформации

Средства измерения деформации должны иметь метрологические характеристики, соответствующие классу 0,5 по таблице 1 в соответствующем диапазоне.

Деформацию измеряют на противоположных сторонах испытательного образца.

Рекомендуется использовать экстензометры с большой базой (например,

50 мм).

Е.2.1.3 Разрешение системы регистрации данных при испытании

Разрешение системы регистрации данных при испытании должно быть достаточным для получения не менее 50 различных дискретных значений в диапазоне методики измерений.

Е.2.1.4 Средства измерений для определения размеров образца

Все средства измерений, используемые для определения начальной площади поперечного сечения, должны быть поверены/откалиброваны в соответствии с методиками поверки/калибровки с установленной прослеживаемостью к государственному первичному эталону длины. Средство измерений должно быть способно гарантировать точность (правильность и прецизионность) измеренных данных не более чем ±0,5% от измеренного значения.

## Е.2.2 Способ захвата и выравнивания образцов

Требования к способу захвата образцов - в соответствии с 6.5. Более подробная информация приведена в \[2\] и \[3\].

Рекомендуется использовать механические устройства для обеспечения выравнивания образца для испытаний.

## Е.3 Образцы для испытания

## Е.3.1 Общие положения

Образцы для испытания должны соответствовать приложению Б или приложению В.

Примечания

1 Запрещается применение образцов для испытаний с отклонениями от формы (согнутых, скрученных и др.). Качество поверхности образцов для испытаний не должно оказывать влияния на результаты испытаний.

2 Если в образце присутствуют остаточные напряжения, возникшие либо в результате предварительной механической обработки, либо при подготовке образца, то определенное значение модуля упругости может не соответствовать модулю упругости основного материала.

## Е.3.2 Определение начальной площади поперечного сечения образца

Соответствующие размеры образца для испытания должны быть измерены в поперечных сечениях, перпендикулярных продольной оси, не менее чем трех местах - в средней части и на границах рабочей длины.

Измерение размеров образца проводят с предельной погрешностью не более 0,5% не менее трех раз. За результат измерения каждого размера принимают соответствующее среднее арифметическое значение.

Начальную площадь поперечного сечения образца

вычисляют, используя полученные средние арифметические значения размеров.

Примечание - Для выбора универсальных средств измерения линейных размеров по предельной погрешности рекомендуется использовать ГОСТ 8.051

.

\_\_\_\_\_\_\_\_\_\_\_\_\_\_\_\_

В Российской Федерации действует РД 50-98-86 "Методические указания. Выбор универсальных средств измерений линейных размеров до 500 мм".

## Е.4 Методика

## Е.4.1 Общие положения

Если диаграмма "напряжение - деформация" до

или

неизвестна, перед измерением модуля упругости необходимо провести предварительное испытание.

## Е.4.2 Установка нулевой точки силоизмерительного устройства

Установку нулевой точки силоизмерительного устройства выполняют в соответствии с 6.4.

## Е.4.3 Условия испытания

Е.4.3.1 Скорость испытания

По сравнению с другими параметрами, определяемыми в ходе испытания на растяжение, модуль упругости менее чувствителен к скорости испытания. Скорость испытания должна соответствовать диапазону 1 метода A. Допускаются другие скорости испытания, включая применение метода Б.

Скорость испытания может быть снижена для получения необходимого количества точек данных для анализа.

Можно использовать постоянную скорость перемещения траверсы, чтобы обеспечить равномерность исходных данных.

Е.4.3.2 Частота дискретизации

Частоту дискретизации выбирают таким образом, чтобы в диапазоне методики (

,

) было получено не менее 50 измерений.

Минимальная частота дискретизации f, может быть рассчитана по формуле

![[raw/вложенные файлы/a9078a4c505864cb88c0241faad1dd7a_MD5.png]]

, (Е.1)

где N - количество измерений в соответствующем диапазоне.

Для стали с

\=10 Н/мм

и

\=50 Н/мм

и скоростью испытания 0,00007 с

частота дискретизации должна быть более 18 Гц.

Е.4.3.3 Методика испытания

Если определение модуля упругости на образце для испытания проводят при многократном нагружении, приложенное усилие при каждом нагружении не должно превышать значения, соответствующего 50% от ожидаемого

или

.

При однократном нагружении испытание проводят до момента начала развития пластической деформации.

## Е.5 Обработка данных

## Е.5.1 Усреднение сигналов от экстензометров

Значение средней деформации для определения модуля упругости получают путем усреднения деформаций с противоположных сторон образца.

Примечание - Отображение данных о деформации с каждой стороны образца позволяет оценить угловые коэффициенты двух кривых. Для уменьшения различия в угловых коэффициентах двух диаграмм деформирования следует оптимизировать испытательное оборудование (уменьшить влияние изгиба образца). Более подробная информация изложена в \[2\] и \[3\].

## Е.5.2 Определение модуля упругости

Для полученных данных рекомендуется использовать интерактивный метод анализа зависимости сопротивления материала упругому деформированию в осях "напряжение - деформация".

Метод основан на определении линии наилучшего соответствия для диапазона упругости методом наименьших квадратов и включает визуальную оценку соответствия между линией наилучшего соответствия и фактическими данными измерений с последующим повторным расчетом с откорректированными параметрами при необходимости.

Применение интерактивного метода рекомендуется осуществлять с использованием программного обеспечения для регрессионного анализа.

Линейную регрессию напряжения от деформации рекомендуется рассчитывать между нижней границей напряжения

и верхней границей напряжения

(в качестве альтернативы могут использоваться значения деформации

и

)

![[raw/вложенные файлы/a7c1f9f522f913b5afa6098910cfc473_MD5.png]]

, (Е.2)

где

\- напряжение, Н/мм

;

E

\- модуль упругости, Н/мм

;

\- деформация, %;

\- начальное напряжение, Н/мм

.

Прямую линию, определенную методом регрессии, рекомендуется нанести на увеличенную начальную часть диаграммы "напряжение - деформация". Совпадение между прямой линией регрессии и диаграммой растяжения оценивают визуально. В идеальном случае коэффициент детерминации

должен быть близок к 1 (>0,9995) при количестве точек с данными не менее 50.

При изменении нижнего и/или верхнего значений границ упругой деформации и соответствующего пересчета уравнения регрессии может быть найдено наилучшее соответствие линии углового коэффициента исходным данным упругого участка диаграммы деформирования.

В качестве исходных точек для расчета регрессии рекомендуется использовать следующие значения:

\- нижняя граница напряжения

:

10% от

или

;

\- верхняя граница напряжения

:

40% от

или

.

Кроме того, начальная деформация может быть рассчитана по формуле

![[raw/вложенные файлы/d5808cd83922976fb84190f0549581c0_MD5.png]]

. (Е.3)

При оптимальных условиях испытания выбранные по умолчанию значения не окажут значительного влияния на результат определения модуля упругости.

Пример

Если материал удовлетворяет общим условиям, описанным в Е.1, и взятые по умолчанию значения

и

составляют 10% и 40% от

или

соответственно, повторный расчет формулы с использованием значений по умолчанию внутри заданного интервала (например, от 10% до 20%, от 20% до 30%, от 30% до 40%

или

соответственно) не окажет значительного влияния на результат.

В тех случаях, когда материал не имеет прямой линии упругости, например чугун, или данные для регрессии недостаточно качественные, т.е.

<0,9995, модуль упругости определять не следует.

## Е.5.3 Контроль точности результатов измерений

Регулярные проверки повторяемости результатов проводят с использованием стандартных образцов.

## Е.6 Протокол испытаний

Протокол испытания должен содержать следующую информацию:

а) ссылку на метод определения модуля упругости, дополненную информацией об условиях испытания, указанных в 6.6.4, например, ГОСТ 1497, метод YYY, A224;

б) идентификацию образца;

в) нормативные документы на материал, если известны;

г) тип образца;

д) местоположение и направление отбора проб для образцов, если известны;

е) метод испытания и скорость (скорости) испытания или диапазон (диапазоны) скорости испытания (см. 6.6.1), если они отличаются от рекомендуемых методов и значений, приведенных в 6.6.2 и 6.6.3;

ж) тип системы измерения деформации (экстензометров);

з) значения границ интервала напряжения

и

, Н/мм

, или границ интервала деформации

и

, %, соответственно;

и) количество измеренных значений в заданном диапазоне (между

и

или

и

);

E

, Н/мм

(ГПа);

л) неопределенность измерений, Н/мм

(ГПа), с указанием коэффициента охвата;

м) коэффициент детерминации

линии регрессии.

## Е.7 Дополнительная информация

Согласно \[1\] определить достоверные значения модуля упругости при испытании на растяжение невозможно без использования специальной тензометрической системы с высоким разрешением, усредняющей значения с деформации с противоположных сторон образца. Подобные системы обычно непригодны для работы во всем диапазоне деформаций при испытании на растяжение. Если используют односторонний экстензометр или прижимной датчик, то любое незначительное смещение испытуемого образца может привести к значительным ошибкам измерения величины модуля упругости.

Приложение Ж

(справочное)

## Формы протоколов

## Ж.1 Формы протоколов испытаний

ПРОТОКОЛ N

испытания на растяжение цилиндрических образцов

тип образца для испытаний:

сведения об используемом оборудовании:

ГОСТ 1497 - метод и скорость испытания:

| Марка | Номер плавки | Марки-  ровка | Началь-  ный диа-  метр  , мм | Диа-  метр после разрыва  , мм | Началь-  ная рас-  чет-  ная длина  , мм | Конеч-  ная расчетная длина  , мм | Макси-  мальное усилие  , Н | Усилие при пределе пропор-  циональности  , Н | Временное сопро-  тивление  Н/мм | Предел теку-  чести  ,  , Н/мм | Предел пропор-  циональности  , Н/мм | Относи-  тельное равно-  мерное удли-  нение  , % | Отно-  сительное удли-  нение  , % | Относи-  тельное сужение  , % | Приме-  чание |
| --- | --- | --- | --- | --- | --- | --- | --- | --- | --- | --- | --- | --- | --- | --- | --- |
|  |  |  |  |  |  |  |  |  |  |  |  |  |  |  |  |

ПРОТОКОЛ N

испытания на растяжение плоских образцов

тип образца для испытаний:

сведения об используемом оборудовании:

ГОСТ 1497 - метод и скорость испытания:

| Марка | Номер плавки | Марки-  ровка | Началь-  ные ширина и толщина образца  ,  , мм | Началь-  ная площадь попе-  речного сечения  , мм | Площадь попе-  речного сечения после разрыва  , мм | Начальная рас-  четная длина  , мм | Конеч-  ная расчет-  ная длина  , мм | Макси-  мальное усилие  , Н | Усилие при пределе текучести  ,  , Н | Усилие при пределе пропор-  циональности  , Н | Временное сопро-  тивление  , Н/мм | Предел теку-  чести  ,  , Н/мм | Предел пропор-  циональ-  ности  , Н/мм | Относи-  тельное удлинение  , % |
| --- | --- | --- | --- | --- | --- | --- | --- | --- | --- | --- | --- | --- | --- | --- |
|  |  |  |  |  |  |  |  |  |  |  |  |  |  |  |

Приложение И

(справочное)

## Оценка неопределенности измерений

## И.1 Общие положения

В настоящем приложении представлены рекомендации по оценке неопределенности значений характеристик механических свойств, определенных в соответствии с настоящим стандартом. Следует отметить, что невозможно дать абсолютное утверждение о неопределенности для этого метода испытаний, верное для всех случаев, поскольку существуют как независимые от материала, так и зависящие от материала вклады в неопределенность результата. Ссылки на упрощенные рекомендации по оценке неопределенности измерений на основе концепции "бюджета неопределенности" приведены в \[1\].

Рассматриваемая неопределенность измерений не включает вариацию, возникающую в результате неоднородности материала, например в одной партии, в начале и в конце профиля или рулона, или из разных мест отливки. Неопределенность результатов обусловлена применением в лабораториях различающихся условий и параметров испытаний, различающихся средств измерений деформации, испытательных машин, микрометров и штангенциркулей. Ниже описаны различные факторы влияния и рекомендации по оценке неопределенностей.

Статистическая модель, на которой основаны изложенные в настоящем приложении методы оценки неопределенности, может быть записана в виде уравнения

, (И.1)

где у - результат измерений, относительно которого предполагается, что он может быть вычислен по соответствующей функции;

\- (неизвестное) математическое ожидание идеальных результатов;

\- смещение, присущее методике измерений;

\- отклонение от номинального значения

;

\- коэффициент чувствительности;

g - округление результата;

e - случайная погрешность в условиях повторяемости.

Наблюдаемые стандартные отклонения смещения методики измерений

в лаборатории могут быть обусловлены, например, подготовкой образца для испытаний, выполняемой для каждого испытываемого объекта, скоростью испытания, принятой в лаборатории, некоммутативностью обработки экспериментальных данных испытательными машинами с различным программным управлением и др. Для оценки смещения следует использовать стандартный образец утвержденного типа. Тогда смещение, присущее методике измерений, вычисляют по формуле

, (И.2)

где

\- аттестованное значение стандартного образца;

\- среднее по результатам измерений стандартного образца.

При наличии смещения результат измерения может быть представлен в скорректированном виде

, (И.3)

или в нескорректированом виде

, (И.4)

где k - коэффициент охвата;

\- суммарная стандартная неопределенность.

## И.2 Оценка неопределенности

Учитывая модель, описываемую уравнением И.1, суммарную дисперсию неопределенности можно оценить, применяя уравнение:

, (И.5)

где

\- неопределенность аттестованного значения

стандартного образца утвержденного типа;

![[raw/вложенные файлы/2cd43f7c5b632ae92c22c97fe43eb267_MD5.png]]

\- коэффициент чувствительности, связанный с

f

(

,...,

);

\- стандартная неопределенность, соответствующая

;

u(g) - стандартная неопределенность, обусловленная округлением результата;

\- стандартное отклонение случайных ошибок.

Суммарная стандартная неопределенность

представляет собой положительный квадратный корень из суммарной дисперсии (И.5).

## И.3 Влияние метрологических характеристик оборудования на неопределенность результатов испытания

Неопределенность характеристик механических свойств, определенных методом испытаний на статическое растяжение, содержит компоненты, обусловленные используемыми средствами измерений. В зависимости от способа определения характеристики механических свойств для различных результатов испытаний будут различаться вклады в неопределенность. В таблице И.1 указаны факторы неопределенности оборудования, которые следует учитывать для некоторых наиболее распространенных свойств материалов, определяемых при испытании на растяжение. Некоторые результаты испытаний могут быть определены с меньшей неопределенностью, чем другие, например верхний физический предел текучести,

, зависит только от погрешностей измерения усилия и площади поперечного сечения, в то время как условный предел текучести с допуском на величину пластической деформации при нагружении,

, зависит от усилия, удлинения, рабочей длины образца, площади поперечного сечения и других параметров.

Таблица И.1 - Факторы, обусловленные средствами измерения, влияющие на неопределенности результатов испытаний

| Измеряемая величина |  |  |  |  |  |  |
| --- | --- | --- | --- | --- | --- | --- |
| Усилие, Н | ДА | ДА | ДА | ДА | \- | \- |
| Относительное удлинение после разрыва, % Деформация, % | \- | \- | \- | ДА | ДА | \- |
| База экстензометра, мм  Начальная расчетная длина образца, мм | \- | \- | \- | ДА | ДА | \- |
| Начальный диаметр образца, мм | ДА | ДА | ДА | ДА | \- | ДА |
| Диаметр образца после разрыва, мм | \- | \- | \- | \- | \- | ДА |

Для относительного сужения после разрыва

необходимо учитывать неопределенности измерения площади поперечного сечения как до, так и после разрушения.

Неопределенность результатов измерений, перечисленных в таблице И.1, может быть получена из сертификатов калибровки средств измерений, используемых при испытаниях или из описаний типа. Предельную погрешность измерения для аналоговых универсальных средств измерений линейных размеров рекомендуется оценивать по \[4\]. Для цифровых средств измерений следует исходить из нормы, что пределы допускаемой погрешности в эксплуатации (у пользователя) равны удвоенному значению пределов допускаемых погрешностей при поверке.

При оценке неопределенности предела текучести нецелесообразно простое суммирование стандартных неопределенностей, исходя из класса точности измерительных устройств. Должна быть исследована диаграмма "удлинение - усилие". Например, если определение предела текучести происходит на диаграмме "удлинение - усилие" в точке, где индикация усилия не изменяется в диапазоне неопределенности измерения удлинения, неопределенность индикации усилия, обусловленная средством измерения удлинения, является незначительной. С другой стороны, если определение предела текучести происходит на диаграмме "удлинение - усилие" в точке, где усилие сильно меняется по отношению к удлинению, неопределенность в усилии может быть намного больше, чем составляющая неопределенности, определяемая классом точности средства измерения удлинения. Кроме того, определение тангенса угла наклона упругой части

диаграммы деформации от напряжения может повлиять на результат предела текучести, если диаграмма в этом диапазоне не является идеально прямой линией.

Рекомендуется проводить плановое периодическое испытание стандартного образца утвержденного типа с применением контрольных карт Шухарта среднего и выборочного стандартного отклонения результатов, относящихся к конкретному стандартному образцу, для каждой испытательной машины. Результирующие средние и выборочные стандартные отклонения результатов испытаний стандартного образца утвержденного типа с течением времени могут служить показателями правильности и прецизионности методики измерений.

## И.4 Параметры в зависимости от материала и/или методики испытания

Точность (правильность и прецизионность) результатов при испытании на растяжение зависит от факторов, связанных с испытываемым материалом, испытательной машиной, методикой испытаний и алгоритмами, используемыми для расчета характеристик механических свойств материала. В идеале следует учитывать все следующие факторы:

а) температуру испытания;

б) скорость испытания;

в) геометрию испытуемого образца и изменение его свойств при механической обработке;

г) способ захвата испытуемого образца и соосность приложения силы;

д) характеристики испытательной машины (жесткость, привод и режим управления);

е) человеческие и программные ошибки, связанные с определением характеристик механических свойств при растяжении;

ж) геометрию крепления экстензометра.

Влияние этих факторов зависит от поведения конкретного материала и не может быть задано в качестве определенной величины. Если влияние известно, оно может быть учтено при расчете неопределенности, как показано в уравнении И.5. Возможно, следует включить дополнительные источники неопределенности в оценку расширенной неопределенности измерений. Это можно сделать, используя следующий подход.

а) Пользователь должен определить все дополнительные возможные источники, которые могут прямо или косвенно повлиять на определяемую характеристику механических свойств материала.

б) Относительный вклад может варьироваться в зависимости от испытуемого материала и особых условий испытания. Заинтересованным лабораториям рекомендуется подготовить список возможных источников неопределенности и оценить их влияние на результат. Если влияние было определено как существенное, то эта неопределенность,

, должна быть включена в формулу И.5 для суммарной стандартной неопределенности. Стандартная неопределенность,

, представляет собой неопределенность источника

, которая может быть определена по функции распределения (нормальная, равномерная и т.д.) на интервале и найдена по формуле И.4 или аналогичной. Если стандартную неопределенность,

, рассчитывают по типу А (методом оценивания неопределенности путем статистического анализа ряда наблюдений), то необходимо определить влияние на результат на уровне одной сигмы по формуле И.3.

Для определения расширенной неопределенности результатов в условиях, близких к лабораторным, могут использоваться межлабораторные испытания, но такие испытания не отделяют эффекты, связанные с неоднородностью материала, от эффектов, связанных с методом испытаний, если приписанное значение определяется не по референтной методике.

## Библиография

| \[1\] | ИСО 6892-1:2019 | Металлические материалы. Испытания на растяжение. Часть 1: Методика испытаний при комнатной температуре.  (Metallic materials - Tensile testing - Part 1: Method of test at room temperature) |
| --- | --- | --- |
| \[2\] | ACTM E1012-19 | Стандартная практика проверки выравнивания испытательной рамы и образца при приложении растягивающего и сжимающего осевого усилия.  (Standard Practice for Verification of Testing Frame and Specimen Alignment Under Tensile and Compressive Axial Force Application) |
| \[3\] | ИСО 23788:2012 | Металлические материалы. Проверка настройки машин для испытаний на усталость.  (Metallic materials - Verification of the alignment of fatigue testing machines) |
| \[4\] | РД 50-98-86 | Методические указания. Выбор универсальных средств измерений линейных размеров до 500 мм (по применению [ГОСТ 8.051-81](https://normadocs.ru/gost_8.051-81)) |

<table><colgroup><col> <col> <col></colgroup><tbody><tr><td><p>УДК 669.01:620.172:006.354</p></td><td></td><td><p>МКС 77.040.10</p></td></tr><tr><td colspan="3"></td></tr><tr><td colspan="3"><p>Ключевые слова: статическое растяжение, напряжение, предел пропорциональности, предел текучести (условный, физический, нижний физический, верхний физический), временное сопротивление, относительное удлинение, относительное сужение, образец</p></td></tr></tbody></table>
