Repository: alexefanov/wiki

# LLM Wiki

Этот репозиторий хранит Obsidian vault для ведения локальной LLM-ориентированной базы знаний и одновременно является облачной LLM-ориентированной базой знаний, функционирующей на базе инфраструктуры Yandex.

Начинайте с `wiki/index.md`, затем переходите по связанным тематическим страницам. Исходные или слабо обработанные материалы находятся в `raw/`.

## Структура

- `wiki/` - обработанные заметки базы знаний и индексные страницы.
- `raw/` - исходные или обработанные заметки-источники.
- `raw/temp/` - исходные необработанные заметки-источники.
- `AGENTS.md` - schema-файл с правилами для LLM-агента, который поддерживает vault.

File: raw/ГОСТ 31384-2017 Защита бетонных и железобетонных конструкций от коррозии. Общие технические требования.md (part 5 of 5)
---
<table><tbody><tr><td></td><td></td><td></td></tr><tr><td><p align="center">Характеристика режима</p></td><td><p align="center">Расчетная зимняя температура наружного воздуха, °С</p></td><td><p align="center">Марка бетона по морозостойкости, не ниже</p></td></tr><tr><td><p>1 Попеременное замораживание и оттаивание:</p></td><td><p>Ниже -40</p></td><td><p align="center">450</p></td></tr><tr><td><p>а) в насыщенном состоянии при действии морской воды, минерализованных, в том числе надмерзлотных вод, противогололедных реагентов</p></td><td><p>Ниже -20 до -40 включ.</p></td><td><p align="center">300</p></td></tr><tr><td></td><td><p>Ниже -5 до -20 включ.</p></td><td><p align="center">200</p></td></tr><tr><td></td><td><p>-5 и выше</p></td><td><p align="center">100</p></td></tr><tr><td><p>б) в насыщенном состоянии при действии пресных вод</p></td><td><p>Ниже -40</p></td><td><p align="center">400</p></td></tr><tr><td></td><td><p>Ниже -20 до -40 включ.</p></td><td><p align="center">300</p></td></tr><tr><td></td><td><p>Ниже -5 до -20 включ.</p></td><td><p align="center">200</p></td></tr><tr><td></td><td><p>-5 и выше</p></td><td><p align="center">150</p></td></tr><tr><td><p>в) в условиях эпизодического увлажнения (например, надземные конструкции, подвергающиеся атмосферным воздействиям)</p></td><td><p>Ниже -40</p></td><td><p align="center">300</p></td></tr><tr><td></td><td><p>Ниже -20 до -40 включ.</p></td><td><p align="center">200</p></td></tr><tr><td></td><td><p>Ниже -5 до -20 включ.</p></td><td><p align="center">150</p></td></tr><tr><td></td><td><p>-5 и выше</p></td><td><p align="center">100</p></td></tr><tr><td colspan="3"><p>- марка бетона по морозостойкости по первому базовому методу ГОСТ 10060, - марка бетона по морозостойкости по второму базовому методу ГОСТ 10060.<br><br>Примечания<br><br>1 При консервации незавершенного строительства, а также в период строительства следует обеспечить защиту от увлажнения или теплоизоляцию конструкций, например обваловкой грунтом фундаментных конструкций.<br><br>2 Для конструкций, части которых находятся в различных влажностных условиях, например опоры ЛЭП, колонны, стойки и т.п., марку бетона по морозостойкости назначают как для наиболее подверженного увлажнению и замораживанию участка конструкции.<br><br>3 Марки бетона по морозостойкости для конструкций сооружений водоснабжения, мостов и труб, аэродромов, автомобильных дорог и гидротехнических сооружений следует назначать согласно требованиям соответствующих документов*, действующих на территории государства - участника Соглашения.<br><br>4 Расчетная зимняя температура наружного воздуха принимается согласно нормативным документам**, действующим на территории государства - участника Соглашения, как температура наиболее холодной пятидневки обеспеченностью 0,92.</p></td></tr></tbody></table>

\_\_\_\_\_\_\_\_\_\_\_\_\_\_\_

\* На территории Российской Федерации действуют СП 31.13330.2012 СНиП 2.04.02-84\* "Водоснабжение. Наружные сети и сооружения", СП 35.13330.2011 СНиП 2.05.03-84 "Мосты и трубы", СП 121.13330.2012 СНиП 32-03-96 "Аэродромы", СП 34.13330.2012 СНиП 2.05.02-85\* "Автомобильные дороги", СП 41.13330.2012 СНиП 2.06.08-84 "Бетонные и железобетонные конструкции гидротехнических сооружений".

\*\* На территории Российской Федерации действует СП 131.13330.2012 СНиП 23-01-99\* "Строительная климатология".

Таблица Е.2 - Требования к морозостойкости бетона и раствора стеновых конструкций\*

\_\_\_\_\_\_\_\_\_\_\_\_\_\_\_

\* На территории Российской Федерации действует СП 131.13330.2012 СНиП 23-01-99\* "Строительная климатология".

<table><tbody><tr><td></td><td></td><td></td><td></td><td></td></tr><tr><td colspan="2"><p align="center">Условия работы конструкций</p></td><td colspan="3"><p align="center">Минимальная марка бетона по морозостойкости наружных стен отапливаемых зданий из бетона</p></td></tr><tr><td><p align="center">Относительная влажность внутреннего воздуха помещения , %</p></td><td><p align="center">Расчетная зимняя температура наружного воздуха, °С</p></td><td><p align="center">ячеистого</p></td><td><p align="center">легкого, поризованного</p></td><td><p align="center">тяжелого и мелкозернистого</p></td></tr><tr><td><p>75</p></td><td><p>Ниже -40</p></td><td><p align="center">F100</p></td><td><p align="center">100</p></td><td><p align="center">200</p></td></tr><tr><td></td><td><p>Ниже -20 до -40 включ.</p></td><td><p align="center">F75</p></td><td><p align="center">75</p></td><td><p align="center">100</p></td></tr><tr><td></td><td><p>Ниже -5 до -20 включ.</p></td><td><p align="center">F50</p></td><td><p align="center">50</p></td><td><p align="center">75</p></td></tr><tr><td></td><td><p>-5 и выше</p></td><td><p align="center">F35</p></td><td><p align="center">35</p></td><td><p align="center">50</p></td></tr><tr><td><p>6075</p></td><td><p>Ниже -40</p></td><td><p align="center">F75</p></td><td><p align="center">75</p></td><td><p align="center">100</p></td></tr><tr><td></td><td><p>Ниже -20 до -40 включ.</p></td><td><p align="center">F50</p></td><td><p align="center">50</p></td><td><p align="center">50</p></td></tr><tr><td></td><td><p>Ниже -5 до -20 включ.</p></td><td><p align="center">F35</p></td><td><p align="center">35</p></td><td><p align="center">-</p></td></tr><tr><td></td><td><p>-5 и выше</p></td><td><p align="center">F25</p></td><td><p align="center">25</p></td><td><p align="center">-</p></td></tr><tr><td><p>60</p></td><td><p>Ниже -40</p></td><td><p align="center">F50</p></td><td><p align="center">50</p></td><td><p align="center">75</p></td></tr><tr><td></td><td><p>Ниже -20 до -40 включ.</p></td><td><p align="center">F35</p></td><td><p align="center">35</p></td><td><p align="center">-</p></td></tr><tr><td></td><td><p>Ниже -5 до -20 включ.</p></td><td><p align="center">F25</p></td><td><p align="center">25</p></td><td><p align="center">-</p></td></tr><tr><td></td><td><p>- 5 и выше</p></td><td><p align="center">F15</p></td><td><p align="center">25</p></td><td><p align="center">-</p></td></tr><tr><td colspan="5"><p>Расчетная зимняя температура наружного воздуха принимается согласно нормативным документам*, действующим на территории государства - участника Соглашения, как температура наиболее холодной пятидневки обеспеченностью 0,92.<br><br>Марку ячеистого бетона по морозостойкости определяют по ГОСТ 25485.<br><br>Марку тяжелого, мелкозернистого, легкого, поризованного бетонов и растворов по морозостойкости определяют по ГОСТ 10060.</p></td></tr></tbody></table>

\_\_\_\_\_\_\_\_\_\_\_\_\_\_\_

\* На территории Российской Федерации действует СП 131.13330.2012 СНиП 23-01-99\* "Строительная климатология".

Таблица Е.3 - Требования к железобетонным конструкциям, эксплуатирующимся при воздействии газовых и твердых агрессивных сред

<table><tbody><tr><td></td><td></td><td></td><td></td><td></td><td></td><td></td><td></td></tr><tr><td><p align="center">Группа арма-<br>турной стали</p></td><td><p align="center">Классы арматуры</p></td><td colspan="3"><p align="center">Категория требований к трещиностойкости и предельно допустимая ширина непродолжительного и продолжительного раскрытия трещин, мм, в среде</p></td><td colspan="3"><p align="center">Минимальная толщина защитного слоя бетона, мм (над чертой), и марка бетона по водонепроницаемости (под чертой) в среде</p></td></tr><tr><td></td><td></td><td><p>слабо-<br>агрессивной</p></td><td><p>средне-<br>агрессивной</p></td><td><p>сильно-<br>агрессивной</p></td><td><p>слабо-<br>агрессивной</p></td><td><p>средне-<br>агрессивной</p></td><td><p>сильно-<br>агрессивной</p></td></tr><tr><td></td><td colspan="7"><p align="center">Конструкции без предварительного напряжения</p></td></tr><tr><td><p align="center">I</p></td><td><p>А240, А400, А500, 500, В500</p></td><td><p align="center"><u>3</u><br>0,25 (0,20)</p></td><td><p align="center"><u>3</u><br>0,15 (0,10)</p></td><td><p align="center"><u>3</u><br>0,10 (0,05)</p></td><td><p align="center"><u>20</u><br>W4</p></td><td><p align="center"><u>20</u><br>W6</p></td><td><p align="center"><u>25</u><br>W8</p></td></tr><tr><td></td><td colspan="7"><p align="center">Конструкции с предварительным напряжением</p></td></tr><tr><td><p align="center">II</p></td><td><p>А600</p></td><td><p align="center"><u>2</u><br>015 (0,10)</p></td><td><p align="center"><u>1</u><br>-</p></td><td><p align="center"><u>1</u><br>-</p></td><td><p align="center"><u>25</u><br>W6</p></td><td><p align="center"><u>25</u><br>W8</p></td><td><p align="center"><u>25</u><br>W8</p></td></tr><tr><td></td><td><p>А800, А1000</p></td><td><p align="center"><u>2</u><br>015 (0,10)</p></td><td><p align="center"><u>1</u><br>-</p></td><td><p align="center"><u>1</u><br>-</p></td><td><p align="center"><u>25</u><br>W6</p></td><td><p align="center"><u>25</u><br>W8</p></td><td><p align="center"><u>25</u><br>W8</p></td></tr><tr><td></td><td><p>1200<br>1300,<br>1400,<br>1500,<br>1600,<br>К1400 (K7),<br>К1500 (K7),<br>К1600,<br>К1700</p></td><td><p align="center"><u>2</u><br>0,10</p></td><td><p align="center"><u>1</u><br>-</p></td><td><p align="center"><u>1</u><br>-</p></td><td><p align="center"><u>25</u><br>W8</p></td><td><p align="center"><u>25</u><br>W8</p></td><td><p align="center"><u>25</u><br>W8</p></td></tr><tr><td><p align="center">III</p></td><td><p>Композитная полимерная арматура</p></td><td colspan="6"><p>Ширина раскрытия трещин из условий коррозионного воздействия не нормируется. Максимально допустимую ширину раскрытия трещин (0,5 мм - при продолжительном раскрытии; 0,7 мм - при непродолжительном раскрытии), марку бетона по водонепроницаемости, минимальную толщину защитного слоя назначают с учетом конструктивных требований* нормативных документов, действующих на территории государства - участника Соглашения.</p></td></tr><tr><td colspan="8"><p>Обозначения классов арматуры приняты в соответствии с нормативными документами*, действующими на территории государства - участника Соглашения. Классы арматуры, методы их изготовления и эксплуатационные характеристики принимают в соответствии с нормативными документами.<br><br>Над чертой - категория требований к трещиностойкости; под чертой - допустимая ширина непродолжительного и продолжительного (в скобках) раскрытия трещин.<br><br>Толщина защитного слоя для сборных железобетонных конструкций. Для монолитных конструкций толщину защитного слоя следует увеличивать на 5 мм.<br><br>В конструкциях без предварительного напряжения арматура классов А400, А500 и А600, подвергаемая при изготовлении термомеханическому упрочнению, допускается к применению при условии подтверждения стойкости против коррозионного растрескивания испытаниями по ГОСТ 10884 продолжительностью не менее 40 ч.<br><br>В конструкциях с предварительным напряжением арматура классов А600, А800, А1000, подвергаемая при изготовлении термомеханическому упрочнению, допускается к применению при условии подтверждения стойкости против коррозионного растрескивания испытаниями по ГОСТ 10884 продолжительностью не менее 100 ч.<br><br>Марки бетона по водонепроницаемости для средне- и сильноагрессивных сред даны из условия наличия изоляционных покрытий. При отсутствии покрытий марки бетона по водонепроницаемости должны быть увеличены и назначаются в каждом конкретном случае в зависимости от вида конструкций и условий воздействия среды.<br><br>Высокопрочная проволока может выпускаться гладкой или периодического профиля.</p></td></tr></tbody></table>

\_\_\_\_\_\_\_\_\_\_\_\_\_\_\_

\* На территории Российской Федерации действует СП 63.13330.2012 СНиП 52-01-2003 "Бетонные и железобетонные конструкции. Основные положения".

Таблица Е.4 - Требования к железобетонным конструкциям при воздействии агрессивных жидких сред\*

\_\_\_\_\_\_\_\_\_\_\_\_\_\_\_

\* На территории Российской Федерации действует СП 63.13330.2012 СНиП 52-01-2003 "Бетонные и железобетонные конструкции. Основные положения".

<table><tbody><tr><td></td><td></td><td></td><td></td><td></td><td></td><td></td><td></td></tr><tr><td><p align="center">Группа арма-<br>турной стали</p></td><td><p align="center">Классы арматуры</p></td><td colspan="3"><p align="center">Категория требований к трещиностойкости и предельно допустимая ширина непродолжительного и продолжительного раскрытия трещин, мм, в среде</p></td><td colspan="3"><p align="center">Минимальная толщина защитного слоя бетона, мм (над чертой), и марка бетона по водонепроницаемости (под чертой) в среде</p></td></tr><tr><td></td><td></td><td><p align="center">слабо-<br>агрессивной</p></td><td><p align="center">средне-<br>агрессивной</p></td><td><p align="center">сильно-<br>агрессивной</p></td><td><p align="center">слабо-<br>агрессивной</p></td><td><p align="center">средне-<br>агрессивной</p></td><td><p align="center">сильно-<br>агрессивной</p></td></tr><tr><td></td><td colspan="7"><p align="center">Конструкции без предварительного напряжения</p></td></tr><tr><td><p align="center">I</p></td><td><p>А240, А400, А500, А600<br>500<br>В500</p></td><td><p align="center"><u>3</u><br>0,20 (0,15)</p></td><td><p align="center"><u>3</u><br>0,15 (0,10)</p></td><td><p align="center"><u>3</u><br>0,10 (0,05)</p></td><td><p align="center"><u>20</u><br>W4</p></td><td><p align="center"><u>20</u><br>W6</p></td><td><p align="center"><u>25</u><br>W8</p></td></tr><tr><td></td><td colspan="7"><p align="center">Конструкции с предварительным напряжением</p></td></tr><tr><td><p align="center">II</p></td><td><p>А600</p></td><td><p align="center"><u>2</u><br>015 (0,10)</p></td><td><p align="center"><u>1</u><br>-</p></td><td><p align="center"><u>1</u><br>-</p></td><td><p align="center"><u>25</u><br>W6</p></td><td><p align="center"><u>25</u><br>W8</p></td><td><p align="center"><u>25</u><br>W8</p></td></tr><tr><td></td><td><p>А800, А1000</p></td><td><p align="center"><u>2</u><br>015 (0,10)</p></td><td><p align="center"><u>1</u><br>-</p></td><td><p align="center"><u>1</u><br>-</p></td><td><p align="center"><u>25</u><br>W6</p></td><td><p align="center"><u>25</u><br>W8</p></td><td><p align="center"><u>25</u><br>W8</p></td></tr><tr><td></td><td><p>1200,<br>1300,<br>1400,<br>1500,<br>1600,<br>К1400 (K7), К1500 (K7),<br>К1600, К1700</p></td><td><p align="center"><u>2</u><br>0,10</p></td><td><p align="center"><u>1</u><br>-</p></td><td><p align="center"><u>1</u><br>-</p></td><td><p align="center"><u>25</u><br>W8</p></td><td><p align="center"><u>25</u><br>W8</p></td><td><p align="center"><u>25</u><br>W8</p></td></tr><tr><td><p align="center">III</p></td><td><p>композитная полимерная арматура</p></td><td colspan="6"><p>Ширина раскрытия трещин из условий коррозионного воздействия не нормируется. Максимально допустимую ширину раскрытия трещин (0,5 мм - при продолжительном раскрытии; 0,7 мм - при непродолжительном раскрытии), марку бетона по водонепроницаемости, минимальную толщину защитного слоя назначают с учетом конструктивных требований* нормативных документов, действующих на территории государства - участника Соглашения.</p></td></tr><tr><td colspan="8"><p>Обозначения классов арматуры приняты в соответствии с нормативными документами* нормативных документов, действующими на территории государства - участника Соглашения. Классы арматуры, методы их изготовления и эксплуатационные характеристики принимаются в соответствии с нормативными документами.<br><br>Над чертой - категория требований к трещиностойкости; под чертой - допустимая ширина непродолжительного и продолжительного (в скобках) раскрытия трещин.<br><br>Толщина защитного слоя для сборных железобетонных конструкций. Для монолитных конструкций толщину защитного слоя следует увеличивать на 5 мм.<br><br>В конструкциях без предварительного напряжения арматура классов А400, А500 и А600, подвергаемая при изготовлении термомеханическому упрочнению, допускается к применению при условии подтверждения стойкости против коррозионного растрескивания испытаниями по ГОСТ 10884 продолжительностью не менее 40 ч.<br><br>В конструкциях с предварительным напряжением арматура классов А600, А800, А1000, подвергаемая при изготовлении термомеханическому упрочнению, допускается к применению при условии подтверждения стойкости против коррозионного растрескивания испытаниями по ГОСТ 10884 продолжительностью не менее 100 ч.<br><br>Марки бетона по водонепроницаемости для средне- и сильноагрессивных сред даны из условия наличия изоляционных покрытий. При отсутствии покрытий марки бетона по водонепроницаемости должны быть увеличены и назначаются в каждом конкретном случае в зависимости от вида конструкций и условий воздействия среды.<br><br>Высокопрочная проволока может выпускаться гладкой или периодического профиля.<br><br>Примечания<br><br>1 При возможной фильтрации через трещины жидкие среды оцениваются как средне- и сильноагрессивные по отношению к стальной арматуре. Защита от коррозии железобетонных конструкций осуществляется исключением фильтрации за счет совместного применения методов первичной и вторичной защиты.<br><br>2 В средах, характеризующихся периодическим смачиванием и капиллярным всасыванием растворов хлоридов, трещины шириной раскрытия более 0,10 (0,05) мм в бетоне защитного слоя железобетонных конструкций не допускаются.</p></td></tr></tbody></table>

\_\_\_\_\_\_\_\_\_\_\_\_\_\_\_

\* На территории Российской Федерации действует СП 63.13330.2012 СНиП 52-01-2003 "Бетонные и железобетонные конструкции. Основные положения".

Таблица Е.5 - Требования к защитному слою бетона железобетонных конструкций, эксплуатирующемуся при воздействии диоксида углерода

<table><tbody><tr><td></td><td></td><td></td><td></td><td></td></tr><tr><td><p align="center">Концентрация диоксида углерода в воздухе, мг/м</p></td><td><p align="center">Толщина защитного слоя, мм</p></td><td colspan="3"><p align="center">Максимально допустимое значение коэффициента диффузии ·10, м/с диоксида углерода в бетоне железобетонных конструкций со сроком эксплуатации, лет</p></td></tr><tr><td></td><td></td><td><p align="center">20</p></td><td><p align="center">50</p></td><td><p align="center">100</p></td></tr><tr><td><p align="center">До 600</p></td><td><p align="center">10</p></td><td><p align="center">1,14</p></td><td><p align="center">0,45</p></td><td><p align="center">0,23</p></td></tr><tr><td></td><td><p align="center">15</p></td><td><p align="center">2,57</p></td><td><p align="center">1,03</p></td><td><p align="center">0,51</p></td></tr><tr><td></td><td><p align="center">20</p></td><td><p align="center">4,57</p></td><td><p align="center">1,83</p></td><td><p align="center">0,91</p></td></tr><tr><td><p align="center">От 600 до 6000</p></td><td><p align="center">10</p></td><td><p align="center">0,26</p></td><td><p align="center">0,10</p></td><td><p align="center">0,05</p></td></tr><tr><td></td><td><p align="center">15</p></td><td><p align="center">0,46</p></td><td><p align="center">0,18</p></td><td><p align="center">0,09</p></td></tr><tr><td></td><td><p align="center">20</p></td><td><p align="center">0,71</p></td><td><p align="center">0,28</p></td><td><p align="center">0,14</p></td></tr><tr><td colspan="5"><p>Примечание - Диффузионную проницаемость бетона для диоксида углерода определяют по ГОСТ 31383.</p></td></tr></tbody></table>

## Приложение Ж(обязательное)

Защита ограждающих конструкций

Таблица Ж.1 - Защита ограждающих конструкций в помещении в зависимости от степени агрессивности среды

<table><tbody><tr><td></td><td></td><td></td></tr><tr><td><p align="center">Степень агрессивного воздействия среды в помещении</p></td><td colspan="2"><p align="center">Требования к защите ограждающих конструкций</p></td></tr><tr><td></td><td><p align="center">из легких бетонов по ГОСТ 25820 (плотной и поризованной структур)</p></td><td><p align="center">из ячеистых бетонов по ГОСТ 25485</p></td></tr><tr><td><p>Слабоагрессивная</p></td><td><p>Применение конструкций допускается при наличии изолирующего слоя из тяжелого или легкого конструкционного бетона со стороны воздействия агрессивной среды</p></td><td><p>Применение конструкций допускается при защите арматуры специальными покрытиями и поверхности бетона пароизолирующим лакокрасочным покрытием со стороны воздействия агрессивной среды</p></td></tr><tr><td><p>Среднеагрессивная</p></td><td><p>Применение конструкций допускается при наличии изолирующего слоя из тяжелого или легкого конструкционного бетона с лакокрасочным покрытием со стороны воздействия агрессивной среды и гидрофобизации со стороны воздействия атмосферных осадков</p></td><td><p>То же, с лакокрасочными покрытиями для среднеагрессивной среды</p></td></tr><tr><td><p>Сильноагрессивная</p></td><td><p>Применение конструкций допускается при наличии изолирующего слоя из тяжелого или легкого конструкционного бетона с лакокрасочным покрытием со стороны воздействия агрессивной среды с лакокрасочным покрытием для сильноагрессивной среды и гидрофобизации со стороны воздействия атмосферных осадков</p></td><td><p>Не допускаются к применению</p></td></tr><tr><td colspan="3"><p>Примечания<br><br>1 Марка по водонепроницаемости и толщина защитного слоя изолирующего тяжелого или легкого конструкционного бетона должны соответствовать требованиям таблицы Е.3.<br><br>2 В зданиях и сооружениях, где агрессивные среды характеризуются влажным или мокрым режимом помещений и наличием углекислого газа, допускается применение конструкций из легких бетонов без лакокрасочной защиты, а ячеистых бетонов - с защитой для слабоагрессивной среды. Группы покрытий приведены в таблице Л.1.</p></td></tr></tbody></table>

## Приложение И(справочное)

Воздействие среды на закладные детали и соединительные элементы трехслойных стеновых панелей

Таблица И.1 - Степень агрессивного воздействия среды на закладные детали и соединительные элементы

|  |  |  |
| --- | --- | --- |
| N группы по 8.11 | Характеристика среды и условная степень ее агрессивного воздействия | Типы закладных деталей и соединительных элементов |
| I | Влажность воздуха и температура соответствуют условиям открытой экспозиции;      степень агрессивного воздействия среды - среднеагрессивная | В узлах соединения:      а) ограждений лоджий между собой и со стенками лоджий вне уровня пола;      б) плит перекрытий лоджий к стеновым панелям и стенкам лоджий в потолочном углу |
| II | То же, но коррозионные процессы замедлены в связи с наличием обетонирования;      степень агрессивного воздействия среды слабоагрессивная | В обетонируемых или замоноличиваемых узлах соединений:      а) ограждений лоджий между собой, со стенками лоджий, с панелями перекрытий лоджий в уровне пола;      б) плит перекрытий лоджий к стенкам лоджий и стеновым панелям |
| III | Возможность увлажнения зависит от качества устройства стыков, температура положительная; степень агрессивного воздействия среды неагрессивная | В замоноличиваемых узлах соединений, в которых закладные и соединительные детали расположены в уровне внутреннего слоя бетона наружной стеновой панели |
| IV | Возможность увлажнения зависит от качества устройства стыков;      температуры - от положительных внутренних до климатических наружных, образование фазовой пленки влаги в точке росы; степень агрессивного воздействия среды среднеагрессивная | В замоноличиваемых узлах соединений, в которых закладные и соединительные детали расположены по всей толщине наружной трехслойной стеновой панели |
| V | Влажность воздуха и температура соответствуют условиям отапливаемых зданий;      степень агрессивного воздействия среды - неагрессивная | В узлах соединения внутренних конструкций между собой независимо от их примыкания к наружным стенам |

## Приложение К(рекомендуемое)

Защита от коррозии закладных деталей и соединительных элементов

Таблица К.1 - Способы защиты закладных деталей и соединительных элементов

|  |  |
| --- | --- |
| Группа связей по таблице И.1 | Способы защиты |
| I | 1 Горячее цинкование толщиной 60 мкм.      2 Холодное цинкование цинкнаполненными композициями толщиной 120-150 мкм.      3 Комбинированное покрытие - холодное цинкование цинкнаполненными композициями толщиной 60-70 мкм и лакокрасочное атмосферостойкое покрытие групп IIа или IIIа (толщиной 80-100 мкм).      4 Гальванический метод толщиной от 30 мкм.      5 Газотермическое напыление толщиной от 100 мкм.      6 Термодиффузионное напыление толщиной от 25 мкм |
| II | Обетонирование или замоноличивание при наличии защиты по вариантам:      Горячее цинкование толщиной 50 мкм.      2 Холодное цинкование цинконаполненными композициями толщиной 60-70 мкм.      3 Гальванический метод толщиной от 30 мкм.      4 Газотермическое напыление толщиной от 100 мкм.      5 Термодиффузионное напыление толщиной от 25 мкм |
| III | Замоноличивание без требований по защите поверхностей |
| IV | Замоноличивание при наличии защиты по вариантам:      1 Горячее цинкование толщиной 60 мкм.      2 Холодное цинкование цинкнаполненными композициями толщиной 80-100 мкм.      3 Гальванический метод толщиной от 30 мкм.      4 Газотермическое напыление толщиной от 100 мкм.      5 Термодиффузионное напыление толщиной от 25 мкм |
| V | Защита не требуется |

## Приложение Л(рекомендуемое)

Защитные покрытия

Таблица Л.1 - Группы условий эксплуатации покрытий

<table><tbody><tr><td></td><td></td><td></td><td></td><td></td></tr><tr><td><p align="center">Требования к покрытиям</p></td><td colspan="4"><p align="center">Группа покрытий в зависимости от степени агрессивности среды</p></td></tr><tr><td></td><td><p align="center">Неагрессивная</p></td><td><p align="center">Слабоагрессивная</p></td><td><p align="center">Среднеагрессивная</p></td><td><p align="center">Сильноагрессивная</p></td></tr><tr><td><p>Атмосферостойкие</p></td><td></td><td></td><td></td><td></td></tr><tr><td><p>Атмосферостойкие и химически стойкие</p></td><td><p align="center">-</p></td><td></td><td></td><td></td></tr><tr><td><p>Атмосферостойкие, химически стойкие и трещиностойкие</p></td><td><p align="center">-</p></td><td></td><td></td><td></td></tr><tr><td colspan="5"><p>Примечание - В настоящей таблице использованы следующие условные обозначения: "а" - атмосферостойкие; "х" - химически стойкие; "тр" - трещиностойкие.</p></td></tr></tbody></table>

Таблица Л.2 - Типы изоляционных покрытий

<table><tbody><tr><td></td><td></td><td></td><td></td><td></td><td></td><td></td><td></td><td></td><td></td><td></td><td></td><td></td><td></td><td></td></tr><tr><td><p align="center">Условие эксплуатации</p></td><td colspan="2"><p align="center">Торкрет-<br>штукатурка</p></td><td colspan="3"><p align="center">Битумная</p></td><td colspan="3"><p align="center">Битумно-полимерная</p></td><td colspan="3"><p align="center">Асфальтовая</p></td><td colspan="3"><p align="center">Полимерная</p></td></tr><tr><td></td><td><p align="center">на цементе</p></td><td><p align="center">с полимер-<br>ными добав-<br>ками</p></td><td><p align="center">окра-<br>сочная</p></td><td><p align="center">про-<br>питочная</p></td><td><p align="center">оклееч-<br>ная</p></td><td><p align="center">окра-<br>сочная</p></td><td><p align="center">про-<br>питочная</p></td><td><p align="center">оклееч-<br>ная</p></td><td><p align="center">холод-<br>ная</p></td><td><p align="center">горя-<br>чая</p></td><td><p align="center">горя-<br>чая литая</p></td><td><p align="center">окрасоч-<br>ная</p></td><td colspan="2"><p align="center">оклееч-<br>ная</p></td></tr><tr><td colspan="15"><p align="center">По величине напора</p></td></tr><tr><td><p>Капиллярное всасывание</p></td><td><p align="center">-</p></td><td><p align="center">-</p></td><td><p align="center">++</p></td><td><p align="center">-</p></td><td><p align="center">-</p></td><td><p align="center">++</p></td><td><p align="center">-</p></td><td><p align="center">-</p></td><td><p align="center">+</p></td><td><p align="center">=</p></td><td><p align="center">-</p></td><td colspan="2"><p align="center">-</p></td><td><p align="center">-</p></td></tr><tr><td><p>Напор до 10 м</p></td><td><p align="center">+</p></td><td><p align="center">+</p></td><td><p align="center">+</p></td><td><p align="center">+</p></td><td><p align="center">+</p></td><td><p align="center">+</p></td><td><p align="center">+</p></td><td><p align="center">+</p></td><td><p align="center">+</p></td><td><p align="center">+</p></td><td><p align="center">=</p></td><td colspan="2"><p align="center">+</p></td><td><p align="center">=</p></td></tr><tr><td><p>Напор более 10 м</p></td><td><p align="center">+</p></td><td><p align="center">++</p></td><td><p align="center">-</p></td><td><p align="center">+</p></td><td><p align="center">+</p></td><td><p align="center">-</p></td><td><p align="center">+</p></td><td><p align="center">+</p></td><td><p align="center">+</p></td><td><p align="center">+</p></td><td><p align="center">+</p></td><td colspan="2"><p align="center">+</p></td><td><p align="center">+</p></td></tr><tr><td><p>При работе на отрыв</p></td><td><p align="center">+</p></td><td><p align="center">++</p></td><td><p align="center">-</p></td><td><p align="center">+</p></td><td><p align="center">О, анк</p></td><td><p align="center">-</p></td><td><p align="center">+</p></td><td><p align="center">О, анк</p></td><td><p align="center">++</p></td><td><p align="center">-</p></td><td><p align="center">О, анк</p></td><td colspan="2"><p align="center">++</p></td><td><p align="center">++</p></td></tr><tr><td colspan="15"><p align="center">По условиям производства работ</p></td></tr><tr><td><p>Строительная площадка</p></td><td><p align="center">+</p></td><td><p align="center">+</p></td><td><p align="center">+</p></td><td><p align="center">+</p></td><td><p align="center">+</p></td><td><p align="center">+</p></td><td><p align="center">+</p></td><td><p align="center">+</p></td><td><p align="center">+</p></td><td><p align="center">+</p></td><td><p align="center">+</p></td><td colspan="2"><p align="center">+</p></td><td><p align="center">+</p></td></tr><tr><td><p>Зимние условия</p></td><td><p align="center">О, с</p></td><td><p align="center">О, с</p></td><td><p align="center">О, с</p></td><td><p align="center">+</p></td><td><p align="center">О, с</p></td><td><p align="center">О, с</p></td><td><p align="center">О, с</p></td><td><p align="center">О, с</p></td><td><p align="center">О, с</p></td><td><p align="center">О, с</p></td><td><p align="center">++</p></td><td colspan="2"><p align="center">О, с</p></td><td><p align="center">О, с</p></td></tr><tr><td colspan="15"><p align="center">По химической агрессивности воды (среды)</p></td></tr><tr><td><p>Выщелачи-<br>вающая</p></td><td><p align="center">-</p></td><td><p align="center">+</p></td><td><p align="center">+</p></td><td><p align="center">+</p></td><td><p align="center">+</p></td><td><p align="center">+</p></td><td><p align="center">+</p></td><td><p align="center">+</p></td><td><p align="center">+</p></td><td><p align="center">+</p></td><td><p align="center">-</p></td><td colspan="2"><p align="center">-</p></td><td><p align="center">=</p></td></tr><tr><td><p>Общекислотная</p></td><td><p align="center">-</p></td><td><p align="center">-</p></td><td><p align="center">+</p></td><td><p align="center">+</p></td><td><p align="center">+</p></td><td><p align="center">+</p></td><td><p align="center">+</p></td><td><p align="center">+</p></td><td><p align="center">О, с</p></td><td><p align="center">++,с</p></td><td><p align="center">++</p></td><td colspan="2"><p align="center">++</p></td><td><p align="center">++</p></td></tr><tr><td><p>Углекислотная</p></td><td><p align="center">+</p></td><td><p align="center">+</p></td><td><p align="center">+</p></td><td><p align="center">+</p></td><td><p align="center">+</p></td><td><p align="center">+</p></td><td><p align="center">+</p></td><td><p align="center">+</p></td><td><p align="center">О, с</p></td><td><p align="center">+</p></td><td><p align="center">+</p></td><td colspan="2"><p align="center">+</p></td><td><p align="center">+</p></td></tr><tr><td><p>Магнезиальная</p></td><td><p align="center">-</p></td><td><p align="center">+</p></td><td><p align="center">+</p></td><td><p align="center">+</p></td><td><p align="center">+</p></td><td><p align="center">+</p></td><td><p align="center">+</p></td><td><p align="center">+</p></td><td><p align="center">О, с</p></td><td><p align="center">+</p></td><td><p align="center">+</p></td><td colspan="2"><p align="center">+</p></td><td><p align="center">+</p></td></tr><tr><td><p>Сульфатная</p></td><td><p align="center">-</p></td><td><p align="center">+</p></td><td><p align="center">+</p></td><td><p align="center">+</p></td><td><p align="center">+</p></td><td><p align="center">+</p></td><td><p align="center">+</p></td><td><p align="center">+</p></td><td><p align="center">О, с</p></td><td><p align="center">+</p></td><td><p align="center">+</p></td><td colspan="2"><p align="center">+</p></td><td><p align="center">+</p></td></tr><tr><td><p>Нефтехимическая</p></td><td><p align="center">О, окр</p></td><td><p align="center">+</p></td><td><p align="center">-</p></td><td><p align="center">-</p></td><td><p align="center">-</p></td><td><p align="center">-</p></td><td><p align="center">-</p></td><td><p align="center">-</p></td><td><p align="center">-</p></td><td><p align="center">-</p></td><td><p align="center">-</p></td><td colspan="2"><p align="center">++</p></td><td><p align="center">++</p></td></tr><tr><td><p>Электрохимическая</p></td><td><p align="center">-</p></td><td><p align="center">-</p></td><td><p align="center">О, окр</p></td><td><p align="center">+</p></td><td><p align="center">+</p></td><td><p align="center">+</p></td><td><p align="center">+</p></td><td><p align="center">+</p></td><td><p align="center">+</p></td><td><p align="center">+</p></td><td><p align="center">+</p></td><td colspan="2"><p align="center">+</p></td><td><p align="center">+</p></td></tr><tr><td colspan="15"><p align="center">По механической прочности</p></td></tr><tr><td><p align="center">-</p></td><td><p align="center">+</p></td><td><p align="center">+</p></td><td><p align="center">+</p></td><td><p align="center">+</p></td><td><p align="center">+</p></td><td><p align="center">=</p></td><td><p align="center">+</p></td><td><p align="center">+</p></td><td><p align="center">++</p></td><td><p align="center">++</p></td><td><p align="center">-</p></td><td colspan="2"><p align="center">+</p></td><td><p align="center">-</p></td></tr><tr><td colspan="15"><p align="center">По трещиностойкости</p></td></tr><tr><td><p>Без трещин</p></td><td><p align="center">+</p></td><td><p align="center">+</p></td><td><p align="center">+</p></td><td><p align="center">+</p></td><td><p align="center">+</p></td><td><p align="center">+</p></td><td><p align="center">+</p></td><td><p align="center">+</p></td><td><p align="center">++</p></td><td><p align="center">++</p></td><td><p align="center">-</p></td><td colspan="2"><p align="center">+</p></td><td><p align="center">-</p></td></tr><tr><td><p>Трещины до 0,3 мм</p></td><td><p align="center">О, арм</p></td><td><p align="center">+</p></td><td><p align="center">О, арм</p></td><td><p align="center">-</p></td><td><p align="center">+</p></td><td><p align="center">О, арм</p></td><td><p align="center">-</p></td><td><p align="center">++</p></td><td><p align="center">+</p></td><td><p align="center">+</p></td><td><p align="center">-</p></td><td colspan="2"><p align="center">О, арм</p></td><td><p align="center">-</p></td></tr><tr><td colspan="15"><p align="center">По внешним воздействиям</p></td></tr><tr><td><p>Надземная зона</p></td><td><p align="center">+</p></td><td><p align="center">+</p></td><td><p align="center">О, с</p></td><td><p align="center">+</p></td><td><p align="center">О, защ</p></td><td><p align="center">О, с</p></td><td><p align="center">+</p></td><td><p align="center">+</p></td><td><p align="center">+</p></td><td><p align="center">-</p></td><td><p align="center">-</p></td><td colspan="2"><p align="center">О, с</p></td><td><p align="center">+</p></td></tr><tr><td><p>Подземная зона</p></td><td><p align="center">+</p></td><td><p align="center">+</p></td><td><p align="center">+</p></td><td><p align="center">+</p></td><td><p align="center">+</p></td><td><p align="center">+</p></td><td><p align="center">+</p></td><td><p align="center">+</p></td><td><p align="center">++</p></td><td><p align="center">+</p></td><td><p align="center">+</p></td><td colspan="2"><p align="center">+</p></td><td><p align="center">+</p></td></tr><tr><td colspan="15"><p>Покрытие выдерживает напор до 3 м.<br><br>Покрытие выдерживает напор до 5 м.<br><br>Примечание - В настоящей таблице использованы следующие условные обозначения: "++" - имеет безусловное преимущество; "+" - рекомендуется; "-" - не рекомендуется; "=" - возможно при экономическом обосновании; "О" - требуются дополнительные мероприятия; "с" - со специальным подбором состава; "защ" - со специальным защитным ограждением; "окр" - с дополнительной окраской поверхности; "анк" - с анкеровкой; "арм" - с армированием.</p></td></tr></tbody></table>

Таблица Л.3 - Виды лакокрасочных тонкослойных покрытий для защиты железобетонных конструкций от коррозии

<table><tbody><tr><td></td><td></td><td></td><td></td></tr><tr><td><p align="center">Характеристика лакокрасочного материала по типу пленкообразующего</p></td><td><p align="center">Группа покрытия</p></td><td><p align="center">Индекс, характеризующий стойкость</p></td><td><p align="center">Условия применения покрытия на конструкциях из железобетона</p></td></tr><tr><td><p>Алкидно-уретановые</p></td><td><p align="center">II, III</p></td><td><p align="center">а, ан, п, х</p></td><td><p>Наносятся по грунтовкам лаками типа АУ</p></td></tr><tr><td><p>Органосиликатные</p></td><td><p align="center">II, III</p></td><td><p align="center">а, ан, п</p></td><td><p>Наносятся по грунтовкам на основе разбавленной краски</p></td></tr><tr><td><p>Кремнийорганические</p></td><td><p align="center">III</p></td><td><p align="center">а, ан, п, т</p></td><td><p>То же</p></td></tr><tr><td><p>Каучуковые</p></td><td><p align="center">Ill</p></td><td><p align="center">а, ан, п, х, тр</p></td><td><p>Наносятся по грунтовкам лаками типа КЧ</p></td></tr><tr><td><p>Полисилоксановые</p></td><td><p align="center">III, IV</p></td><td><p align="center">а, ан, п, х</p></td><td><p>Наносятся по грунтовкам на основе разбавленной краски</p></td></tr><tr><td><p>Полиуретановые</p></td><td><p align="center">III, IV</p></td><td><p align="center">а, ан, п, х, тр</p></td><td><p>Наносятся по грунтовкам лаками типа УР</p></td></tr><tr><td><p>Перхлорвиниловые и поливинилхлоридные</p></td><td><p align="center">III, IV</p></td><td><p align="center">а, ан, п, х</p></td><td><p>То же, ХВ</p></td></tr><tr><td><p>Сополимеро-винилхлоридные</p></td><td><p align="center">III, IV</p></td><td><p align="center">а, ан, п, х</p></td><td><p>Наносятся по грунтовкам лаками типа ХС</p></td></tr><tr><td><p>Хлорсульфированные полиэтиленовые</p></td><td><p align="center">III, IV</p></td><td><p align="center">а, ан, п, х, тр</p></td><td><p>Наносятся по грунтовкам лаками типа ХП</p></td></tr><tr><td><p>Эпоксидные</p></td><td><p align="center">III, IV</p></td><td><p align="center">а, ан, п, х</p></td><td><p>Наносятся по грунтовкам лаками типа ЭП или по грунтовкам на основе разбавленной краски</p></td></tr><tr><td><p>Эпоксидно-каучуковые</p></td><td><p align="center">III, IV</p></td><td><p align="center">а, ан, п, х</p></td><td><p>Наносятся по грунтовкам лаками или по грунтовкам на основе разбавленной краски</p></td></tr><tr><td><p>Водно-дисперсионные полиакриловые</p></td><td><p align="center">II, III</p></td><td><p align="center">а, ан, п</p></td><td><p>Наносятся по водно-дисперсионным грунтовкам или по грунтовкам на основе разбавленной краски</p></td></tr><tr><td><p>Водно-дисперсионные полиакриловые фосфатные</p></td><td><p align="center">II, III</p></td><td><p align="center">а, ан, п, т</p></td><td></td></tr><tr><td><p>Водно-дисперсионные эпоксидно-акриловые</p></td><td><p align="center">III, IV</p></td><td><p align="center">а, ан, п, х</p></td><td></td></tr><tr><td><p>Водно-дисперсионные эпоксидно-каучуковые</p></td><td><p align="center">III, IV</p></td><td><p align="center">а, ан, п, х</p></td><td></td></tr><tr><td><p>Водно-дисперсионные полиуретановые</p></td><td><p align="center">III, IV</p></td><td><p align="center">а, ан, п, х</p></td><td></td></tr><tr><td colspan="4"><p>Примечание - В настоящей таблице использованы следующие условные обозначения: "а" - на открытом воздухе; "ан" - то же, под навесом; "п" - в помещениях; "х" - химически стойкие; "тр" - трещиностойкие; "т" - термостойкие.</p></td></tr></tbody></table>

Таблица Л.4 - Виды лакокрасочных толстослойных, комбинированных, пропиточно-кольматирующих систем защиты

|  |  |  |  |  |  |
| --- | --- | --- | --- | --- | --- |
| Вид защиты | Характеристика материала | Группа условий эксплуатации | Толщина системы покрытия, мм | Назначение | Основные свойства |
| Лакокрасочные толстослойные и комбинированные системы покрытий | Полиуретановые, каучуковые, эпоксидно-   каучуковые, хлорсуль-   фированные, полиэтиленовые, на основе полимочевины | III, IV | 0,3-2,0 | Защитное, гидроизолирующее | Наносятся на поверхность бетона.      Предотвращает попадание влаги в тело бетона, защищает поверхность бетона от воздействия некоторых жидких агрессивных сред, карбонизации, воздействия солей, в т.ч. хлоридов.      Повышает сохранность арматуры в бетоне, стойкость бетона к морозным воздействиям. Покрытия трещиностойкие, допускается раскрытие трещин в бетоне |
| Полимерцементные системы покрытий | Материалы на цементно-   полимерной основе | III, IV | 2,0-4,0 | Защитное, гидроизолирующее | Наносятся на поверхность бетона.      Предотвращает попадание влаги в тело бетона, защищает поверхность бетона от воздействия некоторых жидких агрессивных сред, карбонизации, воздействия солей, в т.ч. хлоридов.      Повышает сохранность арматуры в бетоне, стойкость бетона к морозным воздействиям. Покрытия трещиностойкие, допускается раскрытие трещин в бетоне |
| Пропиточно-   кольматирующие проникающего действия | Материалы на полимерной основе | II | \- | Гидрофобизирующее, защитное | Наносятся на поверхность бетона.      Предотвращает попадание влаги в тело бетона |
|  |  | II, III |  | Защитное, уплотняющее, гидроизолирующее | Наносится на поверхность бетона. Предотвращает попадание влаги в тело бетона, защищает поверхность бетона от воздействия некоторых жидких агрессивных сред, повышает сохранность арматуры в бетоне, стойкость бетона к морозным воздействиям |
|  | Материалы на цементно-   полимерной основе | II, III | 1,0-5,0 | Гидроизолирующее, кольматирующее, уплотняющее | Наносится на поверхность бетона независимо от направления давления воды (прямое или обратное) по отношению к поверхности нанесения. Предотвращает попадание влаги на тело бетона, защищает поверхность бетона от воздействия некоторых жидких сред, повышает сохранность арматуры в бетоне. Обладает эффектом залечивания трещин в бетоне с шириной раскрытия не более 0,4 мм |
| Гидропломбы | Материалы на цементно-   полимерной основе | \- | \- | Тампонирующее, гидроизолирующее | Наносится на поверхность бетона и дефектные места.      Быстрое устранение напорных течей |

## Приложение М(обязательное)

Защита от электрокоррозии

Таблица М.1 - Показатели опасности коррозии железобетонных конструкций блуждающими токами

<table><tbody><tr><td></td><td></td><td></td><td></td></tr><tr><td><p align="center">Местонахождение конструкции</p></td><td><p align="center">Здания и сооружения</p></td><td colspan="2"><p align="center">Основные показатели опасности в анодных и знакопеременных зонах</p></td></tr><tr><td></td><td></td><td><p align="center">Потенциал арматура-бетон по отношению к медно-сульфатному электроду, В</p></td><td><p align="center">Плотность тока утечки с арматуры, мА/дм</p></td></tr><tr><td><p>Под землей</p></td><td><p>Указанные в 10.5 при содержании в грунтовой воде до 0,2 г/дм</p></td><td><p align="center">Св. 0,5</p></td><td><p align="center">Св. 0,6</p></td></tr><tr><td><p>Над землей</p></td><td><p>Отделений электролиза расплавов, сооружения промышленного рельсового транспорта</p></td><td><p align="center">Св. 0,5</p></td><td><p align="center">Св. 0,6</p></td></tr><tr><td></td><td><p>Отделений электролиза водных растворов</p></td><td><p align="center">Св. 0,0</p></td><td><p align="center">Св. 0,6</p></td></tr><tr><td colspan="4"><p>Приведенные показатели действительны при условии защиты арматуры бетоном в конструкциях с шириной раскрытия трещин не более указанной в 10.5. При наличии в защитном слое бетона трещин с шириной раскрытия, более указанной в 10.5, показатели опасности электрокоррозии следует принимать по ГОСТ 9.602.<br><br>Содержание ионов хлора в грунтовой воде определяют по ГОСТ 4245.</p></td></tr></tbody></table>

<table><tbody><tr><td></td><td></td></tr><tr><td><p>УДК 69+691:620.197:006.354</p></td><td><p>МКС 91.080.40</p></td></tr><tr><td colspan="2"></td></tr><tr><td colspan="2"><p>Ключевые слова: бетон, железобетон, защита от коррозии, коррозионная стойкость, защитные покрытия, защитное действие бетона, стальная арматура, агрессивные среды</p></td></tr></tbody></table>

Редакция документа с учетом  
изменений и дополнений подготовлена
