Repository: alexefanov/wiki

# LLM Wiki

Этот репозиторий хранит Obsidian vault для ведения локальной LLM-ориентированной базы знаний и одновременно является облачной LLM-ориентированной базой знаний, функционирующей на базе инфраструктуры Yandex.

Начинайте с `wiki/index.md`, затем переходите по связанным тематическим страницам. Исходные или слабо обработанные материалы находятся в `raw/`.

## Структура

- `wiki/` - обработанные заметки базы знаний и индексные страницы.
- `raw/` - исходные или обработанные заметки-источники.
- `raw/temp/` - исходные необработанные заметки-источники.
- `AGENTS.md` - schema-файл с правилами для LLM-агента, который поддерживает vault.

File: raw/ГОСТ 9.402-2004 Единая система защиты от коррозии и старения. Покрытия лакокрасочные. Подготовка металлических поверхностей к окрашиванию.md (part 5 of 5)
---
<table><tbody><tr><td></td><td></td><td></td><td></td><td></td><td></td><td></td><td></td><td></td></tr><tr><td></td><td colspan="3"><p align="center">Раствор</p></td><td colspan="5"><p align="center">Режим обработки</p></td></tr><tr><td><p align="center">Наименование материала или характеристика изделия</p></td><td><p align="center">Состав</p></td><td><p align="center">Массовая концентрация, кг/м, при обработке</p></td><td colspan="2"><p align="center">при обработке</p></td><td colspan="2"><p align="center">Погружение</p></td><td colspan="2"><p align="center">Распыление</p></td></tr><tr><td></td><td></td><td><p align="center">погружением</p></td><td><p align="center">рас-<br>пыле-<br>нием</p></td><td><p align="center">Тем- пера- тура, °С</p></td><td><p align="center">Продол- житель- ность, мин</p></td><td><p align="center">Темпе-<br>ратура, °С</p></td><td><p align="center">Давление жидкости, МПа, (кгс/см)</p></td><td><p align="center">Продол- житель-<br>ность, мин</p></td></tr><tr><td><p>Стальной прокат и литье</p></td><td><p>Серная кислота по ГОСТ 2184 или ГОСТ 4204</p></td><td><p align="center">200-250</p></td><td><p align="center">50-100</p></td><td><p align="center">60-70</p></td><td><p align="center">5-15</p></td><td><p align="center">50-60</p></td><td><p align="center">0,08-0,20 (0,8-2,0)</p></td><td><p align="center">3-5</p></td></tr><tr><td></td><td><p>ПАВ (анионоактивное и/или неионогенное)</p></td><td><p align="center">2-5</p></td><td><p align="center">0,5-1,0</p></td><td></td><td></td><td></td><td></td><td></td></tr><tr><td></td><td><p>Ортофосфорная кислота по ГОСТ 2184 или ГОСТ 4204</p></td><td><p align="center">20-30</p></td><td><p align="center">20-30</p></td><td><p align="center">50-60</p></td><td><p align="center">10-30</p></td><td><p align="center">50-60</p></td><td><p align="center">0,08-0,2 (0,8-2,0)</p></td><td><p align="center">3-5</p></td></tr><tr><td></td><td><p>ПАВ (анионоактивное и/или неионогенное)</p></td><td><p align="center">2-5</p></td><td><p align="center">0,5-1,0</p></td><td></td><td></td><td></td><td></td><td></td></tr><tr><td><p>Стальные изделия, имеющие сварные швы, чугунное литье</p></td><td><p>Ортофосфорная кислота по ГОСТ 6552 или ГОСТ 10678</p></td><td><p align="center">150-200</p></td><td><p align="center">50-100</p></td><td><p align="center">70-80</p></td><td><p align="center">5-15</p></td><td><p align="center">60-70</p></td><td><p align="center">0,08-0,2 (0,8-2,0)</p></td><td><p align="center">3-5</p></td></tr><tr><td></td><td><p>ПАВ (анионоактивное и/или неионогенное)</p></td><td><p align="center">2-5</p></td><td><p align="center">0,5-1,0</p></td><td></td><td></td><td></td><td></td><td></td></tr></tbody></table>

В.5 Режимы обработки металлических изделий в растворах активаторов приведены в таблице В.6.

Таблица В.6 - Режимы обработки металлических изделий в растворах активаторов

<table><tbody><tr><td></td><td></td><td></td><td></td><td></td><td></td><td></td><td></td></tr><tr><td></td><td></td><td></td><td></td><td></td><td colspan="3"><p align="center">Режим обработки</p></td></tr><tr><td><p align="center">Наименование материала или характеристика изделия</p></td><td><p align="center">Наименование состава</p></td><td><p align="center">Метод обработки</p></td><td><p align="center">Зна- чение пока- зателя<br>рН</p></td><td><p align="center">Массовая концен- трация, кг/м</p></td><td><p align="center">Тем-<br>пера- тура, °С</p></td><td><p align="center">Давление жидкости, МПа (кгс/см)</p></td><td><p align="center">Продолжи- тельность, мин</p></td></tr><tr><td><p>Изделия из 1-й и 2-й групп металлов</p></td><td><p>АФ-4, АП-4</p></td><td><p>Распыление</p></td><td><p align="center">8-10</p></td><td><p align="center">0,5-3,0</p></td><td><p align="center">20-40</p></td><td><p align="center">0,1-0,2 (1,0-2,0)</p></td><td><p align="center">Не менее 0,5</p></td></tr><tr><td></td><td><p>АФ-1</p></td><td></td><td><p align="center">7,2-9,0</p></td><td><p align="center">0,4-3,0</p></td><td></td><td></td><td></td></tr><tr><td></td><td><p>АФ-4, АП-4</p></td><td><p>Погружение</p></td><td><p align="center">8-10</p></td><td><p align="center">0,5-3,0</p></td><td><p align="center">20-40</p></td><td><p align="center">-</p></td><td><p align="center">Не менее 1</p></td></tr><tr><td></td><td><p>АФ-1</p></td><td></td><td><p align="center">7,2-7,8</p></td><td><p align="center">0,4-3,0</p></td><td></td><td></td><td></td></tr><tr><td></td><td><p>АФ-4, АП-4 в обезжиренном растворе</p></td><td><p>Распыление</p></td><td><p align="center">-</p></td><td><p align="center">0,5-3,0</p></td><td><p align="center">40-70</p></td><td><p align="center">0,1-0,2 (1,0-2,0)</p></td><td><p align="center">По НД</p></td></tr><tr><td></td><td><p>АФ-1 в обезжиривающем растворе</p></td><td></td><td></td><td><p align="center">0,4-0,5</p></td><td></td><td></td><td></td></tr><tr><td><p>Пружины, изделия с цементированными и азотированными поверхностями</p></td><td><p>Соляная кислота по ГОСТ 857</p></td><td><p>Погружение</p></td><td><p align="center">-</p></td><td><p align="center">50-100</p></td><td><p align="center">15-35</p></td><td><p align="center">-</p></td><td><p align="center">1,0-2,0</p></td></tr><tr><td></td><td><p>Уротропин по ГОСТ 1381</p></td><td></td><td></td><td><p align="center">40-50</p></td><td></td><td></td><td></td></tr></tbody></table>

В.6 Пассивирующие составы и технологические режимы обработки приведены в таблице В.7

Таблица В.7 - Пассивирующие составы и технологические режимы обработки

<table><tbody><tr><td></td><td></td><td></td><td></td><td></td><td></td><td></td><td></td></tr><tr><td><p align="center">Характеристика изделия</p></td><td><p align="center">Наименование пассивирующего раствора</p></td><td colspan="2"><p align="center">Массовая концентрация, кг/м, при обработке</p></td><td colspan="4"><p align="center">Режим обработки</p></td></tr><tr><td></td><td></td><td colspan="2"></td><td colspan="2"><p align="center">Погружение</p></td><td colspan="2"><p align="center">Распыление</p></td></tr><tr><td></td><td></td><td><p align="center">погру- жением</p></td><td><p align="center">распы- лением</p></td><td><p align="center">Темпе- ратура, °С</p></td><td><p align="center">Продолжи- тельность, мин</p></td><td><p align="center">Темпе- ратура, °С</p></td><td><p align="center">Продол-<br>житель-<br>ность, мин</p></td></tr><tr><td><p>Изделия из металлов 1-й группы для межоперационной обработки</p></td><td><p>Азотистокислый натрий по ГОСТ 4197</p></td><td><p align="center">4-5</p></td><td><p align="center">1-2</p></td><td><p align="center">50-60</p></td><td><p align="center">1-2</p></td><td><p align="center">45-50</p></td><td><p align="center">1-2</p></td></tr><tr><td></td><td><p>Моно- или триэтаноламин</p></td><td><p align="center">5-10</p></td><td><p align="center">3-5</p></td><td><p align="center">40-60</p></td><td><p align="center">2-3</p></td><td><p align="center">40-60</p></td><td><p align="center">1-2</p></td></tr><tr><td></td><td><p>Вещества, содержащие шестивалентный хром в пересчете на хромовый ангидрид</p></td><td><p align="center">0,1-0,2</p></td><td><p align="center">0,1-0,2</p></td><td><p align="center">40-50</p></td><td><p align="center">0,5-1,0</p></td><td><p align="center">40-50</p></td><td><p align="center">0,5-1,0</p></td></tr><tr><td colspan="8"><p>Примечания</p><p>1 Пассивирование азотистокислым натрием и моно- или триэтаноламином применяют только для межоперационной защиты с обязательным промыванием поверхности питьевой водой перед окрашиванием.</p><p>2 При обработке методом распыления давление жидкости должно быть 0,08-0,2 МПа (0,8-2,0 кгс/см).</p><p>3 Допускается перед окрашиванием методом электроосаждения пассивирование фосфатного покрытия не проводить, а заменить его промыванием деминерализованной или дистиллированной водой.</p></td></tr></tbody></table>

В.7 Пример состава щелочного раствора, применяемого для удаления лакокрасочного покрытия, приведен в таблице В.8.

Таблица В.8 - Состав щелочного раствора для удаления лакокрасочного покрытия

|  |  |  |
| --- | --- | --- |
| Состав раствора | Массовая концентрация, кг/м | Температура, °С |
| Гидроокись натрия по ГОСТ 2263 или ГОСТ 11078 | 100-300 | 70-95 |
| Натрий углекислый по ГОСТ 5100 | 50-100 |  |
| Натрий кремнекислый по ГОСТ 13078 | 10-20 |  |

## Приложение Г (обязательное)

Требования к качеству исходной воды, используемой  
для приготовления технологических растворов

Требования к качеству исходной воды, используемой для приготовления различных технологических растворов, приведены в таблице Г.1.

Таблица Г.1

<table><tbody><tr><td></td><td></td></tr><tr><td><p align="center">Технологическая стадия</p></td><td><p align="center">Исходная вода</p></td></tr><tr><td><p>Обезжиривание, травление</p></td><td><p>Питьевая вода по ГОСТ 2874, 2-й категории по ГОСТ 9.314, конденсат</p></td></tr><tr><td><p>Активирование, фосфатирование, хроматирование, пассивирование</p></td><td><p>Дистиллированная вода по ГОСТ 6709, 3-й категории по ГОСТ 9.314</p></td></tr><tr><td><p>Промывки между технологическими стадиями и начальные стадии промывки перед окрашиванием</p></td><td><p>Питьевая вода по ГОСТ 2874, 2-й категории по ГОСТ 9.314, конденсат</p></td></tr><tr><td colspan="2"><p>Примечание - Если необходимо повысить физико-механические и защитные свойства наносимых лакокрасочных покрытий, то в исходной питьевой воде и воде 2-й категории необходимо снизить жесткость и содержание солей железа, хлоридов, сульфатов и сухого остатка.</p></td></tr></tbody></table>

## Приложение Д (рекомендуемое)

Контроль и корректирование составов,  
используемых для подготовки поверхности

**Д.1 Контроль и корректирование водных обезжиривающих щелочных растворов**

Д.1.1 Общую щелочность обезжиривающих растворов определяют титрованием с применением смеси индикаторов бромкрезолового зеленого и метилового оранжевого растворов соляной кислоты молярной концентрации HCI , равной 0,1 моль/дм. При этом по израсходованному объему соляной кислоты, см, определяют щелочность в условных единицах - точках.

Д.1.2 Корректирование щелочных растворов проводят 10%-ным раствором моющего средства или непосредственно сухой моющей композицией при снижении щелочности на 3-6 точек при обработке погружением и на 2-3 точки - при обработке распылением.

Д.1.3 В случае образования большого количества пены в качестве пеногасителя применяют первичные синтетические спирты фракции С-С, С-С - 0,4 кг/м, уайт-спирит 0,1-0,4 кг/м, трибутилфосфат - 0,1 кг/м и др.

Д.1.4 Не допускается перед окрашиванием в качестве пеногасителя применять силиконы или композиции на их основе. Особенно это касается грунтования методом электроосаждения или нанесения на металлы водных лакокрасочных материалов.

**Д.2 Контроль и корректирование активирующих растворов**

Д.2.1 Контроль активирующих растворов на основе титановых активаторов типов АФ-1, АФ-4, АП-4 перед операцией фосфатирования проводят по НД на применяемый процесс фосфатирования.

Если активатор по технологическому процессу добавляют во вторую ванну обезжиривания, то его контроль не проводят.

Если активатор по технологическому процессу добавляют в промывалку перед операцией фосфатирования, то контроль активирующего раствора проводят по анализу общей щелочности и рН.

Д.2.2 Метод определения общей щелочности активирующего раствора - по Д.1.1.

**Д.2.3 Определение рН**

Определение рН проводят при помощи лабораторного рН-метра любой конструкции по НД на него.

**Д.2.4 Корректирование активирующим составом**

При введении растворов активаторов типов АФ-1, АФ-4, АП-4 в щелочной обезжиривающий раствор корректирование раствора проводят одновременно с корректированием раствора технического моющего средства, исходя из того, что соотношение между содержанием в растворе ТМС и активатора составляет 1,0:0,1 соответственно. Корректирование обезжиривающего раствора проводят при снижении общей щелочности на 3 точки.

Корректирование обезжиривающего раствора растворами активаторов типа АФ-4 проводят одновременно с корректированием раствора ТМС следующим образом: в каждый 1 м концентрированного 10%-ного раствора ТМС вводят 0,33 м концентрированного 3%-ного раствора активаторов типов АФ-1, АФ-4 или АП-4. Кроме этого, каждый день перед началом работы в обезжиривающий раствор добавляют концентрированный 3%-ный раствор активатора в количестве 10% первоначального значения.

Д.2.5 Корректирование растворами активаторов типов АФ-1, АФ-4, АП-4 при введении в промывочную воду проводят исходными составами АФ-1, АФ-4, АП-4, соответственно, исходя из расчета, что введение 0,45 кг состава АФ-1 и 0,60 кг состава АФ-4 или АП-4 в 1 м рабочего раствора повышает его щелочность на 1 точку.

Д.2.6 В связи с тем, что растворы активаторов типов АФ-1, АФ-4, АП-4 склонны к коагуляции, ежедневно после окончания работы сливают 10% активирующего раствора и перед началом работы дополняют объем раствора свежеприготовленным активирующим раствором.

Д.2.7 Замену активирующего раствора проводят при ухудшении качества фосфатного покрытия (увеличение размера кристаллов и массы покрытия на единицу площади), но не реже одного раза в две недели.

**Д.3 Контроль качества фосфатирования**

Д.3.1 Типы черных металлов групп 1-3 и характеристики их фосфатируемости приведены в таблице Д.1.

Таблица Д.1

<table><tbody><tr><td></td><td></td><td></td></tr><tr><td><p align="center">Группа металла</p></td><td><p align="center">Тип металла</p></td><td><p align="center">Характеристика фосфатируемости</p></td></tr><tr><td><p align="center">1</p></td><td><p>Стали углеродистые обыкновенного качества по ГОСТ 380, сталь тонколистовая малоуглеродистая по ГОСТ 9045, прокат стальной повышенной прочности по ГОСТ 19281, прокат для строительных конструкций по ГОСТ 27772, прокат тонколистовой из углеродистой стали, качественной и обыкновенного качества по ГОСТ 16523</p></td><td><p>Фосфатируются</p></td></tr><tr><td><p align="center">2</p></td><td><p>Прокат из стали повышенной прочности (низколегированные стали) по ГОСТ 9281, чугун серый</p></td><td><p>Фосфатируются</p></td></tr><tr><td><p align="center">3</p></td><td><p>Стали высоколегированные и сплавы коррозионностойкие, жаростойкие и жаропрочные по ГОСТ 5632 и ГОСТ 20072</p></td><td><p>Не фосфатируются</p></td></tr><tr><td colspan="3"><p>Примечания</p><p>1 Изделия из горячекатаного металла фосфатируют после удаления окалины.</p><p>2 Для фосфатирования металлов группы 2 требуется экспериментальный подбор режимов обработки.</p><p>3 Железофосфатное покрытие применяют для изделий из металлов группы 1.</p><p>4 Фосфатирование высокопрочных сталей проводят в растворах, применяемых по нормативным документам на них.</p><p>5 Для получения электроосажденных лакокрасочных покрытий с высокими защитными характеристиками применяют углеродистую сталь типов 08, 08кп, 08Ю, количество поверхностных углеродистых загрязнений на которой не превышает 7 мг/м.</p></td></tr></tbody></table>

**Д.3.2 Контроль и корректирование фосфатирующих растворов**

Д.3.2.1 Корректирование фосфатирующих растворов проводят при помощи корректирующего концентрата и раствора окислителя, если в качестве окислителя используется нитрит натрия. При фосфатировании алюминия или горячеоцинкованной стали допускается корректирование проводить при помощи растворов фторидов.

Д.3.2.2 Для корректирования рабочего фосфатирующего раствора применяют корректирующий фосфатирующий концентрат, который дозируют непрерывно в рабочий раствор через дозирующий насос или периодически вручную. Периодическое дозирование допускается при неполной загруженности по производительности ванны фосфатирования.

Скорость подачи фосфатирующего концентрата , дм/ч, вычисляют по формуле

, (Д.1)

где - расход корректирующего концентрата, дм/м;

\- площадь изделий, обрабатываемых за один час, м.

Примечание - Следует помнить, что без корректирования рабочего фосфатирующего раствора корректирующим фосфатирующим концентратом в 1 дм фосфатирующего раствора можно обработать 0,15-0,2 м поверхности при условии сохранения качества покрытия. Концентрация нитрита натрия в фосфатирующем растворе должна быть постоянной и определяется маркой фосфатирующего концентрата и технологическими параметрами процесса фосфатирования. Пополнение нитритом натрия производится в виде 5%-20%-ного водного раствора.

Д.3.2.3 Корректирование фосфатирующим концентратом вручную осуществляют при изменении следующих показателей: массовой концентрации катионов, общей и свободной кислотности в соответствии с требованиями технологической инструкции на применение фосфатирующего концентрата.

Примечание - Свободную кислотность определяют титрованием 10 см рабочего фосфатирующего раствора раствором гидроокиси натрия молярной концентрации NaOH , равной 0,1 моль/дм с индикатором метиловым оранжевым; общую кислотность - с индикатором фенолфталеином. При этом по израсходованному объему гидроокиси натрия в кубических сантиметрах определяют кислотность в условных единицах - точках.

**Д.3.3 Определение массы фосфатного покрытия, приходящейся на единицу площади поверхности**

Метод применим для:

\- фосфатных покрытий на железе и стали;

\- фосфатных покрытий на цинке и кадмии;

\- фосфатных покрытий на алюминии и его сплавах.

Метод применяют только для фосфатных покрытий, которые не содержат дополнительных слоев, например масла, полимеров на водной основе или на растворителях, а также воска.

Гравиметрический метод не обнаруживает наличия мест, на которых не сформировалось фосфатное покрытие, или пятен, толщина которых меньше минимального значения, установленного для измеряемых участков. Кроме того, конкретное значение, полученное на каждом измеряемом участке, соответствует средней толщине этого участка.

Д.3.3.1 Используемая аппаратура

Стаканы из стекла или другого материала, в которых допускается растворять фосфатные покрытия.

Весы лабораторные общего назначения не ниже 2-го класса точности с наибольшим пределом взвешивания 200 г или другие, с аналогичными техническими и метрологическими характеристиками.

Д.3.3.2 Требования к образцам металла

Образцы должны иметь максимальную массу 200 г и общую поверхность, достаточную для того, чтобы можно было измерить потерю массы с достаточной точностью в соответствии с требованиями к материалам или изделиям. Для обеспечения достаточной точности измерения общая поверхность должна соответствовать требованиям, приведенным в таблице Д.2.

Таблица Д.2 - Корреляция площади образца и требуемой массы покрытия на единицу поверхности

|  |  |
| --- | --- |
| Масса покрытия на единицу поверхности, г/м | Минимальная общая площадь образца, см |
| Менее 1 | 400 |
| 1-10 | 200 |
| 10-25 | 100 |
| 25-50 | 50 |
| Более 50 | 26 |

Д.3.3.3 Метод отбора образцов должен соответствовать требованиям НД на изделие.

Д.3.3.4 Средства и методы удаления покрытий

Для приготовления растворов допускается применять реактивы квалификации х.ч. или ч.д.а. и дистиллированную воду или воду идентичной чистоты.

Д.3.3.5 Метод удаления фосфатных покрытий с железа и стали

Метод удаления марганецфосфатных покрытий

Для удаления марганецфосфатных покрытий используют водный раствор, содержащий 50 г оксида хрома (VI).

Высушенный образец с фосфатным покрытием площадью , м, взвешивают. Результат , г, записывают с точностью до четвертого десятичного знака. Затем погружают образец на 15 мин в раствор для удаления покрытия, температуру которого поддерживают равной (75±5) °С. После извлечения образца из раствора его сразу же промывают в проточной питьевой воде, а затем в дистиллированной воде, быстро высушивают и снова взвешивают. Операцию повторяют до тех пор, пока не будет получена постоянная масса , г.

Для каждого образца следует использовать свежеприготовленный раствор.

Метод удаления цинкфосфатных покрытий

Растворы для удаления покрытия:

раствор А - водный раствор, содержащий: едкий натр - 100 г, ЭДТА (этилендиаминтетрауксусная кислота - дигидрат тетранатриевой соли) - 90 г и триэтаноламин - 4 г в 1 дм раствора;

раствор Б - раствор, содержащий 50 г/дм оксида хрома (VI).

Высушенный образец с фосфатным покрытием площадью , м, взвешивают на аналитических весах. Результат взвешивания , г, записывают с точностью до четвертого десятичного знака. Затем погружают образец на 5 мин в раствор А для удаления покрытия, температуру которого поддерживают равной (75±5) °С или на 1,5-2,0 мин в раствор Б такой же температуры. После извлечения образца из раствора его сразу же промывают в проточной питьевой воде, а затем в дистиллированной воде, быстро высушивают и снова взвешивают. Операцию повторяют до тех пор, пока не будет получена постоянная масса , г.

Для каждого образца следует использовать свежеприготовленный раствор.

Метод удаления железофосфатных покрытий

Водный раствор, содержащий 50 г/дм оксида хрома (VI) CrO.

Высушенный образец с фосфатным покрытием площадью , м, взвешивают на аналитических весах. Результат взвешивания , г, записывают с точностью до четвертого десятичного знака. Затем погружают образец на 15 мин в раствор для удаления покрытия, температуру которого поддерживают равной (75±5) °С. После извлечения образца из раствора его сразу же промывают в чистой проточной воде, а затем в дистиллированной воде, быстро высушивают и снова взвешивают. Операцию повторяют до тех пор, пока не будет получена постоянная масса , г.

Для каждого образца следует использовать свежеприготовленный раствор.

Д.3.3.6 Метод удаления фосфатных покрытий с цинка и кадмия

Раствор, содержащий 20 г бихромата аммония на 1 дм 25% - 30%-ного раствора аммиака. Во время приготовления температура раствора должна быть не более 25 °С.

Высушенный образец с фосфатным покрытием площадью , м, взвешивают на аналитических весах. Результат взвешивания , г, записывают с точностью до четвертого десятичного знака. Затем погружают образец на 3-5 мин в раствор для удаления покрытия температурой не выше 25 °С. Эту операцию проводят при работающей вытяжной вентиляции. После извлечения образца из раствора его сразу же промывают в проточной питьевой воде, а затем в дистиллированной воде, быстро высушивают, снова взвешивают и определяют массу , г.

Для каждого образца берут свежеприготовленный раствор.

Д.3.3.7 Метод удаления кристаллических фосфатных покрытий с алюминия и его сплавов

Раствор для удаления покрытия - азотная кислота с массовой долей основного вещества 65%-70%.

Высушенный образец с фосфатным покрытием площадью , м, взвешивают на аналитических весах. Результат взвешивания , г, записывают с точностью до четвертого десятичного знака. Затем погружают образец на 5 мин в раствор для удаления покрытия, температуру которого поддерживают равной (75±5) °С, либо на 15 мин в тот же раствор температурой (25±5) °С. После извлечения образца из раствора его сразу же промывают в проточной питьевой воде, а затем в дистиллированной воде, быстро высушивают и снова взвешивают. Операцию повторяют до тех пор, пока не будет получена постоянная масса , г.

Для каждого образца следует использовать свежеприготовленный раствор.

Д.3.3.8 Оформление результатов

Массу на единицу площади , г/м, определяют по формуле

![[raw/вложенные файлы/5d46bed9e7e16ffb7432db3dcb4edfea_MD5.png]], (Д.2)

где - масса образца с покрытием, г;

\- масса образца после удаления покрытия, г;

\- площадь покрытия образца, м.

За результат анализа принимают среднеарифметическое значение трех определений, допускаемое расхождение между которыми не превышает 0,05 г/м при доверительной вероятности .

**Д.4 Приготовление, контроль и корректирование пассивирующих растворов**

Д.4.1 Для приготовления пассивирующих растворов на основе хромового ангидрида и основного бихромата хрома применяют деминерализованную воду с удельной проводимостью не более 20 мкСм/см по ГОСТ 6709.

Д.4.2 Для приготовления пассивирующих растворов на питьевой воде щелочность воды снижают до 2 точек добавлением 45%-ного раствора муравьиной кислоты. Добавление 10 см раствора муравьиной кислоты в 100 см воды снижает щелочность на 1 точку.

Д.4.3 Определение общей щелочности - по Д.1.1.

Д.4.4 При контроле пассивирующих растворов в процессе работы определяют рН и массовую концентрацию шестивалентного хрома.

Д.4.5 Корректирование рабочего пассивирующего раствора проводят по результатам анализа на хром (VI) и измерения рН следующим образом.

Рабочий пассивирующий раствор в течение дня корректируют по содержанию хрома добавлением основного бихромата хрома или хромового ангидрида.

Если рН пассивирующего раствора более 5, то добавляют азотную кислоту.

Если рН менее 3, то корректирование проводят добавлением раствора едкого натра (приблизительно 20%-ной концентрации) до рН, равного 3,0-5,0.

Замену пассивирующего раствора проводят 1 раз в 3 мес.

Д.4.6 Корректирование растворов моно- и триэтаноламина проводят в зависимости от потерь объема раствора, унесенного с обрабатываемыми изделиями.

Д.4.7 Корректирование растворов для пассивирования высоколегированных сталей проводят концентрированными растворами компонентов.

## Приложение Е (справочное)

Материалы и химикаты, применяемые  
для подготовки поверхности к окрашиванию

Е.1 Материалы и химикаты, применяемые для подготовки поверхности к окрашиванию, приведены в таблице Е.1.

Таблица Е.1

Наименование материала, химиката

**Смывки**

СД, СП-6, СП-7, АФТ-1, СПС-1, СПС-2, СНБ-9, ТФ, Автосмывка  
  
**Ингибиторы**

КАТАПИН, ХОСП-10, Икос-3  
  
**Растворители**

Уайт-спирит (Нефрас С4-155/200), Нефрас 50/150  
  
**Пассивирующий состав**

Хромовый ангидрид (CrO)  
  
**Активирующие составы**

АФ-1, АФ-4, АП-4  
  
**Составы для кристаллического фосфатирования стали, оцинкованной стали, алюминия**

КФ-1, КФ-3, КФ-7, КФ-12, КФ-12К, КФ-14, КФ-14К, КФ-15, КФ-15К, КФ-16, КФ-16К, КФ-17, КФ-17К, Фосфотех-Ц1, Фосфотех-Ц2, Фосфотех-11, Фосфотех-11К, Фосфотех-14, Фосфотех-14К, Фосфотех-15, Фосфотех-15К, КФ-12М, Фосфотех-18, ФК-1, ФК-2, ФК-3, ФК-4, ФК-5, ФК-6, КНЦ-12, КНЦ-12Н, Фоскон Н-2, Фосфолит-1, Фосфолит-2  
  
**Составы для аморфного фосфатирования**

КФА-8, КФА-9, КФА-10, Фосфотех-А1, Фосфотех-А2, Фосфотех-4А, Фосфотех-4В, Фосфотех-4С, ФК-7  
  
**Технические моющие средства**

КМ-1, КМ-2, КМ-17, КМ-18М, КМ-19, КМ-21, КМ-22, КМ-25, КМ-26, КМ-27, КМ-28, КМ-29, ХОС-3, КИМОС П, КОС-6, КМУ-1, МД-2, АПОЛИР К, МС-15, МС-37, МЛ, ВИМОЛ, ЛАБОМИД-М, ЛАБОМИД-102, ЛАБОМИД-203, ТЕМП 100Д, ТЕМП 200Д, СОФАЛ; КОМОС-1, КОМОС-11, КОМОС-19, КОМОС-20, ТМОК-П, ТМОК-6П, ТМОК-100, ТЕМП-500, ЭЛЕКТРИН-М, ЭКОС-М, ПТС, ХС-2М, ТМОК-6Пу, ЭКОС, ПТС-5, БФК, ФОСКОН 200, ФОСКОН 200-1, ФОСКОН 200-2  
  
**Эмульсионные составы**

К-1-ТМС-31, ТМС-57, Вертолин-74, Термос-1 (Термос-2), Эмульсин, Рельсин, ЭК-1-5-100  
  
**Соли**

Натрий фтористый кислый, калий фтористый 2-водный  
  
**Преобразователи ржавчины**

Принкор-1, СФ-1

Е.2 Допускается применять также другие материалы и составы, удовлетворяющие требованиям по коррозионной стойкости ГОСТ 9.401 и характеристикам, приведенным в таблице 14.

## Библиография

\[1\] ИСО 8501-1:1988 Подготовка стальной основы перед нанесением красок и подобных покрытий. Визуальная оценка чистоты поверхности. Часть 1. Степень ржавления и степени подготовки непокрытой стальной основы после полного удаления прежних покрытий "Preparation of steel substrates before application of paints and related products - Visual assessment of surface cleanliness - Part 1: Rust grades and preparation grades of uncoated steel substrates and of steel substrates after overall removal of previous coatings"

Электронный текст документа  
и сверен по:  
  
, 2006
