Repository: alexefanov/wiki

# LLM Wiki

Этот репозиторий хранит Obsidian vault для ведения локальной LLM-ориентированной базы знаний и одновременно является облачной LLM-ориентированной базой знаний, функционирующей на базе инфраструктуры Yandex.

Начинайте с `wiki/index.md`, затем переходите по связанным тематическим страницам. Исходные или слабо обработанные материалы находятся в `raw/`.

## Структура

- `wiki/` - обработанные заметки базы знаний и индексные страницы.
- `raw/` - исходные или обработанные заметки-источники.
- `raw/temp/` - исходные необработанные заметки-источники.
- `AGENTS.md` - schema-файл с правилами для LLM-агента, который поддерживает vault.

File: raw/Руководство по обеспечению долговечности железобетонных конструкций предприятий черной металлургии при их реконструкции и восстановлении.md (part 5 of 9)
---
5.2. При эксплуатации реконструируемых стержневых и плоских железобетонных элементов в нормальных температурных условиях (*t* <= 50 °C) учет различия физико-механических свойств старого и нового бетонов производится в соответствии с " [Руководством](https://e-ecolog.ru/docs/bsDIKByh-3vsyHyiK5JAW "\"Руководство по проектированию железобетонных сборно-монолитных конструкций\"
") по проектированию железобетонных сборно-монолитных конструкций" (НИИЖБ, М., Стройиздат, 1977). При этом старый бетон выполняет роль сборного элемента.

5.3. В случае использования в сжатой зоне одновременно старого и нового бетонов необходимо учесть состояние старого бетона на момент выполнения работ по укладке нового бетона.

Использование прочности старого бетона в зоне повреждения элемента, состояние которого отнесено к IV и V категории (см. [табл. 1](https://e-ecolog.ru/docs/y5wIVy-jA6d9a9MgQUYQV#49 "Таблица 1")), допускается только при специальном обосновании.

При усилении конструкций железобетонной обоймой, и особенно односторонним или двухсторонним наращиванием, рекомендуется максимально возможная разгрузка конструкции на момент усиления.

Если сохраняемая часть существующей конструкции по несущей способности исходя из расчетных сопротивлений бетона удовлетворяет фактическим нагрузкам на момент выполнения работ по усилению, то в сжатой зоне возможно полное использование прочности старого и нового бетонов при расчете на новые проектные нагрузки.

Если сохраняемая часть существующей конструкции по несущей способности исходя из нормативных сопротивлений бетона удовлетворяет фактическим нагрузкам на момент выполнения работ по усилению, то при расчете составных сечений расчетные сопротивления на сжатие нового бетона принимаются умноженными на коэффициент условия совместной работы *m* <sub>совм</sub>. При усилении односторонним и двухсторонним наращиванием *m* <sub>совм</sub> = 0,8; при усилении обоймой *m* <sub>совм</sub> = 1. При этом прочность старого бетона используется полностью. С учетом указанных коэффициентов возможны случаи, когда полное использование нового бетона (при исключении из расчета на прочность старого бетона) явится более экономичным решением.

5.4. При эксплуатации реконструируемых стержневых и плоских железобетонных элементов при повышенных температурах (*t* > 50 °C) учет различия физико-механических свойств старого и нового бетонов производится в соответствии с "Инструкцией по проектированию бетонных и железобетонных конструкций, предназначенных для работы в условиях воздействия повышенных и высоких температур. СН 482-76" (М., Стройиздат, 1977), а также "Рекомендациями по проектированию бетонных и железобетонных конструкций, предназначенных для работы в условиях попеременного увлажнения и высушивания при повышенных температурах (Харьковский Промстройниипроект, НИИЖБ, 1978).

5.5. В дополнение к требованиям, изложенным в [п. 5.4](https://e-ecolog.ru/docs/y5wIVy-jA6d9a9MgQUYQV#1215 "5.4. При эксплуатации реконструируемых стержневых и плоских железобетонных элементов при повышенных температурах (t > 50 °C) учет различия физико-механических свойств старого и нового бетонов производится в соответствии с \"Инструкцией по проектированию бетонных и железобетонных конструкций, предназначенных для работы в условиях воздействия повышенных и высоких температур. СН 482-76\" (М., Стройиздат, 1977), а также \"Рекомендациями по проектированию бетонных и железобетонных конструкций, предназначенных дл..."), при расчете прочности контактного слоя между старым и новым бетоном следует учесть требования [пп. 2.1](https://e-ecolog.ru/docs/bsDIKByh-3vsyHyiK5JAW#100052 "\"Руководство по проектированию железобетонных сборно-монолитных конструкций\"
") - [2.4](https://e-ecolog.ru/docs/bsDIKByh-3vsyHyiK5JAW#100058 "\"Руководство по проектированию железобетонных сборно-монолитных конструкций\"
") "Руководства по проектированию железобетонных сборно-монолитных конструкций", при этом значение касательных напряжений на контакте необходимо определять с добавлением температурно-усадочных напряжений, а в формуле (5) указанного Руководства величину *R* <sub>p112</sub> принимать с учетом понижающих коэффициентов за счет температурно-влажностных воздействий в соответствии с документами, указанными в [п. 5.4](https://e-ecolog.ru/docs/y5wIVy-jA6d9a9MgQUYQV#1215 "5.4. При эксплуатации реконструируемых стержневых и плоских железобетонных элементов при повышенных температурах (t > 50 °C) учет различия физико-механических свойств старого и нового бетонов производится в соответствии с \"Инструкцией по проектированию бетонных и железобетонных конструкций, предназначенных для работы в условиях воздействия повышенных и высоких температур. СН 482-76\" (М., Стройиздат, 1977), а также \"Рекомендациями по проектированию бетонных и железобетонных конструкций, предназначенных дл...") настоящего Руководства.

5.6. При расчете массивных плитных фундаментов, усиливаемых наращиванием сверху, боковой обоймой или совместно указанными способами, необходимо ввести дополнительный коэффициент условий работы растянутой арматуры на неоднородность старого и нового бетонов, который следует принять равным 0,9.

5.7. Для уменьшения величины напряжений по контакту между старым и новым бетоном, вызванных различием физико-механических свойств этих бетонов, и повышения адгезии рекомендуется в ответственных конструкциях на вертикальные, наклонные или горизонтальные поверхности бетона наносить слой клея, составы которого приведены в табл. 15, а технология выполнения - в [прил. 6](https://e-ecolog.ru/docs/y5wIVy-jA6d9a9MgQUYQV#2610 "РЕКОМЕНДАЦИИ").

Таблица 15

<table><tbody><tr><td rowspan="2" align="left"><p>Составляющие клея</p></td><td colspan="3" align="left"><p>Компоненты клея, масс. ч., составов</p></td><td rowspan="2" align="left"><p>Нормативный источник</p></td></tr><tr><td align="left"><p>1</p></td><td align="left"><p>2</p></td><td align="left"><p>3</p></td></tr><tr><td colspan="5" align="left"><p>1. Силоксановые клеи</p></td></tr><tr><td align="left"><p>Жидкое стекло</p></td><td align="left"><p>40</p></td><td align="left"><p>35</p></td><td align="left"><p>40</p></td><td align="left"><p><a href="https://e-ecolog.ru/docs/ObeKdglVcC-ghPKRMa8P9">ГОСТ 13078-81</a></p></td></tr><tr><td align="left"><p>Тринатрийфосфат</p></td><td align="left"><p>40</p></td><td align="left"><p>35</p></td><td align="left"><p>40</p></td><td align="left"><p><a href="https://e-ecolog.ru/docs/fMRjfOqy_Bc2DM3sOHKmL">ГОСТ 9337-79</a></p></td></tr><tr><td align="left"><p>Портландцемент или шлакопортландцемент</p></td><td align="left"><p>40</p></td><td align="left"><p>35</p></td><td align="left"><p>40</p></td><td align="left"><p>ГОСТ 10178-76</p></td></tr><tr><td align="left"><p>Песок средней крупности</p></td><td align="left"><p>17 - 19</p></td><td align="left"><p>30</p></td><td align="left"><p>-</p></td><td align="left"><p>ГОСТ 8736-77</p></td></tr><tr><td align="left"><p>Асбест</p></td><td align="left"><p>1 - 3</p></td><td align="left"><p>-</p></td><td align="left"><p>-</p></td><td align="left"><p>ГОСТ 12871-67*</p></td></tr><tr><td align="left"><p>Андезитовая мука</p></td><td align="left"><p>-</p></td><td align="left"><p>-</p></td><td align="left"><p>20</p></td><td align="left"><p>ТУ 6-12-102-77</p></td></tr><tr><td colspan="5" align="left"><p>2. Акриловые клеи</p></td></tr><tr><td align="left"><p>Полимер (порошок АСТ-Т)</p></td><td align="left"><p>29</p></td><td align="left"><p>25</p></td><td align="left"><p>20</p></td><td align="left"><p>ТУ 64-2-226-79</p></td></tr><tr><td align="left"><p>Отвердитель (жидкость АСТ-Т)</p></td><td align="left"><p>29</p></td><td align="left"><p>25</p></td><td align="left"><p>20</p></td><td align="left"><p>ТУ 64-2-226-79</p></td></tr><tr><td align="left"><p>Песок средней крупности</p></td><td align="left"><p>42</p></td><td align="left"><p>50</p></td><td align="left"><p>60</p></td><td align="left"><p>ГОСТ 8736-77</p></td></tr></tbody></table>

Примечание. Указанные составы рекомендуется применять: для горизонтальных поверхностей - [состав 1](https://e-ecolog.ru/docs/y5wIVy-jA6d9a9MgQUYQV#1225 "1"); для вертикальных и наклонных поверхностей - [составы 2](https://e-ecolog.ru/docs/y5wIVy-jA6d9a9MgQUYQV#1226 "2") и [3](https://e-ecolog.ru/docs/y5wIVy-jA6d9a9MgQUYQV#1227 "3").

В остальных случаях подготовка поверхности старого бетона для соединения его с новым бетоном осуществляется, как правило, механическим способом с помощью пневматического инструмента или вручную молотком и зубилом, бучардой и т.п. Другие способы (химический, огневой и др.) применяются при специальном их техническом и экономическом обосновании.

Перед укладкой нового бетона (за 10 - 30 мин до бетонирования) поверхность старого бетона должна быть продута воздухом под давлением и увлажнена водой, 10%-ным раствором ПВА или 20%-ным раствором латекса СКС-65ГП. При этом не допускается образование скоплений раствора на поверхности старого бетона.

Если на поверхности старого бетона, к которой прибетонируют элементы усиления или восстановления, выступают стержни арматуры, последние должны быть механическим способом очищены от ржавчины.

6\. АНТИКОРРОЗИОННАЯ ЗАЩИТА И ГИДРОИЗОЛЯЦИЯ

ЖЕЛЕЗОБЕТОННЫХ КОНСТРУКЦИЙ

Подготовка поверхности защищаемых конструкций

6.1. Основные виды дефектов и повреждений поверхности бетонных и железобетонных конструкций приведены в табл. 16.

Таблица 16

| Класс поверхности | Состав поверхностного слоя |
| --- | --- |
| I | Слой воды, снега или льда |
| II | Цементная пленка |
| III | Органический слой (лакокрасочные вещества, масло и водоросли) |
| IV | Продукты коррозии, старая штукатурка и шпаклевка (рыхлый слой) |

6.2. Поверхности бетонных и железобетонных конструкций разделяют на четыре класса шероховатости в зависимости от колебаний высоты неровностей (табл. 17).

Таблица 17

<table><tbody><tr><td align="left"><p>Класс шероховатости</p></td><td align="left"><p>Допуск колебаний высоты неровностей, мм</p></td><td colspan="2" align="left"><p>Базовая длина замера, мм</p></td><td align="left"><p>Способ получения</p></td></tr><tr><td align="left"><p>1-Ш</p></td><td align="left"><p>2,5 - 5</p></td><td colspan="2" align="left"><p>200</p></td><td align="left"><p>Черновая затирка</p></td></tr><tr><td align="left"><p>2-Ш</p></td><td align="left"><p>1,2 - 2,5</p></td><td colspan="2" align="left"><p>200</p></td><td align="left"><p>Чистовая затирка, механическая обработка или шпаклевка</p></td></tr><tr><td align="left"><p>3-Ш</p></td><td align="left"><p>0,6 - 1,2</p></td><td align="left"><p>100</p></td><td rowspan="2" align="left"></td><td align="left"></td></tr><tr><td align="left"><p>4-Ш</p></td><td align="left"><p>0,3 - 0,6</p></td><td align="left"><p>100</p></td><td align="left"><p>Шлифовка</p></td></tr></tbody></table>

6.3. Подготовка поверхности заключается в улучшении физико-механических и химических свойств наружного слоя конструкции. Удаление ослабленных участков и получение требуемой шероховатости производят в основном ударно-абразивной обработкой. При необходимости повышения класса шероховатости на подготовленную поверхность наносят выравнивающий слой.

6.4. Подготовку поверхностей бетонных и железобетонных конструкций под нанесение покрытий при восстановлении и реконструкции сооружений и технологического оборудования необходимо производить в соответствии с ГОСТ 13015-75 "Изделия железобетонные и бетонные. Общие технические требования", ГОСТ 22753-77 "Подготовка поверхности строительных конструкций к окраске и оклейке обоями. Типовые технологические процессы", [СНиП III-15-76](https://e-ecolog.ru/docs/gArN6lff9OqGjCS-iGtMO "\"СНиП III-15-76. Строительные нормы и правила. Часть III. Правила производства и приемки работ. Глава 15. Бетонные и железобетонные конструкции монолитные\" (утв. Постановлением Госстроя СССР от 21.12.1976 N 217)") "Бетонные и железобетонные конструкции монолитные" и [СНиП II-28-73\*](https://e-ecolog.ru/docs/jE-17-SggXJLgo0uoIeg5 "\"СНиП II-28-73*. Строительные нормы и правила. Часть II. Нормы проектирования. Глава 28. Защита строительных конструкций от коррозии\" (утв. Госстроем СССР 12.07.1973) (вместе с \"Дополнением к главе СНиП II-28-73\", утв. Постановлением Госстроя СССР от 17.04.1975 N 57)") "Защита строительных конструкций и сооружений от коррозии".

6.5. Поверхности бетонных и железобетонных конструкций, подлежащие усилению и восстановлению защитно-декоративных свойств, должны удовлетворять требованиям, приведенным в табл. 18.

Таблица 18

<table><tbody><tr><td rowspan="2" align="left"><p>Показатели</p></td><td colspan="5" align="left"><p>Допустимые значения физико-механических и химических свойств поверхности в зависимости от назначения под покрытия</p></td></tr><tr><td align="left"><p>бетонные</p></td><td align="left"><p>облицовочные</p></td><td align="left"><p>лакокрасочные</p></td><td align="left"><p>оклеечные</p></td><td align="left"><p>мастичные</p></td></tr><tr><td align="left"><p>1. Предел прочности при сжатии, МПа (кгс/см <sup>2</sup>), не менее:</p></td><td align="left"></td><td align="left"></td><td align="left"></td><td align="left"></td><td align="left"></td></tr><tr><td align="left"><p>для конструкций без отделки</p></td><td align="left"><p>20</p><p>(200)</p></td><td align="left"><p>15 - 20</p><p>(150 - 200)</p></td><td align="left"><p>15</p><p>(150)</p></td><td align="left"><p>20</p><p>(200)</p></td><td align="left"><p>20</p><p>(200)</p></td></tr><tr><td align="left"><p>для конструкций с цементно-песчаной штукатуркой или стяжкой</p></td><td align="left"><p>15</p><p>(150)</p></td><td align="left"><p>15</p><p>(80 - 150)</p></td><td align="left"><p>8</p><p>(80)</p></td><td align="left"><p>10</p><p>(100)</p></td><td align="left"><p>10</p><p>(100)</p></td></tr><tr><td align="left"><p>2. Класс шероховатости</p></td><td align="left"><p>1-Ш</p></td><td align="left"><p>3-Ш, 1-Ш</p></td><td align="left"><p>3-Ш</p></td><td align="left"><p>3-Ш, 2-Ш</p></td><td align="left"><p>2-Ш</p></td></tr><tr><td align="left"><p>3. Поверхностная пористость, %</p></td><td align="left"><p>Более 5</p></td><td align="left"><p>5 - 20</p></td><td align="left"><p>5 - 7</p></td><td align="left"><p>Менее 10</p></td><td align="left"><p>5 - 10</p></td></tr><tr><td align="left"><p>4. Чистота, %, не менее</p></td><td align="left"><p>92</p></td><td align="left"><p>92 - 97</p></td><td align="left"><p>97</p></td><td align="left"><p>95</p></td><td align="left"><p>97</p></td></tr><tr><td align="left"><p>5. Влажность поверхностного слоя, % по массе</p></td><td align="left"><p>Не менее 2</p></td><td align="left"><p>4 - 10</p></td><td align="left"><p>Менее 5</p></td><td align="left"><p>Менее 5</p></td><td align="left"><p>Менее 4</p></td></tr><tr><td align="left"><p>6. Щелочность поверхностного слоя в единицах pH</p></td><td align="left"><p>Более 11,5</p></td><td colspan="4" align="left"><p>Предельные значения pH определяются в зависимости от свойств прилегающего подслоя покрытия и наличия арматуры</p></td></tr><tr><td align="left"><p>7. Волнистость поверхности, мм</p></td><td align="left"><p>Не нормируется</p></td><td align="left"><p>2 - 10</p></td><td align="left"><p>2 - 5</p></td><td align="left"><p>5 - 10</p></td><td align="left"><p>5 - 10</p></td></tr><tr><td align="left"><p>8. Адгезионные свойства</p></td><td align="left"><p>0,95</p></td><td align="left"><p>0,9</p></td><td align="left"><p>0,9</p></td><td align="left"><p>0,8</p></td><td align="left"><p>0,8</p></td></tr></tbody></table>

Влажность для покрытий из водорастворимых составов не нормируется, но на поверхности не должно быть видимой пленки воды.

Крупные каверны площадью более 0,1 м <sup>2</sup> необходимо заделать расширяющимся набрызг-раствором (на расширяющемся цементе или в соответствии с [прил. 7](https://e-ecolog.ru/docs/y5wIVy-jA6d9a9MgQUYQV#2747 "РЕКОМЕНДАЦИИ")). Набрызг-раствор следует применять большей прочности, чем прочность бетона конструкции.

6.6. Выравнивающие слои следует наносить на обработанную поверхность. Толщина выравнивающего слоя, наносимого за один проход, не должна превышать 20 мм. Составы выравнивающего слоя необходимо подбирать в соответствии с "Руководством по защите от коррозии лакокрасочными покрытиями строительных бетонных и железобетонных конструкций, работающих в газовлажных средах" (НИИЖБ, М., Стройиздат, 1978). Основные показатели выравнивающих слоев приведены в табл. 19. Некоторые эффективные способы устранения дефектов (отколов, каверн, трещин и др.) приведены в "Руководстве по эксплуатации строительных конструкций производственных зданий промышленных предприятий" (ЦНИИпромзданий, М., Стройиздат, 1981), и в "Указаниях по защите от коррозии и заделке повреждений бетонных и железобетонных конструкций мостов" (М., Транспорт, 1967).

Таблица 19

<table><tbody><tr><td rowspan="2" align="left"><p>Состав материала слоя, масс. ч.</p></td><td colspan="2" align="left"><p>Качество получаемой поверхности</p></td><td rowspan="2" align="left"><p>Адгезия, МПа (кгс/см <sup>2</sup>)</p></td></tr><tr><td align="left"><p>класс шероховатости</p></td><td align="left"><p>поверхностная пористость, %</p></td></tr><tr><td align="left"><p>Цемент - 1, вода - 1</p></td><td align="left"><p>3-Ш</p></td><td align="left"><p>1,4</p></td><td align="left"><p>2,23 (22,3)</p></td></tr><tr><td align="left"><p>Цемент - 1, песок мол. - 2</p></td><td align="left"><p>3-Ш</p></td><td align="left"><p>1,25</p></td><td align="left"><p>1,62 (16,2)</p></td></tr><tr><td align="left"><p>Цемент - 1, моршалит - 1</p></td><td align="left"><p>3-Ш</p></td><td align="left"><p>1,3</p></td><td align="left"><p>2,37 (23,7)</p></td></tr><tr><td align="left"><p>То же</p></td><td align="left"><p>3-Ш</p></td><td align="left"><p>1,1</p></td><td align="left"><p>2,15 (21,5)</p></td></tr><tr><td align="left"><p>Цемент - 20, известь - 15, моршалит - 65</p></td><td align="left"><p>3-Ш</p></td><td align="left"><p>1</p></td><td align="left"><p>1,95 (19,5)</p></td></tr></tbody></table>

Рекомендуется также для этой цели использовать полимерцементный раствор на основе синтетического латекса, состав которого приведен в табл. 20.

Таблица 20

| Исходные материалы | Количество, мас. |
| --- | --- |
| Синтетический латекс БСК-65ГПН | 47,4 |
| Портландцемент | 26,3 |
| Мелкозернистый песок М400 - М500 | 26,3 |

Для приготовления полимерцементного раствора отдозированное количество латекса, цемента и песка загружается в растворомешалку и тщательно перемешивается в течение 10 - 15 мин до получения состава однородной консистенции. Полученный состав пропускают через краскотерку.

Нанесение полимерцементного раствора может быть осуществлено механизированным способом или вручную. Расход материала составляет 1,2 - 1,5 кг на 1 м <sup>2</sup> защищаемой поверхности. Время формирования покрытия 2,5 - 3 ч при температуре 20 +/- 2 °C и относительной влажности воздуха 69%.

Состояние поверхности должно быть отражено в акте на скрытые работы.

6.7. Бетонные и железобетонные поверхности необходимо за 2 - 3 ч перед нанесением водорастворимых покрытий обильно смочить водой. За 1 ч до нанесения покрытий следует удалить с поверхности лужицы воды.

6.8. Поверхность бетона, который уложен более чем за 4 ч до укладки следующего слоя, необходимо обработать. Срок перерыва в бетонировании, при котором не обязательна обработка поверхностей, должен быть менее 4 ч в зависимости от состава бетона и условий твердения.

6.9. Удаление поверхностного поврежденного слоя бетона необходимо производить избирательно с минимальным нарушением участков бетона с удовлетворительным качеством.

6.10. Механическая очистка поверхности бетона для антикоррозионной защиты является основным и наиболее надежным видом подготовки поверхности. Ее рекомендуется производить струйным, в частности, гидропескоструйным способом (смесью песка с водой) для предотвращения образования песчаной пыли при очистке.

При небольших объемах и в стесненных условиях рекомендуется производить очистку поверхности бетона, арматуры, закладных деталей с помощью электрических торцовых щеток из стальной проволоки, пневматических игольчатых пистолетов и т.п. В качестве ручного инструмента рекомендуется использовать скребки, шаберы, стальные щетки и др.

При оголении значительно прокорродировавшей арматуры и удалении бетона вокруг арматуры в процессе реконструкции или восстановления допускается производить очистку арматуры от слоистой ржавчины термическим способом с помощью ацетиленокислородных горелок или паяльных ламп. В результате нагрева продукты коррозии разрыхляются, после чего легко удаляются, например проволочными щетками.

Допускается также при специальном обосновании осуществлять очистку арматуры и закладных деталей химическим способом - обработкой поверхности растворами минеральных кислот: серной (15 - 20%) или соляной (10 - 12%). Очистка улучшается, если растворы кислот подогреть до температуры 60 - 70 °C. Очищенную поверхность затем следует тщательно промыть водой, а для нейтрализации остатков кислоты 5%-ным раствором кальцинированной соды.

6.11. Обработка поверхностей для получения шероховатости более 2-Ш должна производиться абразивным способом в соответствии с ГОСТ 22753-77 "Подготовка поверхностей строительных конструкций к окраске и оклейке обоями. Типовые технологические процессы".

6.12. Струйные способы обработки основаны на разрушении или нагревании поверхности энергией одно- или двухкомпонентной струи. Различают следующие струйные способы: газоструйный, гидроструйный, пескоструйный, термоструйный, термоабразивный (табл. 21 и [22](https://e-ecolog.ru/docs/y5wIVy-jA6d9a9MgQUYQV#1491 "Таблица 22")).

Таблица 21

| Способ | Обозначение | Область применения |
| --- | --- | --- |
| Газоструйный | В | Обеспыливание |
| Гидроструйный | Г | Обеспыливание, смачивание, удаление загрязнений и очистка стыков сборных конструкций |
| Гидроабразивный | ГА | Удаление продуктов коррозии, поверхностного слоя бетона, обнажение зерен крупного заполнителя и смачивание |
| Пескоструйный | П | Получение шероховатости, удаление продуктов коррозии и поверхностного слоя бетона, обнажение зерен крупного заполнителя |
| Термоструйный | Т | Удаление органических веществ, снега, льда, сушка и обеспыливание |
| Термоабразивный | ТА | Удаление продуктов коррозии толщиной слоя 15 - 20 мм, выравнивание поверхности, обнажение зерен крупного заполнителя и получение шероховатости 2-Ш и ниже, очистка стыков сборных конструкций |

Таблица 22

<table><tbody><tr><td rowspan="2" align="left"><p>Способ</p></td><td rowspan="2" align="left"><p>Состав струи</p></td><td rowspan="2" align="left"><p>Давление подачи рабочих компонентов, МПа</p></td><td rowspan="2" align="left"><p>Оптимальная толщина снимаемого слоя бетона</p></td><td rowspan="2" align="left"><p>Шероховатость поверхности</p></td><td colspan="2" align="left"><p>Производительность, м <sup>2</sup> /ч, при удалении слоя</p></td></tr><tr><td align="left"><p>бетона</p></td><td align="left"><p>пыли</p></td></tr><tr><td align="left"><p>Газоструйный</p></td><td align="left"><p>Воздух</p></td><td align="left"><p>0,5 - 0,6</p></td><td align="left"><p>-</p></td><td align="left"><p>Не измеряется</p></td><td align="left"><p>-</p></td><td align="left"><p>70</p></td></tr><tr><td align="left"><p>Гидроструйный</p></td><td align="left"><p>Вода</p></td><td align="left"><p>1,5 - 10</p></td><td align="left"><p>0,1 - 0,2</p></td><td align="left"><p>2-Ш</p></td><td align="left"><p>-</p></td><td align="left"><p>50</p></td></tr><tr><td align="left"><p>Гидроабразивный</p></td><td align="left"><p>Вода + песок</p></td><td align="left"><p>0,5 - 15</p></td><td align="left"><p>0,5 - 5</p></td><td align="left"><p>3-Ш,</p><p>1-Ш</p></td><td align="left"><p>5 - 7</p></td><td align="left"><p>-</p></td></tr><tr><td align="left"><p>Пескоструйный</p></td><td align="left"><p>Воздух + песок</p></td><td align="left"><p>0,5 - 0,6</p></td><td align="left"><p>0,5 - 5</p></td><td align="left"><p>3-Ш,</p><p>1-Ш</p></td><td align="left"><p>8 - 10</p></td><td align="left"><p>-</p></td></tr><tr><td align="left"><p>Термоструйный</p></td><td align="left"><p>Газообразные продукты сгорания</p></td><td align="left"><p>0,5 - 0,6</p></td><td align="left"><p>1 - 0,2</p></td><td align="left"><p>3-Ш</p></td><td align="left"><p>-</p></td><td align="left"><p>100</p></td></tr><tr><td align="left"><p>Термоабразивный</p></td><td align="left"><p>Газообразные продукты сгорания</p></td><td align="left"><p>0,5 - 0,6</p></td><td align="left"><p>0,5 - 7</p></td><td align="left"><p>2-Ш,</p><p>1-Ш</p></td><td align="left"><p>20 - 22</p></td><td align="left"><p>-</p></td></tr></tbody></table>

6.13. Струйная обработка осуществляется воздействием струи, направленной на поверхность с расстояния 150 - 250 мм и под углом 30 - 45°.

6.14. Газоструйный способ заключается в удалении пыли воздействием воздушной струи. Для его осуществления применяются газоструйные аппараты, состоящие из сверхзвукового сопла с диаметром горловины 5 - 8 мм, резинотканевого воздухопровода диаметром 11 мм, воздухоочистителя (типа СО-15А, выпускаемого Вильнюсским заводом строительно-отделочных машин и др.). Изготовление сопел возможно в механических мастерских строительных организаций, а остальные узлы выпускают серийно. При работе в помещениях, для обеспыливания необходимо применять пылесосы.

6.15. Гидроструйный способ заключается в удалении пыли, загрязнений и смачивании воздействием гидравлической струи. Для его осуществления применяют аппараты, состоящие из насоса с диаметром горловины 0,5 - 1 мм, резинотканевого рукава, насоса высокого давления и бака для воды.

6.16. Гидроабразивный способ заключается в разрушении, удалении и смачивании поверхностного слоя воздействием двухкомпонентной высокоскоростной струи, состоящей из воды и песка. Для его осуществления применяют аппараты, состоящие из сопла с диаметром горловины 10 - 15 мм, резинотканевых рукавов диаметром 20 - 25 мм, насоса высокого давления и бака для пульпы.

В качестве гидроабразивных аппаратов могут применяться машины для набрызг-бетонирования. Пульпа приготовляется из трех частей песка и семи частей воды. Расход песка составляет 200 - 250 кг/ч.

6.17. Пескоструйный способ заключается в разрушении и удалении поверхностного слоя воздействием высокоскоростной двухкомпонентной струи, состоящей из воздуха и песка. Для его осуществления применяют аппараты, состоящие из сопла с диаметром горловины 6 - 10 мм, резинотканевых рукавов, камерного питателя и компрессора, обеспечивающего подачу сжатого воздуха до 300 м <sup>3</sup> /ч (типа ЗИФ-5).

Пескоструйные аппараты ПА-60 и ПА-140 изготовляет завод монтажных заготовок Минмонтажспецстроя (г. Лиски Воронежской обл.). Расход песка составляет 5 - 6 кг/мин, скорость абразивных частиц достигает 80 м/с. Расход воздуха составляет 100 - 140 м <sup>3</sup> /ч, а песка 200 - 240 кг/ч.

6.18. Термоструйный способ заключается в удалении льда, пыли и органических веществ воздействием высокотемпературной сверхзвуковой струей продуктов сгорания. Для его осуществления применяют аппараты, состоящие из реактивной горелки с диаметром горловины сопла 12 - 14 мм, резинотканевых рукавов для подачи воздуха и горючего, топливного бака вместимостью 30 л и компрессора, обеспечивающего подачу сжатого воздуха 300 м <sup>3</sup> /ч (типа ЗИФ-5 и др.).

Горелки реактивного типа (термоотбойник Т-5) изготовляет завод "Автогенмаш" (г. Кировокан, Армянская ССР). Расход горючего составляет 6 - 7 кг/ч. Криворожский горнорудный институт разработал термоструйные аппараты ТА-12 и ТСА-12, работающие на керосине. Опытная партия выпущена Криворожским центральным рудоремонтным заводом (Украинская ССР). Их могут изготовлять ремонтные мастерские строительных организаций (см. [прил. 9](https://e-ecolog.ru/docs/y5wIVy-jA6d9a9MgQUYQV#2911 "ТЕРМОСТРУЙНЫЕ АППАРАТЫ ТСА-12 И ТА-12")).

6.19. Термоабразивный способ заключается в удалении продуктов коррозии и поверхностного слоя бетона воздействием двухкомпонентной сверхзвуковой высокотемпературной струи, состоящей из продуктов сгорания и абразивных частиц (речной песок). Для его осуществления применяют аппараты, состоящие из реактивной горелки с диаметром горловины сопла 12 мм, резинотканевых рукавов для подачи горючего, воздуха и аэросмеси (воздух + песок), топливного бака, камерного питателя и компрессора, обеспечивающего подачу сжатого воздуха 300 м <sup>3</sup> /ч (типа ЗИФ-5). Скорость разгона абразивных частиц достигает 400 м/с. Расход горючего (керосина) составляет 6 - 7 кг/ч, песка фракции 1 - 2 мм - 150 - 180 кг/ч.

6.20. Способы и последовательность обработки необходимо применять с учетом состояния и требуемого класса шероховатости поверхности (табл. 23).

Таблица 23

<table><tbody><tr><td rowspan="2" align="left"><p>Класс шероховатости</p></td><td colspan="4" align="left"><p>Способ обработки и вид поверхности</p></td></tr><tr><td align="left"><p>1</p></td><td align="left"><p>2</p></td><td align="left"><p>3</p></td><td align="left"><p>4</p></td></tr><tr><td align="left"><p>3-Ш</p></td><td align="left"><p>Т</p></td><td align="left"><p>ГА</p></td><td align="left"><p>Т + П + ВС</p></td><td align="left"><p>ТА + ВС</p></td></tr><tr><td align="left"><p>2-Ш</p></td><td align="left"><p>Т + П + В</p></td><td align="left"><p>П + В</p></td><td align="left"><p>ТА + Г</p></td><td align="left"><p>ТА + Г</p></td></tr><tr><td align="left"><p>1-Ш</p></td><td align="left"><p>ТА + В</p></td><td align="left"><p>ТА + Г</p></td><td align="left"><p>ТА + Г</p></td><td align="left"><p>ТА + Г</p></td></tr></tbody></table>

Примечание. Приняты обозначения: вида поверхности в соответствии с [табл. 16](https://e-ecolog.ru/docs/y5wIVy-jA6d9a9MgQUYQV#1289 "Таблица 16") и способа обработки - [табл. 21](https://e-ecolog.ru/docs/y5wIVy-jA6d9a9MgQUYQV#1467 "Таблица 21"). Нанесение выравнивающего слоя обозначено ВС.

6.21. Удаление цементной пленки необходимо производить без повреждения слоев бетона в соответствии со [СНиП II-15-76](https://e-ecolog.ru/docs/gArN6lff9OqGjCS-iGtMO "\"СНиП III-15-76. Строительные нормы и правила. Часть III. Правила производства и приемки работ. Глава 15. Бетонные и железобетонные конструкции монолитные\" (утв. Постановлением Госстроя СССР от 21.12.1976 N 217)") "Бетонные и железобетонные конструкции монолитные".

Прочность бетона должна быть не менее: 0,2 МПа - при обработке водяной или водовоздушной струей; 1,5 МПа - при обработке металлической щеткой; 5 МПа - при обработке гидроабразивной струей или механической шарошкой.

Очистка водой поверхностей ограждающих конструкций из легкого бетона не допускается.

6.22. Освещенность поверхности при обработке должна быть не менее 50 лк.

6.23. Работы по удалению поверхностного слоя конструкций действующих зданий и сооружений должны производиться в соответствии с рабочими чертежами, проектом производства работ, с соблюдением требований главы [СНиП III-4-80](https://e-ecolog.ru/docs/sPbRZ_InbN6enFAqS6l0m "\"СНиП III-4-80*. Техника безопасности в строительстве\" (утв. Постановлением Госстроя СССР от 09.06.1980 N 82) (ред. от 21.01.2002)
") "Техника безопасности в строительстве". Кроме того, необходимо соблюдать требования по технике безопасности, изложенные в инструкциях по эксплуатации используемых аппаратов, оборудования и механизмов.

6.24. Контроль качества поверхности заключается в сравнении физико-механических и химических свойств поверхностного слоя бетонных и железобетонных конструкций с нормативными. Его осуществляют пооперационно сотрудники лабораторий и технический персонал строительных организаций в следующей последовательности: определяются прочность, шероховатость, поверхностная пористость, чистота, влажность, щелочность, волнистость, адгезионные свойства.

6.25. Прочность поверхностного слоя бетона необходимо определять неразрушающими методами в соответствии с [разделом 2](https://e-ecolog.ru/docs/y5wIVy-jA6d9a9MgQUYQV#32 "2. ОЦЕНКА ТЕХНИЧЕСКОГО СОСТОЯНИЯ ЖЕЛЕЗОБЕТОННЫХ КОНСТРУКЦИЙ,") настоящего Руководства.

6.26. Поверхностную пористость необходимо подсчитывать процентным соотношением суммарной площади открытых раковин и углублений к базовой площади измерения, равной 4·10 <sup>5</sup> мм <sup>2</sup>. Суммарная площадь открытых раковин и углублений определяется по профилограммам поверхности, построенным в масштабе или путем визуальной оценки исследуемых участков (пористость 1 - 10%).

6.27. Чистоту поверхности необходимо оценивать процентным соотношением общей площади измерений, равной 0,25 м <sup>2</sup>, к суммарной площади загрязненных участков. Загрязненным считается участок, покрытый слоем продуктов коррозии, пылью или жировыми пятнами. Наличие пыли определяется весовым методом, а жировых пятен - методом смачивания поверхности или визуально.

6.28. Весовой метод определения чистоты заключается в подсчете количества материала, удаленного с поверхности за один проход металлической щеткой размером 120 x 50 мм при определенной силе прижатия. Сила прижатия зависит от прочности материала конструкции и равна для тяжелого бетона 50 - 60 Н, а для легкого 20 - 30 Н. Сбор материала производится на плотную бумагу, прижатую к низу исследуемого участка. Участок считается загрязненным, если количество пыли превышает 20 г на 1 м <sup>2</sup>.

6.29. Метод смачивания поверхности заключается в определении изменения водопоглощения поверхностным слоем. Для этого обрабатывают поверхность водой из краскопульта, фиксируя на ней появление ясно выраженных блестящих участков, где органические вещества снижают водопоглощение бетона.

6.30. Влажность поверхности следует определять в соответствии с ГОСТ 22753-77 "Типовые технологические процессы. Подготовка поверхностей строительных конструкций к окраске и оклейке обоями" методом высушивания проб или измерением диэлектрической проницаемости. Для измерения диэлектрической проницаемости применяют электронный влагомер ВКСМ-1 по ГОСТ 21718-76.

6.31. Щелочность следует определять в соответствии с [п. 2.49](https://e-ecolog.ru/docs/y5wIVy-jA6d9a9MgQUYQV#356 "2.49. Глубина нейтрализованного слоя бетона определяется путем скалывания бетона в заданном месте защитного слоя и смачивания свежеобразованной поверхности скола 0,1%-ным спиртовым раствором фенолфталеина. В местах, где произошла полная карбонизация, бетон не меняет цвета, а ярко-малиновый цвет свидетельствует о щелочности участка бетона. Методика оценки ожидаемой глубины карбонизации и вообще нейтрализации бетона агрессивными газами приведена в разд. 3 настоящего Руководства, а методика оценки пассивиру...") настоящего Руководства.

6.32. Волнистость поверхности необходимо определять измерением расстояний от плоскости, соприкасающейся с вершинами максимальных выступов до дна максимальных впадин. Поверхности, предназначенные под высококачественную отделку, следует проверять электрической лампой с рефлектором, имеющим узкую щель, в соответствии с ГОСТ 22753-77 "Типовые технологические процессы. Подготовка поверхностей строительных конструкций к окраске и оклейке обоями".

6.33. Адгезионные свойства поверхности следует рассчитывать отношением прочности сцепления наносимого покрытия с поверхностью (адгезия) к минимальной прочности материала или поверхностного слоя (когезия).

Когезию необходимо определять в соответствии с нормативными документами или принимать по паспорту на применяемые материалы. Когезию наносимого бетона следует определять в соответствии с ГОСТ 10180-78 "Бетоны. Методы определения прочности на сжатие и растяжение". Когезию поверхностного слоя бетона конструкции необходимо определять методом испытаний на отрыв (ЦНИИЛ Главкиевстроя) по [ГОСТ 22690.3-77](https://e-ecolog.ru/docs/M637uReRB6KoOVOjV_FJP "\"ГОСТ 22690.3-77. Государственный стандарт Союза ССР. Бетон тяжелый. Метод определения прочности отрывом\" (введен в действие Постановлением Госстроя СССР от 22.08.1977 N 128)") "Бетон тяжелый. Метод определения прочности отрывом".

6.34. Оценку качества поверхности необходимо производить после определения перечисленных физико-механических и химических свойств поверхностного слоя путем сопоставления результатов испытания с нормативными требованиями.

Рекомендации по применению добавок

и технология укладки нового бетона

6.35. При выполнении ремонтных работ, восстановлении поврежденного защитного слоя, ремонте участков конструкций с механическими повреждениями, замене прокорродировавших слоев бетона, усилении или замене поврежденных от коррозии бетонных и железобетонных элементов новыми конструкциями, выполняемыми из монолитного бетона, рекомендуется применять химические добавки согласно " [Руководству](https://e-ecolog.ru/docs/wqrGMLiOA8ihofwZP_ToB "\"Руководство по применению химических добавок в бетоне\"
") по применению химических добавок в бетоне" (НИИЖБ, М., 1981).

6.36. При бетонировании густоармированных и тонкостенных элементов, а также восстановлении защитного слоя с установкой опалубки рекомендуется применять добавки - пластификаторы и суперпластификаторы.

6.37. При необходимости исходя из условий эксплуатации получать бетон повышенной плотности рекомендуется также применять добавки - пластификаторы и суперпластификаторы, при этом эффект пластификации следует реализовать одновременно со снижением расхода воды затворения.

6.38. Конструкции, поврежденные вследствие воздействия воды и отрицательных температур, следует восстанавливать с применением добавок воздухововлекающего, газообразующего или пластифицирующе-воздухововлекающего типа. Для обеспечения высокой морозостойкости бетона необходимо, чтобы бетонная смесь в уплотненном состоянии содержала 4 - 5% вовлеченного воздуха. При изготовлении бетона высокой морозостойкости следует руководствоваться "Указаниями по обеспечению долговечности бетонных и железобетонных конструкций морских гидротехнических сооружений. ВСН 6/118-74" (Минморфлот и Минтрансстрой, 1976).

6.39. При необходимости ремонтировать большое количество участков конструкций с использованием в каждом случае небольшого объема бетонной смеси рекомендуется применять добавки - замедлители схватывания, что позволяет уменьшить или исключить полностью непроизводительные потери бетонной смеси.

6.40. Ремонт железобетонных конструкций, эксплуатирующихся в агрессивных средах, вызывающих коррозию стальной арматуры в бетоне (растворы и аэрозоли хлористых солей, хлористый водород и т.д.), следует выполнять с применением добавок - ингибиторов коррозии стали.

Рекомендуется также применять ингибиторы при замене карбонизированного бетона защитного слоя. Во всех подобных случаях карбонизированный или насыщенный солями защитный слой бетона у арматуры должен быть удален, арматура тщательно очищена от ржавчины и защищена слоем бетона с добавками-ингибиторами.

6.41. В специальных случаях при выполнении работ при отрицательных температурах или необходимости ускоренного набора прочности бетона следует применять соответственно противоморозные добавки или ускорители твердения, учитывая ограничения, налагаемые на их использование " [Руководством](https://e-ecolog.ru/docs/wqrGMLiOA8ihofwZP_ToB "\"Руководство по применению химических добавок в бетоне\"
") по применению химических добавок в бетоне" (НИИЖБ, М., 1981).

6.42. Для получения максимального эффекта следует применять комплексные добавки, состав которых и оптимальная дозировка приведены в [Руководстве](https://e-ecolog.ru/docs/wqrGMLiOA8ihofwZP_ToB "\"Руководство по применению химических добавок в бетоне\"
"), указанном выше.

6.43. При большой площади и относительно небольшой толщине слоя нового бетона его рекомендуется в доступных местах наносить методом торкретирования или набрызга, в частности, расширяющихся составов на основе портландцемента [(прил. 7)](https://e-ecolog.ru/docs/y5wIVy-jA6d9a9MgQUYQV#2747 "РЕКОМЕНДАЦИИ"). Последние целесообразно применять, например, при креплении стенок котлована методом торкретирования (набрызга) для образования непроницаемого безусадочного гидроизоляционного слоя.
