Repository: alexefanov/wiki

# LLM Wiki

Этот репозиторий хранит Obsidian vault для ведения локальной LLM-ориентированной базы знаний и одновременно является облачной LLM-ориентированной базой знаний, функционирующей на базе инфраструктуры Yandex.

Начинайте с `wiki/index.md`, затем переходите по связанным тематическим страницам. Исходные или слабо обработанные материалы находятся в `raw/`.

## Структура

- `wiki/` - обработанные заметки базы знаний и индексные страницы.
- `raw/` - исходные или обработанные заметки-источники.
- `raw/temp/` - исходные необработанные заметки-источники.
- `AGENTS.md` - schema-файл с правилами для LLM-агента, который поддерживает vault.

File: raw/СНиП 3.04.03-85 Актуализированная редакция СП 72.13330.2016 Защита строительных конструкций и сооружений от коррозии  3 04 03 85   72 13330 2016.md (part 5 of 5)
---
19.2.2 Материалы, применяемые для вторичной защиты строительных конструкций и сооружений от коррозии, должны подвергаться входному контролю по [ГОСТ 24297](https://meganorm.ru/Data2/1/4293773/4293773316.pdf "ГОСТ 24297-2013 Верификация закупленной продукции. Организация проведения и методы контроля").

19.2.3 По требованию заказчика материалы могут проверять при входном контроле и по другим характеристикам, приведенным в исполнительной документации.

19.2.4 Отбор проб для проведения испытаний осуществляют по [ГОСТ 31814](https://meganorm.ru/Data2/1/4293781/4293781671.htm "ГОСТ 31814-2012 Оценка соответствия. Общие правила отбора образцов для испытаний продукции при подтверждении соответствия") не реже одного раза в смену в соответствии с требованиями, изложенными в стандартах, а также в технических условиях на конкретные виды продукции. Результаты испытаний следует заносить в журнал производства работ или оформлять в виде актов испытаний.

## 19.3 Операционный контроль

19.3.1 В соответствии с требованиями \[[^1]\] и [ГОСТ 15.309](https://meganorm.ru/Data2/1/4294849/4294849938.htm "ГОСТ 15.309-98 Система разработки и постановки продукции на производство. Испытания и приемка выпускаемой продукции. Основные положения") в ходе операционного контроля осуществляют проверку:

\- соблюдения последовательности и состава выполняемых технологических операций;

\- соответствия качества выполнения технологических операций и их результатов.

Правила и методы контроля должны быть приведены в карте контроля (см. приложение [В](#i446841 "Приложение В")).

19.3.2 При операционном контроле проверяют подготовку поверхности, соблюдение условий производства антикоррозионных работ (температуру материала, температуру и влажность окружающего воздуха и защищаемых поверхностей, чистоту сжатого воздуха), соотношение компонентов при приготовлении материалов, время приготовления и нанесения, толщину отдельных слоев и общую толщину законченного защитного покрытия, полноту заполнения швов и их размеры при производстве футеровочных и облицовочных работ, время выдержки отдельных слоев и законченного защитного покрытия.

19.3.3 При выполнении работ по антикоррозионной защите в условиях строительно-монтажной площадки подлежат контролю все этапы подготовки защищаемой поверхности под нанесение защитных материалов, климатические условия при производстве работ, минимальная, максимальная, средняя толщина системы покрытия и количество измерений на конструкции, время сушки покрытия и т.п. с занесением необходимых показателей в журнал производства антикоррозионных работ (см. приложение [Г](#i475137 "Приложение Г")).

19.3.4 По мере выполнения законченных промежуточных видов антикоррозионных работ следует проводить их освидетельствование. К законченным промежуточным видам антикоррозионных работ следует относить:

\- подготовку основания (защищаемой поверхности) под выполнение последующих работ;

\- огрунтовку поверхностей (независимо от числа нанесенных слоев грунта); непроницаемый подслой защитного покрытия (при необходимости);

\- каждое полностью законченное промежуточное покрытие одного вида (независимо от числа нанесенных слоев);

\- специальную обработку поверхности защитного покрытия (вулканизацию гуммировочного покрытия, окисловку швов футеровочного или облицовочного покрытия).

19.3.5 Освидетельствование работ, скрываемых последующими работами (далее - скрытые работы), и приемку законченных видов (этапов) работ строительной организации следует осуществлять совместно с заказчиком. Подрядчик должен обеспечить уведомление заказчика о дате и времени проведения этих мероприятий не позднее, чем за три рабочих дня. В том случае, если заказчик был уведомлен в установленном порядке и не явился для участия в контрольных мероприятиях, подрядчик вправе их провести в отсутствие заказчика. До завершения процедуры освидетельствования скрытых работ выполнение последующих работ запрещается. Результаты освидетельствования промежуточных видов работ следует оформлять актом, форма которого приведена в [СП 48.13330](https://meganorm.ru/Data2/1/4293811/4293811650.htm "СП 48.13330.2011 Организация строительства").

19.3.6 Проведение контрольных мероприятий и испытаний и их результаты фиксируют путем составления акта. Сведения о проведенных контрольных мероприятиях и их результатах отражают в общем журнале работ с приложением к нему соответствующих актов. Акты, составленные по результатам контрольных мероприятий, проводимых совместно подрядчиком и заказчиком, подписывают в двух экземплярах их представителями. Подрядчик в течение трех дней после завершения контрольного мероприятия обязан направить заказчику копию акта, составленного по результатам проведения контрольного мероприятия.

19.3.7 Выявленные в процессе операционного контроля дефекты должны быть устранены.

Примечание - В случае возникновения разногласий между заказчиком и производителем работ должны быть привлечены независимые организации, компетентность которых документально подтверждена, с целью проведения обследований с выдачей заключения о причинах возникновения дефектов и рекомендаций по их устранению.

19.3.8 После окончания всех работ по защите от коррозии следует проводить освидетельствование и приемку защитного покрытия в целом с оформлением соответствующего акта, форма которого приведена в приложении [Д](#i503551 "Приложение Д").

19.3.9 Методы проверки показателей качества защитных покрытий приведены в приложении [В](#i446841 "Приложение В").

19.3.10 При пропитке конструкций в процессе или после изготовления одновременно с пропитываемым элементом в пропиточную ванну или пропарочную камеру устанавливают образцы-кубы размером 100×100×100 мм в количестве четырех штук. Образцы изготовляют из той же бетонной смеси, уплотняют и пропитывают в тех же условиях.

На контрольных образцах-кубах с ребром 100 мм, изготовленных из аналогичного состава бетона и хранившихся в тех же условиях, что и пропитываемые изделия, в строительной лаборатории определяют величину равновесной влажности бетона по [ГОСТ 12730.2](https://meganorm.ru/Data2/1/4294853/4294853120.htm "ГОСТ 12730.2-78 Бетоны. Метод определения влажности") и полное водопоглощение по [ГОСТ 12730.3](https://meganorm.ru/Data2/1/4294853/4294853119.htm "ГОСТ 12730.3-78 Бетоны. Метод определения водопоглощения"). Содержание равновесной влаги в бетоне перед пропиткой не должно превышать 50 % от величины полного водопоглощения.

Перед пропиткой изделий в ваннах проводят лабораторную проверку режима пропитки на образцах-кубах с ребром 100 мм. Если после пропитки в течение 8 ч при раскалывании контрольных образцов глубина пропитанного слоя составляет не менее 10 мм, то осуществляют пропитку изделий.

Контроль процесса пропитки изделий в ваннах осуществляют по результатам испытаний контрольных образцов-кубов с ребром 100 мм, находящихся в ванне с изделиями, путем их раскалывания и определения фактической глубины пропитки по всем шести граням каждого куба. Окончание пропитки определяют достижением заданной глубины пропитанного слоя, которую фиксируют путем раскалывания трех контрольных образцов-кубов. В том случае, если не обеспечивается требуемая глубина пропитки, изделие пропитывают по удлиненным режимам.

19.3.11 Качество гуммировочного покрытия контролируют как перед вулканизацией, так и после нее. Сцепление с защищаемой поверхностью проверяют простукиванием поверхности легким деревянным или металлическим молотком. Полноту отверждения резиновых покрытий обеспечивают соблюдением режима вулканизации и контролируют твердомером.

19.3.12 Основным методом контроля качества выполненных работ по устройству или восстановлению гидроизоляции бетонных и железобетонных конструкций за счет применения материалов проникающего действия является измерение повышения водонепроницаемости ускоренным методом неразрушающего контроля по [ГОСТ 12730.5](https://meganorm.ru/Data2/1/4294853/4294853117.htm "ГОСТ 12730.5-84 Бетоны. Методы определения водонепроницаемости"). Замеры необходимо осуществлять до начала гидроизоляционных работ и после их окончания (но не ранее чем через 28 сут после применения материалов).

19.3.13 Для проверки качества нанесения гидрофобизатора поверхности строительных конструкций и изделий равномерно опрыскивают водой из разбрызгивателей любого типа. Смоченную поверхность обследуют визуально. На обработанных гидрофобизаторами поверхностях должны отсутствовать участки, поглощающие воду.

19.3.14 Бактерицидность и фунгицидность строительных растворов и бетонов определяют по [ГОСТ 9.048](https://meganorm.ru/Data2/1/4294821/4294821250.htm "ГОСТ 9.048-89 Единая система защиты от коррозии и старения. Изделия технические. Методы лабораторных испытаний на стойкость к воздействию плесневых грибов") - [ГОСТ 9.050](https://meganorm.ru/Data2/1/4294821/4294821248.htm "ГОСТ 9.050-75 Единая система защиты от коррозии и старения. Покрытия лакокрасочные. Методы лабораторных испытаний на стойкость к воздействию плесневых грибов"), [ГОСТ 9.052](https://meganorm.ru/Data2/1/4294821/4294821247.htm "ГОСТ 9.052-88 Единая система защиты от коррозии и старения. Масла и смазки. Методы лабораторных испытаний на стойкость к воздействию плесневых грибов"), [ГОСТ 9.053](https://meganorm.ru/Data2/1/4294821/4294821246.htm "ГОСТ 9.053-75 Единая система защиты от коррозии и старения. Материалы неметаллические и изделия с их применением. Метод испытаний на микробиологическую стойкость в природных условиях в атмосфере") (см. также \[[^5]\]).

19.3.15 При инъекциях операционный контроль ведут по выходу инъекционного материала на поверхность из дефекта (трещины) и шпуров вокруг участка инъецирования в процессе выполнения работ.

19.3.16 Санитарно-токсикологическую оценку строительных материалов с бактерицидами проводят в специализированных лабораториях уполномоченных ведомств.

## 19.4 Приемочный контроль и оценка соответствия выполненных работ, конструкций

19.4.1 Оценку соответствия выполненных работ следует осуществлять и оформлять в соответствии с требованиями [ГОСТ 31893](https://meganorm.ru/Data2/1/4293781/4293781926.htm "ГОСТ 31893-2012 Оценка соответствия. Система стандартов в области оценки соответствия").

19.4.2 Критерии оценки качества защитных покрытий и методы проверки показателей качества приведены в приложении [В](#i446841 "Приложение В").

19.4.3 Контроль качества пропитки конструкций, выполняемой после возведения, осуществляют путем образования на пропитанной поверхности бетона насечек, на боковых гранях которых можно визуально определить глубину пропитки (при интенсивном нагреве пропитанный слой бетона приобретает темный оттенок) или на специально выбуренных кернах.

Насечку рекомендуется производить на каждом участке, ограниченном захваткой прогрева. После этого сплошность пропитанной поверхности необходимо восстановить.

При образовании сколов бетона и других нарушений защитных свойств в поверхностном слое строительных конструкций, происшедших в процессе их монтажа или эксплуатации, пропитанный слой подлежит восстановлению путем нанесения пропиточного состава и прогрева дефектных мест газовыми горелками или инфракрасными излучателями.

## 20 Техника безопасности и охрана окружающей среды

20.1 При проведении работ по защите строительных конструкций и сооружений необходимо соблюдать требования техники безопасности и пожарной безопасности [ГОСТ 12.3.005](https://meganorm.ru/Data2/1/4294852/4294852016.htm "ГОСТ 12.3.005-75 Система стандартов безопасности труда. Работы окрасочные. Общие требования безопасности"), [ГОСТ 12.3.016](https://meganorm.ru/Data2/1/4294853/4294853568.htm "ГОСТ 12.3.016-87 Система стандартов безопасности труда. Строительство. Работы антикоррозионные. Требования безопасности"), \[[^2]\], \[[^3]\].

20.2 Производственные помещения, в которых проводят работы, связанные с приготовлением и применением лакокрасочных, мастичных, гидроизоляционных и других материалов, должны быть снабжены приточно-вытяжной вентиляцией по [ГОСТ 12.4.021](https://meganorm.ru/Data2/1/4294852/4294852001.htm "ГОСТ 12.4.021-75 Система стандартов безопасности труда. Системы вентиляционные. Общие требования") и противопожарными средствами в соответствии с [ГОСТ 12.3.005](https://meganorm.ru/Data2/1/4294852/4294852016.htm "ГОСТ 12.3.005-75 Система стандартов безопасности труда. Работы окрасочные. Общие требования безопасности").

20.3 Общие санитарно-гигиенические требования к показателям микроклимата и допустимому содержанию вредных веществ в воздухе рабочей зоны приведены в [ГОСТ 12.1.005](https://meganorm.ru/Data2/1/4294852/4294852045.htm "ГОСТ 12.1.005-88 Система стандартов безопасности труда. Общие санитарно-гигиенические требования к воздуху рабочей зоны"). Требования к допустимому содержанию вредных веществ в воздухе рабочей зоны распространяются на рабочие места независимо от их расположения (в производственных помещениях, на открытых площадках и т.п.).

20.4 Производственный персонал, работающий с защитными материалами, должен быть обеспечен средствами индивидуальной защиты по [ГОСТ 12.4.103](https://meganorm.ru/Data2/1/4294851/4294851997.htm "ГОСТ 12.4.103-83 Система стандартов безопасности труда. Одежда специальная защитная, средства индивидуальной защиты ног и рук. Классификация"), средствами индивидуальной защиты органов дыхания по [ГОСТ 12.4.034](https://meganorm.ru/Data2/1/4294847/4294847220.htm "ГОСТ 12.4.034-2001 Система стандартов безопасности труда. Средства индивидуальной защиты органов дыхания. Классификация и маркировка"), прорезиненными фартуками по [ГОСТ 12.4.029](https://meganorm.ru/Data2/1/4294839/4294839011.htm "ГОСТ 12.4.029-76 Фартуки специальные. Технические условия"), защитными очками по [ГОСТ Р 12.4.230.1](https://meganorm.ru/Data2/1/4293841/4293841510.htm "ГОСТ Р 12.4.230.1-2007 Система стандартов безопасности труда. Средства индивидуальной защиты глаз. Общие технические требования"), средствами защиты рук по [ГОСТ 12.4.068](https://meganorm.ru/Data2/1/4294838/4294838989.htm "ГОСТ 12.4.068-79 Система стандартов безопасности труда. Средства индивидуальной защиты дерматологические. Классификация и общие требования").

20.5 При работе с защитными материалами следует соблюдать меры предосторожности. При розливе материалов обезвреживание следует проводить засыпкой песком и заливкой дезактивирующим раствором, с последующим выносом остатков в специально отведенное место. При попадании материалов на кожные покровы и слизистые оболочки следует тщательно промыть загрязненные участки водой с мылом.

20.6 Тара, в которой находятся лакокрасочные материалы и растворители, должна иметь наклейки или бирки с точным наименованием и обозначением материалов. Тара должна находиться в исправном состоянии и должна быть оснащена плотно закрывающимися крышками.

20.7 Средства тушения пожара по [ГОСТ 12.4.009](https://meganorm.ru/Data2/1/4294852/4294852006.htm "ГОСТ 12.4.009-83 Система стандартов безопасности труда. Пожарная техника для защиты объектов. Основные виды. Размещение и обслуживание") - песок, кошма, химическая пена из стационарных установок или огнетушителей, углекислотные огнетушители, инертные газы. Любые остатки продукта после тушения следует в обязательном порядке дегазировать.

20.8 Лица, связанные с применением защитных материалов, должны проходить вводный и периодический инструктаж по правилам техники безопасности, а также предварительный при поступлении на работу и периодические медицинские осмотры согласно \[[^1]\].

20.9 Мероприятия по охране окружающей среды должны осуществлять по [ГОСТ 17.2.3.01](https://meganorm.ru/Data2/1/4294851/4294851978.htm "ГОСТ 17.2.3.01-86 Охрана природы. Атмосфера. Правила контроля качества воздуха населенных пунктов"), [ГОСТ 17.2.3.02](https://meganorm.ru/Data2/1/4293772/4293772465.pdf "ГОСТ 17.2.3.02-2014 Правила установления допустимых выбросов загрязняющих веществ промышленными предприятиями").

20.10 Контроль соблюдения предельно-допустимых выбросов в атмосферу (ПДВ), утвержденных в установленном порядке, и периодичность контроля устанавливают по согласованию с местными органами санитарного надзора и должны соответствовать требованиям \[[^6]\], \[[^7]\].

20.11 Отходы, образующиеся в процессе применения защитных материалов, должны быть собраны в специальные емкости для утилизации на спецполигоне в установленном порядке. Утилизацию и обезвреживание отходов следует проводить в соответствии с [СанПиН 2.1.7.1322](https://meganorm.ru/Data2/1/4294844/4294844913.htm "СанПиН 2.1.7.1322-03 Гигиенические требования к размещению и обезвреживанию отходов производства и потребления").

## Приложение А

**(справочное)**

**Вспомогательные материалы, применяемые в процессах защиты  
строительных конструкций от коррозии**

В настоящем приложении приведен перечень типовых составов щелочных и кислых композиций для обезжиривания и материалы, применяемые при устройстве покрытий.

**А.1 Типовые составы щелочных и кислых композиций для обезжиривания**

**А.1.1 Щелочные составы**

| Триполифосфат натрия | 2 - 3 г/л |
| --- | --- |
| Триполифосфат натрия | 1 - 2 г/л |
| Тринатрийфосфат | 3 - 5 г/л |
| Тринатрийфосфат | 1 - 2 г/л |
| Карбонат натрия | 3 - 5 г/л |
| Карбонат натрия | 3 - 5 г/л |
| Сульфонол | 0,05 - 0,10 г/л |
| Силикат натрия | 1 - 2 г/л |
| Синтанол ДС-10 или ДТ-7 | 0,15 - 0,30 г/л |
| Сульфонол | 0,2 г/л |
| ОП-7, ОП-10, ДТ-7 | 0,3 г/л |

Примечание - После обезжиривания и промывки водой желательно провести пассивацию 0,1 % - 0,5 %-ным раствором бихромата калия.

**А1.2 Кислые составы**

| Фосфорная кислота | 15 - 30 г/л |
| --- | --- |
| Синтанол ДС-10 | 5 - 30 г/л |

Примечание - Применяются при необходимости снять оксидные и гидроксидные пленки.

**А.2 Материалы, применяемые при устройстве покрытий \[**[^4]**\]**

Бутилкор-С - листовой материал, изготавливаемый методом каландрирования из резиновой смеси на основе бутилкаучука с химически стойким наполнителем. Материал выпускают в виде пластин размерами 10000×1200×(2 … 1,6) мм; пластины должны иметь гладкую, припудренную тальком или обработанную другим антиобразивным материалом поверхность.

Бутилкор-С рекомендуется применять в качестве непроницаемого подслоя взамен полиизобутилена ПСГ только под облицовку строительных конструкций. Бутилкор-С пластичен, стоек при нормальной температуре к действию кислот: соляной (до 30 %), серной (до 40 %), фосфорной (до 30 %), азотной (до 5 %), плавиковой (до 10 %), уксусной (до 20 %); щелочей; солей; нестоек в органических растворителях.

Гидробутил - битумно-полимерный рулонный безосновный гидроизоляционный и кровельный материал из бутилкаучука, биостоек и устойчив в щелочной среде, а также в 25 %-ной азотной и серной кислотах.

Полан - покрытие «Полан» получают на основе защитной композиции -водной дисперсии подвулканизованного латекса типа ревультекс, модифицированного метилцеллозольвом.

Клей 78-БЦС-П - хлоропреновые клей 78БЦС-П и клей 78БЦС-М предназначены для склеивания холодным способом резин (в том числе губчатых) с металлами (в том числе окрашенными), деревом, стеклом, резиной и другими поверхностями для эксплуатации в морской и пресной воде при температуре от минус 60 °С до плюс 95 °С.

Клеи 88 Н, 88 НП, 88 СА - промышленные клеи группы 88 представляет собой раствор резиновой смеси 31 на основе неопрена и фенолформальдегидной смолы в смеси этилацетата и бензина (нефраса).

Клей ГИПК-21-11 - композиция на основе хлоропренового каучука, модифицированного фенолформальдегидной смолой.

Клеи серии БФ - цианакрилатные клеи.

Кислотостойкая плитка АТМ-1 - изготавливается из антегмита, который состоит из графита, заполимеризованного в фенолформальдегидной смоле. Свойства фенолформальдегидной смолы в полимерном состоянии проявлять химическую устойчивость в кислотах и некоторых органических растворителях при температуре от 110 °С до 120 °С нашло применение в производстве кислотостойкой плитки АТМ-1. Футеровочную кислотоупорную плитку АТМ-1 изготавливают размером 195×125 мм толщиной от 10 до 50 мм. Кислотостойкая плитка АТМ-1 толщиной 50 мм используется для футеровки полов.

Арзамит - химически стойкая замазка, основанная на фенолформальдегидной смоле. Для получения арзамита отдельно готовят раствор, в состав которого входят от 75 % до 76 % смолы, от 20 % до 22 % дихлорпропанола, от 4 % до 5 % бензилового спирта, порошок наполнителя (SiO2, кварцевая мука, BaSO4 либо графит) и ускоритель затвердевания (n-толуолсульфохлорид). Перед тем как использовать арзамит, раствор тщательным образом смешивают с порошком. Арзамит в течение суток затвердевает при температуре от 20 °С до 21 °С, а при температуре от 70 °С до 72 °С - за несколько минут. Арзамит характеризуется высокой механической прочностью, термостойкостью до температуры от 180 °С до 190 °С и антикоррозионными свойствами. Это вещество применяют для склеивания деталей из фенопластов и графитопластов в качестве связывающего материала при футеровке химической аппаратуры. Жидкостная непроницаемость между деталями сохраняется даже при давлении 0,61 МН/м <sup>2</sup> (6,1 кгс/см <sup>2</sup>). Замазка арзамит предназначается для защиты от коррозии строительных конструкций и оборудования как вяжущее, при футеровке аппаратуры, облицовке строительных конструкций, для заделки швов.

## Приложение Б

**(справочное)**

**Виды защиты конструкций лакокрасочными покрытиями**

В таблицах Б.1, Б.2 приведены виды лакокрасочных покрытий.

Таблица Б.1 - **Лакокрасочные тонкослойные покрытия для защиты железобетонных конструкций от коррозии**

<table width="100%"><tbody><tr><td width="36%"><p align="center">Характеристика лакокрасочного материала по типу пленкообразующего</p></td><td width="8%"><p align="center">Группа покрытий</p></td><td width="13%"><p align="center">Индекс*, характеризующий стойкость</p></td><td width="40%"><p align="center">Условие применения покрытий на конструкциях из железобетона</p></td></tr><tr><td width="36%"><p>Алкидно-уретановые (АУ)</p></td><td width="8%"><p align="center">II, III</p></td><td width="13%"><p align="center">а, ан, л, х</p></td><td width="40%"><p>Наносят по грунтовкам лаками типа АУ</p></td></tr><tr><td width="36%"><p>Органосиликатные</p></td><td width="8%"><p align="center">II, III</p></td><td width="13%"><p align="center">а, ан, п,</p></td><td width="40%"><p>Наносят по грунтовкам на основе разбавленной краски</p></td></tr><tr><td width="36%"><p>Кремнийорганические</p></td><td width="8%"><p align="center">III</p></td><td width="13%"><p align="center">а, ан, п, т</p></td><td width="40%"><p>Наносят по грунтовкам на основе разбавленной краски</p></td></tr><tr><td width="36%"><p>Каучуковые (КЧ)</p></td><td width="8%"><p align="center">III</p></td><td width="13%"><p align="center">а, ан, п, х, тр</p></td><td width="40%"><p>Наносят по грунтовкам лаками типа КЧ</p></td></tr><tr><td width="36%"><p>Полисилоксановые</p></td><td width="8%"><p align="center">III, IV</p></td><td width="13%"><p align="center">а, ан, п, х</p></td><td width="40%"><p>Наносят по грунтовкам на основе разбавленной краски</p></td></tr><tr><td width="36%"><p>Полиуретановые (УР)</p></td><td width="8%"><p align="center">III, IV</p></td><td width="13%"><p align="center">а, ан, п, х, тр</p></td><td width="40%"><p>Наносят по грунтовкам лаками типа УР</p></td></tr><tr><td width="36%"><p>Перхлорвиниловые и поливинилхлоридные (ХВ)</p></td><td width="8%"><p align="center">III, IV</p></td><td width="13%"><p align="center">а, ан, п, х</p></td><td width="40%"><p>Наносят по грунтовкам лаками типа ХВ</p></td></tr><tr><td width="36%"><p>Сополимеро-винилхлоридные (ХС)</p></td><td width="8%"><p align="center">III, IV</p></td><td width="13%"><p align="center">а, ан, п, х</p></td><td width="40%"><p>Наносят по грунтовкам лаками типа ХС</p></td></tr><tr><td width="36%"><p>Хлорсульфированные полиэтиленовые (ХП)</p></td><td width="8%"><p align="center">III, IV</p></td><td width="13%"><p align="center">а, ан, п, х, тр</p></td><td width="40%"><p>Наносят по грунтовкам лаками типа ХП</p></td></tr><tr><td width="36%"><p>Эпоксидные (ЭП)</p></td><td width="8%"><p align="center">III, IV</p></td><td width="13%"><p align="center">а, ан, п, х</p></td><td width="40%"><p>Наносят по грунтовкам лаками типа ЭП или по грунтовкам на основе разбавленной краски</p></td></tr><tr><td width="36%"><p>Эпоксидно-каучуковые</p></td><td width="8%"><p align="center">III, IV</p></td><td width="13%"><p align="center">а, ан, п, х</p></td><td width="40%"><p>Наносят по грунтовкам лаками или по грунтовкам на основе разбавленной краски</p></td></tr><tr><td width="36%"><p>Водно-дисперсионные полиакриловые</p></td><td width="8%"><p align="center">II, III</p></td><td width="13%"><p align="center">а, ан, п</p></td><td width="40%" rowspan="5"><p>Наносят по водно-дисперсионным грунтовкам или по грунтовкам на основе разбавленной краски</p></td></tr><tr><td width="36%"><p>Водно-дисперсионные полиакриловые фосфатные</p></td><td width="8%"><p align="center">II, III</p></td><td width="13%"><p align="center">а, ан, п, т</p></td></tr><tr><td width="36%"><p>Водно-дисперсионные эпоксидно-акриловые</p></td><td width="8%"><p align="center">III, IV</p></td><td width="13%"><p align="center">а, ан, п, х</p></td></tr><tr><td width="36%"><p>Водно-дисперсионные эпоксидно-каучуковые</p></td><td width="8%"><p align="center">III, IV</p></td><td width="13%"><p align="center">а, ан, п, х</p></td></tr><tr><td width="36%"><p>Водно-дисперсионные полиуретановые</p></td><td width="8%"><p align="center">III, IV</p></td><td width="13%"><p align="center">а, ан, п, х</p></td></tr><tr><td width="100%" colspan="4"><p>* Значение индексов означает стойкость покрытия: а - на открытом воздухе; ан - то же, под навесом; п - в помещениях; х - химически стойкие, тр - трещиностойкие; т - термостойкие.</p></td></tr></tbody></table>

Таблица Б.2 - **Лакокрасочные толстослойные (мастичные) покрытия для защиты железобетонных конструкций от коррозии**

<table width="100%"><tbody><tr><td width="12%"><p align="center">Вид защиты</p></td><td width="18%"><p align="center">Характеристика материала</p></td><td width="8%"><p align="center">Группа условий эксплуатации</p></td><td width="13%"><p align="center">Толщина системы покрытия, мм</p></td><td width="15%"><p align="center">Основной тип действия</p></td><td width="31%"><p align="center">Основные свойства</p></td></tr><tr><td width="12%" rowspan="5"><p align="center">Лакокрасочные толстослойные (мастичные) трещиностойкие системы покрытии</p></td><td width="18%"><p align="center">Полиуретановые</p></td><td width="8%" rowspan="5"><p align="center">III, IV</p></td><td width="13%" rowspan="5"><p align="center">0,3 - 2,0</p></td><td width="15%" rowspan="5"><p align="center">Защитное гидроизолирующее</p></td><td width="31%" rowspan="5"><p>Наносят на поверхность бетона. Предотвращает попадание влаги в тело бетона, защищает поверхность бетона от воздействия некоторых жидких агрессивных сред карбонизации, воздействия солей, в т.ч. хлоридов. Повышает сохранность арматуры в бетоне, стойкость бетона к морозным воздействиям. Покрытия трещиностойкие, допускается раскрытие трещин в бетоне</p></td></tr><tr><td width="18%"><p align="center">Каучуковые</p></td></tr><tr><td width="18%"><p align="center">Эпоксидно-каучуковые</p></td></tr><tr><td width="18%"><p align="center">На основе хлорсульфированного полиэтиленовые</p></td></tr><tr><td width="18%"><p align="center">На основе полимочевины</p></td></tr><tr><td width="12%" rowspan="3"><p align="center">Лакокрасочные толстослойные (мастичные) не трещиностойкие системы покрытий</p></td><td width="18%"><p align="center">Битумные</p></td><td width="8%" rowspan="3"><p align="center">II, III</p></td><td width="13%" rowspan="3"><p align="center">1,0 - 4,0</p></td><td width="15%" rowspan="3"><p align="center">Защитное, гидроизолирующее</p></td><td width="31%" rowspan="3"><p>Наносят на поверхность бетона. Предотвращает попадание влаги в тело бетона, защищает поверхность бетона от воздействия некоторых жидких агрессивных сред карбонизации, воздействия солей, в т.ч. хлоридов. Повышает сохранность арматуры в бетоне, стойкость бетона к морозным воздействиям. Покрытия не трещиностойкие, не допускается раскрытие трещин в бетоне</p></td></tr><tr><td width="18%"><p align="center">Битумно-полимерные</p></td></tr><tr><td width="18%"><p align="center">Битумно-полимерные эмульсионные</p></td></tr></tbody></table>

## Приложение В

**(справочное)**

**Контроль качества защитных покрытий**

В настоящем приложении представлена возможность ведения контроля качества защитных покрытий (см. таблицу В.1).

Таблица В.1

<table width="100%"><tbody><tr><td width="17%"><p align="center">Вид защитного покрытия</p></td><td width="21%"><p align="center">Показатель качеств защитных покрытий</p></td><td width="30%"><p align="center">Метод проверки</p></td><td width="30%"><p align="center">Допустимое отклонение</p></td></tr><tr><td width="17%" rowspan="4"><p>Лакокрасочное</p></td><td width="21%"><p>Внешний вид</p></td><td width="30%"><p>Визуальный осмотр</p></td><td width="30%"><p>Не допускаются механические повреждения, потеки, пузыри, включения, растрескивания, покрытия типа «апельсиновая корка», непрокрашенные участки, другие дефекты, характерные для лакокрасочного покрытия и влияющие на его защитные свойства. Окончательное покрытие должно соответствовать V классу по <a href="https://meganorm.ru/Data2/1/4294850/4294850377.htm">ГОСТ 9.032</a></p></td></tr><tr><td width="21%"><p>Толщина</p></td><td width="30%"><p>На металлической поверхности толщиномером электромагнитного типа, на бетонной поверхности специальным толщиномером для неметаллических подложек или микрометром на образцах свидетелях, окрашенных одновременно с окрашиваемой поверхностью по <a href="https://meganorm.ru/Data2/1/4293777/4293777950.pdf">ГОСТ 31993</a></p></td><td width="30%"><p>Отклонения по толщине должны находиться в пределах ±10 %</p></td></tr><tr><td width="21%"><p>Сплошность</p></td><td width="30%"><p>Визуальный осмотр по <a href="https://meganorm.ru/Data2/1/4293762/4293762870.pdf">ГОСТ 9.407</a></p></td><td width="30%"><p align="center">-</p></td></tr><tr><td width="21%"><p>Адгезия</p></td><td width="30%"><p>На бетонной поверхности методом отрыва по <a href="https://meganorm.ru/Data2/1/4293769/4293769912.pdf">ГОСТ 28574</a></p></td><td width="30%"><p>Не менее 1,0 МПа</p></td></tr><tr><td width="17%" rowspan="5"><p>Лакокрасочное толстослойное (мастичное)</p></td><td width="21%"><p>Внешний вид</p></td><td width="30%"><p>Визуальный осмотр</p></td><td width="30%"><p>Не допускаются трещины, потеки, бугры, открытые поры, посторонние включения и механические повреждения</p></td></tr><tr><td width="21%"><p>Сплошность</p></td><td width="30%"><p>Визуальный осмотр</p></td><td width="30%"><p align="center">-</p></td></tr><tr><td width="21%"><p>Сцепление с защищаемой поверхностью</p></td><td width="30%"><p>Простукивание стальным молоточком</p></td><td width="30%"><p>Не должно быть изменения звука</p></td></tr><tr><td width="21%"><p>Адгезия</p></td><td width="30%"><p>На бетонной поверхности методом отрыва по <a href="https://meganorm.ru/Data2/1/4293769/4293769912.pdf">ГОСТ 28574</a></p></td><td width="30%"><p>Не менее 1,0 МПа</p></td></tr><tr><td width="21%"><p>Полнота отверждения</p></td><td width="30%"><p>Прочерчивание линий на поверхности покрытия металлическим шпателем или мастерком</p></td><td width="30%"><p>Должны оставаться полосы светлого цвета</p></td></tr><tr><td width="17%" rowspan="3"><p>Оклеенное</p></td><td width="21%"><p>Внешний вид</p></td><td width="30%"><p>Визуальный осмотр</p></td><td width="30%"><p align="center">-</p></td></tr><tr><td width="21%"><p>Сплошность</p></td><td width="30%"><p>Для защитного покрытия из полиизобутилена - однократным наливом воды до рабочего уровня и выдержкой в течение 24 ч (для аппаратов и сооружений, предназначенных под налив); для остальных покрытий - визуально</p></td><td width="30%"><p align="center">-</p></td></tr><tr><td width="21%"><p>Сцепление с защищаемой поверхностью</p></td><td width="30%"><p>Простукивание поверхности деревянным молоточком</p></td><td width="30%"><p>Не должно быть изменения звука</p></td></tr><tr><td width="17%" rowspan="4"><p>Из жидких резиновых смесей</p></td><td width="21%"><p>Внешний вид</p></td><td width="30%"><p>Визуальный осмотр</p></td><td width="30%"><p>Не допускаются пузыри, механические повреждения и посторонние включения</p></td></tr><tr><td width="21%"><p>Толщина</p></td><td width="30%"><p>Осмотр по металлической поверхности толщиномером по <a href="https://meganorm.ru/Data2/1/4294850/4294850372.htm">ГОСТ 9.302</a></p></td><td width="30%"><p>Для покрытий «Полан» допускаются наплывы толщиной не более 4 мм и площадью поверхности до 20 см <sup>2</sup> на 1 м <sup>2</sup>, но не более 5 % общей площади покрытия</p></td></tr><tr><td width="21%"><p>Сплошность</p></td><td width="30%"><p>Осмотр по металлической поверхности - электроискровым дефектоскопом</p></td><td width="30%"><p align="center">-</p></td></tr><tr><td width="21%"><p>Полнота отверждения</p></td><td width="30%"><p>Протирка тампоном, смоченным в растворителе</p></td><td width="30%"><p>На тампоне не должен оставаться материал покрытия</p></td></tr><tr><td width="17%" rowspan="4"><p>Гуммировочные</p></td><td width="21%"><p>Внешний вид</p></td><td width="30%"><p>Визуальный осмотр</p></td><td width="30%"><p>Не допускаются механические повреждения и посторонние включения</p></td></tr><tr><td width="21%"><p>Сплошность</p></td><td width="30%"><p>Осмотр электроискровым дефектоскопом</p></td><td width="30%"><p align="center">-</p></td></tr><tr><td width="21%"><p>Сцепление с защищаемой поверхностью</p></td><td width="30%"><p>Визуальный осмотр.</p><p>Простукивание поверхности деревянным молоточком</p></td><td width="30%"><p>На поверхности допускается одно отслаивание площадью поверхности не более 20 см <sup>2</sup> на 1 м <sup>2</sup>, но не более 5 % общей площади покрытия</p></td></tr><tr><td width="21%"><p>Твердость</p></td><td width="30%"><p>Осмотр твердомером резины по <a href="https://meganorm.ru/Data2/1/4294828/4294828086.htm">ГОСТ 263</a></p></td><td width="30%"><p align="center">-</p></td></tr><tr><td width="17%" rowspan="2"><p>Облицовочные и футеровочные</p></td><td width="21%"><p>Полнота заполнения и размеры швов</p></td><td width="30%"><p>Визуальный осмотр. Осмотр металлическим щупом.</p><p>Проверка металлической линейкой</p></td><td width="30%"><p>Не допускаются пустоты, трещины, сколы, посторонние включения;</p><p>10 % швов могут иметь размер на 1 мм больше конструктивного</p></td></tr><tr><td width="21%"><p>Ровность облицовочного покрытия</p></td><td width="30%"><p>Проверка двухметровой рейкой</p></td><td width="30%"><p>Отклонение поверхности облицовки от плоскости не должно превышать:</p><p>- 4 мм - при укладке штучных кислотоупорных изделий толщиной более 50 мм;</p><p>- 2 мм - при укладке штучных кислотоупорных изделий толщиной до 50 мм.</p><p>Перепад между смежными элементами покрытий не должен превышать:</p><p>- 2 мм - при укладке штучных кислотоупорных изделий толщиной более 50 мм;</p><p>- 1 мм - при укладке штучных кислотоупорных изделий толщиной не более 50 мм</p></td></tr><tr><td width="17%" rowspan="2"><p>Пропитка</p></td><td width="21%"><p>Внешний вид</p></td><td width="30%"><p>Визуальный осмотр</p></td><td width="30%"><p>На поверхности бетона отсутствует пленка, вид бетона не изменяется или имеются небольшие изменения</p></td></tr><tr><td width="21%"><p>Сплошность</p></td><td width="30%"><p>Визуальный осмотр</p></td><td width="30%"><p>Не допускается появление пятен, разводов и других дефектов, возникающих из-за неравномерного нанесения</p></td></tr><tr><td width="17%" rowspan="3"><p>Гидрофобизация</p></td><td width="21%"><p>Внешний вид</p></td><td width="30%"><p>Визуальный осмотр</p></td><td width="30%"><p>На поверхности бетона отсутствует пленка, вид бетона приобретает характерный «мокрый» оттенок</p></td></tr><tr><td width="21%"><p>Сплошность</p></td><td width="30%"><p>Визуальный осмотр</p></td><td width="30%"><p>Не допускается появление пятен, разводов и других дефектов, возникающих из-за неравномерного нанесения</p></td></tr><tr><td width="21%"><p>Полнота заполнения</p></td><td width="30%"><p>Проверка на бетонной поверхности путем равномерного опрыскивания водой</p></td><td width="30%"><p>На обработанной поверхности должны отсутствовать участки, поглощающие воду</p></td></tr><tr><td width="17%"><p>Обработка составами проникающего действия</p></td><td width="21%"><p>Определение повышения водонепроницаемости бетона</p></td><td width="30%"><p>По <a href="https://meganorm.ru/Data2/1/4293758/4293758367.htm">ГОСТ Р 56703</a>. Проверка ускоренным методом по <a href="https://meganorm.ru/Data2/1/4294853/4294853117.htm">ГОСТ 12730.5</a></p></td><td width="30%"><p>По <a href="https://meganorm.ru/Data2/1/4293758/4293758367.htm">ГОСТ Р 56703</a></p></td></tr></tbody></table>

## Приложение Г

**(справочное)**

**Журнал производства антикоррозионных работ**

В настоящем приложении представлен пример ведения журнала производства антикоррозионных работ.

Наименование объекта \_\_\_\_\_\_\_\_\_\_\_\_\_\_\_\_\_\_\_\_\_\_\_\_\_\_\_\_\_\_\_\_\_\_\_\_\_\_\_\_\_\_\_\_\_\_\_\_\_\_\_\_\_\_\_\_\_\_\_\_\_\_\_\_\_\_\_\_\_\_\_\_\_\_\_\_\_\_\_\_\_\_\_\_\_\_\_\_\_\_\_\_\_\_\_\_

Основание для выполнения работ \_\_\_\_\_\_\_\_\_\_\_\_\_\_\_\_\_\_\_\_\_\_\_\_\_\_\_\_\_\_\_\_\_\_\_\_\_\_\_\_\_\_\_\_\_\_\_\_\_\_\_\_\_\_\_\_\_\_\_\_\_\_\_\_\_\_\_\_\_\_\_\_\_\_\_\_\_\_\_\_\_\_\_\_\_\_\_

Производитель работ \_\_\_\_\_\_\_\_\_\_\_\_\_\_\_\_\_\_\_\_\_\_\_\_\_\_\_\_\_\_\_\_\_\_\_\_\_\_\_\_\_\_\_\_\_\_\_\_\_\_\_\_\_\_\_\_\_\_\_\_\_\_\_\_\_\_\_\_\_\_\_\_\_\_\_\_\_\_\_\_\_\_\_\_\_\_\_\_\_\_\_\_\_\_\_\_\_

Начало работ \_\_\_\_\_\_\_\_\_\_\_\_\_\_\_\_\_\_\_\_\_\_\_\_\_\_\_\_\_\_\_\_\_\_\_\_\_\_\_\_\_\_\_\_\_\_ Окончание работ \_\_\_\_\_\_\_\_\_\_\_\_\_\_\_\_\_\_\_\_\_\_\_\_\_\_\_\_\_\_\_\_\_\_\_\_\_\_\_\_\_\_

В журнале пронумеровано \_\_\_\_\_\_\_\_\_\_\_\_\_\_\_\_\_\_\_\_\_\_\_\_\_\_\_\_\_\_\_\_\_\_\_

Подпись администрации организации выдавшей журнал \_\_\_\_\_\_\_\_\_\_\_\_\_\_\_\_\_\_\_\_\_\_\_\_\_\_\_\_\_\_\_\_\_\_\_\_\_\_

<table width="100%"><tbody><tr><td width="4%" rowspan="3"><p align="center">Дата (число, месяц, год), смена</p></td><td width="10%" rowspan="3"><p align="center">Наименование работ и применяемых материалов (пооперационно)</p></td><td width="4%" rowspan="3"><p align="center">Объем работ, м <sup>3</sup></p></td><td width="17%" colspan="2"><p align="center">Температура во время выполнения работ, °С</p></td><td width="19%" colspan="3"><p align="center">Применяемый материал</p></td><td width="6%" rowspan="3"><p align="center">Число нанесенных слоев и их толщина, мкм</p></td><td width="10%" rowspan="3"><p align="center">Температура, °С, и продолжительность сушки отдельных слоев покрытия, ч</p></td><td width="8%" rowspan="3"><p align="center">Фамилия и инициалы бригадира (специалиста), выполнявшего защитное покрытие</p></td><td width="11%" rowspan="3"><p align="center">Дата и номер акта освидетельствования выполненных работ</p></td><td width="6%" rowspan="3"><p align="center">Примечание</p></td></tr><tr><td width="7%" rowspan="2"><p align="center">на поверхности материала</p></td><td width="9%" rowspan="2"><p align="center">окружающего воздуха на расстоянии не более 1 м от поверхности</p></td><td width="8%" rowspan="2"><p align="center">Наименование, ГОСТ, ТУ</p></td><td width="10%" colspan="2"><p align="center">Номер</p></td></tr><tr><td width="4%"><p align="center">паспорт качества</p></td><td width="5%"><p align="center">протокола входного контроля</p></td></tr><tr><td width="4%"><p align="center">1</p></td><td width="10%"><p align="center">2</p></td><td width="4%"><p align="center">3</p></td><td width="7%"><p align="center">4</p></td><td width="9%"><p align="center">5</p></td><td width="8%"><p align="center">6</p></td><td width="4%"><p align="center">7</p></td><td width="5%"><p align="center">8</p></td><td width="6%"><p align="center">9</p></td><td width="10%"><p align="center">10</p></td><td width="8%"><p align="center">11</p></td><td width="11%"><p align="center">12</p></td><td width="6%"><p align="center">13</p></td></tr><tr><td width="4%"></td><td width="10%"></td><td width="4%"></td><td width="7%"></td><td width="9%"></td><td width="8%"></td><td width="4%"></td><td width="5%"></td><td width="6%"></td><td width="10%"></td><td width="8%"></td><td width="11%"></td><td width="6%"></td></tr><tr><td width="4%"></td><td width="10%"></td><td width="4%"></td><td width="7%"></td><td width="9%"></td><td width="8%"></td><td width="4%"></td><td width="5%"></td><td width="6%"></td><td width="10%"></td><td width="8%"></td><td width="11%"></td><td width="6%"></td></tr></tbody></table>

Журнал закрыт, работы завершены  
начальник участка \_\_\_\_\_\_\_\_\_\_\_\_\_\_\_\_\_\_\_\_\_\_\_\_\_\_\_\_\_\_\_\_\_\_\_\_\_\_\_\_\_\_\_\_\_\_\_\_\_\_\_\_\_\_\_\_\_\_\_\_\_\_\_\_\_\_\_\_\_\_\_\_\_\_\_\_\_\_\_\_\_\_\_\_\_\_\_\_\_\_\_\_\_\_\_\_\_\_\_\_

(подпись, дата)

В этой книге пронумеровано и прошнуровано \_\_\_\_\_\_\_\_\_\_ страниц

| М.П. | \_\_\_\_\_\_\_\_\_\_\_\_\_\_\_\_\_\_\_\_\_  (должность) | \_\_\_\_\_\_\_\_\_\_\_\_\_\_\_\_\_\_\_\_\_  (подпись) | \_\_\_\_\_\_\_\_\_\_\_\_\_\_\_\_\_\_\_\_\_  (инициалы, фамилия) |
| --- | --- | --- | --- |

«\_\_» \_\_\_\_\_\_\_\_\_\_\_\_ \_\_\_\_ год.

[^1]: [468](https://meganorm.ru/Data2/1/4293820/4293820928.htm "Положение о проведении строительного контроля при осуществлении строительства, реконструкции и капитального ремонта объектов капитального строительства") «О порядке проведения строительного контроля при осуществлении строительства, реконструкции и капитального ремонта объектов капитального строительства»

\[2\] Приказ Минздравсоцразвития России от 12 апреля 2011 г. № [302н](https://meganorm.ru/Data2/1/4293799/4293799952.htm "Об утверждении перечней вредных и (или) опасных производственных факторов и работ, при выполнении которых проводятся обязательные предварительные и периодические медицинские осмотры (обследования), и Порядка проведения обязательных предварительных и перио") «Об утверждении перечней вредных и (или) опасных производственных факторов и работ, при выполнении которых проводятся обязательные предварительные и периодические медицинские осмотры (обследования), и Порядка проведения обязательных предварительных и периодических медицинских осмотров (обследований) работников, занятых на тяжелых работах и на работах с вредными и (или) опасными условиями труда»

[^2]: [СНиП 12-03-2001](https://meganorm.ru/Data2/1/4294848/4294848070.htm "СНиП 12-03-2001 Безопасность труда в строительстве. Часть 1. Общие требования") Безопасность труда в строительстве. Часть 1. Общие требования

[^3]: [СНиП 12-04-2002](https://meganorm.ru/Data2/1/4294846/4294846009.htm "СНиП 12-04-2002 Безопасность труда в строительстве. Часть 2. Строительное производство") Безопасность труда в строительстве. Часть 2. Строительное производство

[^4]: [ВСН 214-82](https://meganorm.ru/Data2/1/4294847/4294847123.htm "ВСН 214-82 Сборник инструкций по защите от коррозии") Сборник инструкций по защите от коррозии. - М.: ЦБНТИ Минмонтажспецстроя СССР, 1984

[^5]: [Рекомендации по приготовлению и применению биоцидных строительных растворов и бетонов](https://meganorm.ru/Data2/1/4293792/4293792374.pdf "Рекомендации по приготовлению и применению биоцидных строительных растворов и бетонов"). - М.: НИИЖБ, 1987

[^6]: [ГН 2.1.6.2309-07](https://meganorm.ru/Data2/1/4293835/4293835869.htm "ГН 2.1.6.2309-07 Ориентировочные безопасные уровни воздействия (ОБУВ) загрязняющих веществ в атмосферном воздухе населенных мест") Ориентировочные безопасные уровни воздействия (ОБУВ) загрязняющих веществ в атмосферном воздухе населенных мест

[^7]: [ГН 2.1.6.1338-03](https://meganorm.ru/Data2/1/4294814/4294814669.htm "ГН 2.1.6.1338-03 Предельно допустимые концентрации (ПДК) загрязняющих веществ в атмосферном воздухе населенных мест") Предельно допустимые концентрации (ПДК) загрязняющих веществ в атмосферном воздухе населенных мест

[^8]: Методические рекомендации по применению торкрет-бетона (ТУ 5745-001-16216892-06) при строительстве и ремонте гидротехнических сооружений. СТО 16216892-002-2010. - М.: ОАО «НИИЭС», 2010

[^9]: \] [Руководство по применению торкрет-бетона при возведении, ремонте и восстановлении строительных конструкций зданий и сооружений](https://meganorm.ru/Data2/1/4293839/4293839687.htm "Руководство по применению торкрет-бетона при возведении, ремонте и восстановлении строительных конструкций зданий и сооружений"). - М.: ОАО ЦНИИПромзданий, 2007.
