Repository: alexefanov/wiki

# LLM Wiki

Этот репозиторий хранит Obsidian vault для ведения локальной LLM-ориентированной базы знаний и одновременно является облачной LLM-ориентированной базой знаний, функционирующей на базе инфраструктуры Yandex.

Начинайте с `wiki/index.md`, затем переходите по связанным тематическим страницам. Исходные или слабо обработанные материалы находятся в `raw/`.

## Структура

- `wiki/` - обработанные заметки базы знаний и индексные страницы.
- `raw/` - исходные или обработанные заметки-источники.
- `raw/temp/` - исходные необработанные заметки-источники.
- `AGENTS.md` - schema-файл с правилами для LLM-агента, который поддерживает vault.

File: raw/Руководство по обеспечению долговечности железобетонных конструкций предприятий черной металлургии при их реконструкции и восстановлении.md (part 6 of 9)
---
Раствор расширяющегося состава на портландцементе [(прил. 7)](https://e-ecolog.ru/docs/y5wIVy-jA6d9a9MgQUYQV#2747 "РЕКОМЕНДАЦИИ") наносится методом набрызга. Способ набрызга в сравнении с торкретом позволяет точнее регулировать водоцементное отношение, а также использовать водные растворы добавок. При относительно небольших площадях защищаемой поверхности рекомендуется наносить набрызг-раствор с помощью ручного бетономета ОРГРЭС.

6.44. Железобетонные конструкции, испытывающие интенсивный нагрев до температуры более 200 °C и абразивный износ, рекомендуется защищать жаростойкими растворами, наносимыми методом торкрета. Составы раствора приведены в табл. 24, а технология их приготовления и нанесения - в [прил. 7](https://e-ecolog.ru/docs/y5wIVy-jA6d9a9MgQUYQV#2747 "РЕКОМЕНДАЦИИ").

Таблица 24

| Компоненты бетона | Расход компонентов, кг/м <sup>3</sup> |
| --- | --- |
| Вяжущее - быстротвердеющий портландцемент марки М500 | 400 - 450 |
| Тонкомолотая добавка - шамот кл. Б фракции менее 0,088 мм | 150 - 190 |
| Заполнители: |  |
| шамот кл. Б фракции до 5 мм | 550 - 620 |
| шлак силикомарганца фракции до 5 мм | 650 - 750 |
| Затворитель - вода (сверх 100%) | 200 - 220 |

Состав имеет следующие основные физико-механические свойства.

Прочность бетона на быстротвердеющем цементе при сжатии, МПа (кгс/см2):

В возрасте 1 сут............................. 9 - 12 (90 - 120)

" 2 "............................. 18 - 24 (180 - 240)

" 3 "............................. 25 - 30 (250 - 300)

После сушки при температуре 110 °C........... 36 - 42 (360 - 420)

Прочность бетона на обычном портландцементе марки М500 соответственно

составляет:

В возрасте 1 сут............................. 6 - 9 (60 - 90)

" 2 ".............................. 12 - 15 (120 - 150)

" 3 ".............................. 15 - 18 (150 - 180)

После сушки при температуре 110 °C........... 37 - 40 (370 - 400)

Износостойкость бетонов после сушки, г/см2... 0,09 - 0,1

Термическая стойкость, теплосмены нагрева

до 800 °C и остывания в воде................. 17 - 18

Теплопроводность бетонов после сушки,

ккал/(мм·град)............................... 0,86

Объемная масса бетона после сушки, кг/м3..... 2000 - 2080

Защита железобетонных конструкций поверхностной пропиткой

6.45. Повышение непроницаемости и связанных с ней свойств бетона доступных для производства работ граней сохраняемых конструкций рекомендуется осуществлять путем их поверхностной пропитки, в частности, составами на основе петролатума и высших жирных кислот в соответствии с "Инструкцией по технологии поверхностной пропитки железобетонных конструкций модифицированным петролатумом. ВСН 67 УССР 345-79".

Указанная пропитка не рекомендуется для конструкций, которые в процессе эксплуатации могут подвергаться действию кислот, органических растворителей, нефти, нефтепродуктов и масел.

6.46. Пропиточная композиция наносится на защищаемую поверхность распылением, после чего поверхность прогревают с помощью газовых, бензиновых горелок, электронагревателей и др. до достижения требуемой глубины пропитки.

Пропитку можно осуществлять в любое время года при отсутствии источников увлажнения пропитываемой поверхности. Параметры прогрева устанавливают опытным путем в зависимости от вида теплоносителя и температуры окружающей среды.

6.47. Требуемая минимальная глубина пропитки, мм, в зависимости от марки пропитываемого бетона по водонепроницаемости: B8 - 1; B6 - 2; B4 - 3; менее B4 - более 3.

6.48. Контроль глубины пропитки рекомендуется осуществлять люминесцентным методом, в основу которого положено возбуждение люминесценции высокомолекулярных углеводородов (петролатум, парафин, церезин) и металлических мыл (кальциевые соли высших жирных кислот) длинноволновым ультрафиолетовым светом. Для этого используются ртутные кварцевые лампы ПРК-4, СВД-12СА и светофильтр УФО-6. Могут быть применены стандартные установки "Малютка", ВМО-1. Образцы, отобранные из пропитанной конструкции, устанавливают в области действия источника ультрафиолетового излучения и замеряют ширину люминесцирующей зоны. После отбора образцов пропитка на сколотых участках восстанавливается.

6.49. При необходимости обеспечения повышенной гидроизоляции и антикоррозионной защиты (для I и III вида коррозии сильной степени агрессивного воздействия) рекомендуется помимо поверхностной пропитки нанести на защищаемую поверхность дополнительный покровный слой из смеси битума и петролатума толщиной 2 - 3 мм.

Антикоррозионная защита и усиление железобетонных

элементов армированными полимерными материалами

6.50. Слой полимерного армированного материала расчетной толщины, нанесенный на железобетонную конструкцию, защищает ее от агрессивных воздействий окружающей среды и одновременно повышает ее несущую способность, жесткость и трещиностойкость, воспринимая на себя часть усилий и изменяя напряженно-деформированное состояние бетона; он увеличивает прочность поверхностных слоев бетона на растяжение и его предельную растяжимость.

Армированный полимерный материал может наноситься на защищаемую конструкцию в виде замкнутого слоя (обоймы колонн, балок) или с одной стороны (например, на поверхность плит покрытий и перекрытий) и соответственно применяться для усиления изгибаемых, растянутых и сжатых с различными эксцентриситетами приложения нагрузок элементов.

6.51. Толщина наносимого на конструкции полимерного армированного слоя определяется расчетом, в котором он учитывается как внешняя листовая арматура. Расчет ведется в соответствии с главой [СНиП II-21-75](https://e-ecolog.ru/docs/M2t_Sir1wXjANw2EuodUH "\"СНиП II-21-75. Строительные нормы и правила. Часть II. Нормы проектирования. Глава 21. Бетонные и железобетонные конструкции\" (утв. Постановлением Госстроя СССР от 24.11.1975 N 196)") "Бетонные и железобетонные конструкции" и "Рекомендациями по проектированию и расчету строительных конструкций с применением пластмасс" (М., ЦНИИСК, 1972).

При этом предполагается совместность деформаций бетона и полимерного слоя.

Прочность бетона на растяжение следует принимать равной 2,5 *R* <sub>р</sub> по главе [СНиП II-21-75](https://e-ecolog.ru/docs/M2t_Sir1wXjANw2EuodUH "\"СНиП II-21-75. Строительные нормы и правила. Часть II. Нормы проектирования. Глава 21. Бетонные и железобетонные конструкции\" (утв. Постановлением Госстроя СССР от 24.11.1975 N 196)") "Бетонные и железобетонные конструкции".

6.52. Тип полимерного связующего подбирается по табл. 25 в зависимости от эксплуатационных условий, вида и степени агрессивного воздействия. В условиях реконструкции должны использоваться связующие преимущественно холодного отверждения. Температура наружного воздуха при устройстве армированного полимерного слоя должна быть не менее 15 °C.

Таблица 25

| Марка смолы | Область применения |
| --- | --- |
| Полиэфирные смолы: |  |
| ПН-3, ПН-4, ПН-62  (ОСТ 6-05-1471-78)  (ВТУП-220-60) | Неотапливаемые помещения с избыточным тепловыделением (летом 50 - 60 °C, зимой ниже 0 °C, влажность 60 - 75%) |
| ПН-10 (ОСТ 6-05-1471-78) | Конструкции, подвергающиеся действию растворов и паров серной кислоты |
| ПН-1 (ОСТ 6-05-1471-78) | Наружные поверхности ограждающих конструкций зданий и несущие конструкции открытых сооружений, смачивающихся дождевой водой |
| Эпоксидные компаунды: |  |
| К-54/6 (ВТУ П-285-62)  К-П5 (ТУ 6-05-1251-75) | Неотапливаемые помещения с избыточным тепловыделением; конструкции, температура поверхности которых не превышает 50 °C |
| К-153 (ТУ 6-05-1584-77) | Помещения с влажностью выше 75% |
| К-176 (ТУ 6-05-1251-75) | Конструкции горячих цехов при экранировании и вентиляции (температура поверхности 80 - 100 °C) |
| К-156 (ТУ 6-05-1380-76) (КДА) | Железобетонные конструкции, температура поверхности которых не превышает 50 °C |
| К-139 (ТУ 6-05-211-1079-76) | Железобетонные конструкции подземных сооружений, подвергающиеся коррозии в зоне переменного уровня грунтовых вод, отстойники, резервуары для технической воды и т.п. |

В качестве армирующего материала рекомендуются стеклянные ткани полотняного переплетения марок А, Т-13, Т-23 при полиэфирном связующем и Т-14-78 при эпоксидном; переплетения "сатин 8/3; 5/3" - марок Т-10, Т-11, Т-12 при полиэфирном связующем и Т-22-78, Т-10-80 - при эпоксидном. Кроме того, применяются стеклоровинг РБН10-2520-289, РБН10-1260-289.

6.53. Нанесение полимерных армированных материалов может производиться методом контактного формования или напылением.

Контактное формование заключается в наложении армирующего слоя на поверхность бетона защищаемой конструкции с одновременной пропиткой этого слоя связующим, которое выполняется вручную кистями или распылительным пистолетом, после чего производится прижатие рифленым валиком для удаления пузырьков воздуха и уплотнения стеклопластика.

Особенность метода напыления состоит в одновременности подачи на поверхность бетона рубленого волокна и связующего с последующим уплотнением прикатывающими валиками. Напыление осуществляется распылительным пистолетом, к которому подсоединяются устройства для подготовки и подачи стекловолокнистого наполнения и связующего.

Технологический процесс усиления полимерными армированными материалами включает: подготовку поверхности бетона; подготовку связующего и наполнителя; совмещение связующего и наполнителя; нанесение слоя расчетной толщины; уплотнение прикатывающими валиками.

В подготовку поверхности бетона помимо мероприятий по очистке входит ее обезжиривание ацетоном или растворителем.

6.54. Усиление может быть местным, т.е. полимерное армирование устраивается только в местах действия существенных растягивающих усилий, в местах повреждений и т.п.

Заделка трещин осуществляется путем инъектирования в них полимерного связующего и последующего наложения по всей длине трещины пропитанной связующим стеклоленты в 2 слоя шириной 90 мм с симметричным расположением по обе стороны от трещины.

6.55. При производстве антикоррозионных работ должны соблюдаться требования техники безопасности в соответствии с ГОСТ 12.3.016-79 "Антикоррозионные работы в строительстве. Требования безопасности".

Антикоррозионная защита стальных соединений

6.56. Необходимость антикоррозионной защиты стальных соединений сборных железобетонных элементов устанавливается на основе расчетов на прочность по соответствующим действующим нормативным документам с учетом ослабления сечения элементов и высоты сварных швов в результате фактического и ожидаемого коррозионного износа в эксплуатации.

6.57. Ожидаемая скорость коррозии стальных элементов и сварных швов узловых соединений рассчитывается по данным о фактическом размере коррозионного износа стали за предшествующие реконструкции годы, который устанавливается путем натурных обследований.

Скорость коррозии принимается постоянной во времени. При этом если стальные элементы не имели противокоррозионной защиты, то коррозионный износ относят ко всей продолжительности эксплуатации. В случае когда применялась противокоррозионная защита, указанное время протекания коррозионного износа уменьшают на срок службы защиты. Последний устанавливается по данным службы эксплуатации зданий, а при отсутствии таких сведений может быть принят ориентировочно по данным, приведенным в табл. 26.

Таблица 26

<table><tbody><tr><td rowspan="2" align="left"><p>Тип противокоррозионного покрытия</p></td><td colspan="4" align="left"><p>Степень агрессивного воздействия среды и срок службы защиты, годы</p></td></tr><tr><td align="left"><p>неагрессивная</p></td><td align="left"><p>слабая</p></td><td align="left"><p>средняя</p></td><td align="left"><p>сильная</p></td></tr><tr><td align="left"><p>Лакокрасочное</p></td><td align="left"><p>10</p></td><td align="left"><p>7 - 8</p></td><td align="left"><p>5 - 6</p></td><td align="left"><p>3 - 4</p></td></tr><tr><td align="left"><p>Металлизационное</p></td><td align="left"><p>-</p></td><td align="left"><p>20 - 25</p></td><td align="left"><p>12 - 15</p></td><td align="left"><p>6 - 8</p></td></tr><tr><td align="left"><p>Комбинированное</p></td><td align="left"><p>-</p></td><td align="left"><p>-</p></td><td align="left"><p>20 - 25</p></td><td align="left"><p>10 - 15</p></td></tr></tbody></table>

Примечания: 1. Состав покрытия должен соответствовать требованиям главы [СНиП II-28-73\*](https://e-ecolog.ru/docs/jE-17-SggXJLgo0uoIeg5 "\"СНиП II-28-73*. Строительные нормы и правила. Часть II. Нормы проектирования. Глава 28. Защита строительных конструкций от коррозии\" (утв. Госстроем СССР 12.07.1973) (вместе с \"Дополнением к главе СНиП II-28-73\", утв. Постановлением Госстроя СССР от 17.04.1975 N 57)") "Защита строительных конструкций от коррозии" для определенных сред.

2\. Подготовка поверхности перед нанесением покрытий - пескоструйная очистка.

3\. При нанесении лакокрасочных покрытий по преобразователям ржавчины и при других, кроме пескоструйного, способах очистки поверхности срок службы защиты снижается в 1,5 - 2 раза.

6.58. В случае когда после реконструкции эксплуатационные воздействия изменяются, скорость коррозии элементов стальных соединений рекомендуется принимать в зависимости от ожидаемой степени агрессивного воздействия среды в соответствии с данными [табл. 12](https://e-ecolog.ru/docs/y5wIVy-jA6d9a9MgQUYQV#930 "Таблица 12").

При этом скорость коррозии стали принимается постоянной во времени и одинаковой на обеих сторонах (лицевой, тыльной) элементов соединения.

6.59. Степень агрессивного воздействия среды по отношению к стальным соединениям оценивается на основании данных о параметрах эксплуатационной среды (относительная влажность воздуха, группа газов и пыли и т.д.) в соответствии с главой [СНиП II-28-73\*](https://e-ecolog.ru/docs/jE-17-SggXJLgo0uoIeg5 "\"СНиП II-28-73*. Строительные нормы и правила. Часть II. Нормы проектирования. Глава 28. Защита строительных конструкций от коррозии\" (утв. Госстроем СССР 12.07.1973) (вместе с \"Дополнением к главе СНиП II-28-73\", утв. Постановлением Госстроя СССР от 17.04.1975 N 57)") "Защита строительных конструкций от коррозии" с учетом рекомендаций СН 125-72 "Указаний по строительному проектированию предприятий, зданий и сооружений черной металлургии". При этом в зависимости от местонахождения стальных соединений в конструкции или в стыке (см. п. 6.60) они приравниваются к стальным конструкциям, эксплуатируемым внутри помещений (отапливаемых или неотапливаемых) или на открытом воздухе.

6.60. По местонахождению в конструкции или в стыке стальные соединения и их элементы существующих конструкций зданий разделяются на 3 группы: 1 - в стыках ограждающих конструкций; 2 - внутри помещений; 3 - на внутренней поверхности ограждающих конструкций.

Первая группа стыковых соединений по условиям воздействия парогазовоздушной среды приравнивается к стальным конструкциям, расположенным на открытом воздухе, вторая группа - внутри отапливаемых или неотапливаемых помещений. В случае когда среда внутри помещений является более агрессивной, чем снаружи, степень агрессивного воздействия среды для первой группы стыковых соединений принимается по более жестким условиям.

Третья группа стыковых соединений в зависимости от особенностей конструктивного решения стыка (воздухо-, водо- и теплозащита), опасности появления трещин в стыке, наличия мостиков холода, выпадения конденсата и т.д. может быть приравнена к соединениям первой или второй группы.

6.61. Если в результате расчетов на прочность с учетом возможного ослабления сечения вследствие коррозии долговечность соединения оказывается недостаточной, то назначаются меры противокоррозионной защиты. При этом необходимо учитывать продолжительность эксплуатации сооружения после реконструкции, степень агрессивности среды, класс ремонтопригодности и категорию ответственности соединения.

6.62. По показателю ремонтопригодности стальные соединения разделяют на 2 класса:

А - соединения, у которых лицевая поверхность пластин и монтажного шва доступны для возобновления защитных покрытий в процессе эксплуатации;

Б - соединения, которые недоступны для восстановления или возобновления покрытий в процессе эксплуатации.

6.63. По степени ответственности стальные соединения подразделяются на:

соединения 1-й категории ответственности, коррозионные разрушения элементов которых приводят к аварийному состоянию конструкции или к серьезному нарушению технологического процесса;

соединения 2-й категории ответственности, коррозионные повреждения которых не приводят к следствиям, указанным выше.

6.64. Антикоррозионная защита стальных соединений с ремонтопригодностью класса А может осуществляться лакокрасочными, металлизационными и комбинированными покрытиями в соответствии с требованиями главы [СНиП II-28-73\*](https://e-ecolog.ru/docs/jE-17-SggXJLgo0uoIeg5 "\"СНиП II-28-73*. Строительные нормы и правила. Часть II. Нормы проектирования. Глава 28. Защита строительных конструкций от коррозии\" (утв. Госстроем СССР 12.07.1973) (вместе с \"Дополнением к главе СНиП II-28-73\", утв. Постановлением Госстроя СССР от 17.04.1975 N 57)") "Защита строительных конструкций от коррозии", как для стальных конструкций. Ориентировочный срок службы указанных покрытий принимается по [табл. 26](https://e-ecolog.ru/docs/y5wIVy-jA6d9a9MgQUYQV#1719 "Таблица 26"). В этом случае при регулярном возобновлении покрытий долговечность соединения определяется коррозионным износом на недоступной (тыльной) стороне деталей.

6.65. Основным видом противокоррозионной защиты стальных соединений с ремонтопригодностью класса Б является их обетонирование преимущественно методом набрызга или торкрета расширяющимися составами [(прил. 7)](https://e-ecolog.ru/docs/y5wIVy-jA6d9a9MgQUYQV#2747 "РЕКОМЕНДАЦИИ") по металлической сетке. При обетонировании обычными способами марка бетона (раствора) по водонепроницаемости не должна быть ниже B6, а бетонная смесь должна содержать ингибиторы коррозии стали. В необходимых случаях бетон дополнительно защищается окраской, пропиткой и т.п.

6.66. Соединения 1-й категории ответственности, а также сильноизношенные узлы, как правило, должны восстанавливаться на основании результатов поверочных расчетов путем установки болтов на эпоксидном клее в отверстиях, пробуриваемых в несущих конструкциях (колоннах, стенах и др.) и присоединяемых элементах (панелях и др.), установки новых закладных деталей с последующим обетонированием и др., а в случае необходимости долговечность их должна обеспечиваться дополнительной антикоррозионной защитой. Соединения 2-й категории ответственности могут восстанавливаться путем установки новых анкеров, привариваемых к арматуре, хомутов и т.п.

Предотвращение фильтрации грунтовых вод внутрь помещений

существующих зданий и сооружений

6.67. Предотвращение фильтрации воды через железобетонные конструкции (днище, стены, перекрытия) существующих сооружений может быть достигнуто устройством гидроизоляции с внутренней стороны помещений в соответствии с рекомендациями настоящего раздела.

Вопрос о допустимости устройства внутренней гидроизоляции при сохранении контакта наружной поверхности конструкции с агрессивными водами решается в каждом конкретном случае генеральным проектировщиком с привлечением в случае необходимости научно-исследовательских организаций.

6.68. Гидроизолирующий эффект достигается выполнением следующих операций: временного водопонижения, зачеканки фильтрующих трещин, установки закладных деталей, устройства водонепроницаемого слоя и оштукатуривания методом торкретирования по металлической сетке.

Все упомянутые операции должны выполняться при тщательном контроле построечной лабораторией и фиксироваться в актах на скрытые работы.

6.69. Зачеканку трещин и неплотностей в местах течей производят после удаления источников фильтрации в полу и стенах цементно-песчаным раствором состава 1:1 и В/Ц = 0,4.

6.70. Гидроизоляция состоит из собственно гидроизолирующего слоя и слоя торкрет-раствора, обеспечивающего работу гидроизоляции на отрыв и деформации гидроизолирующего слоя в пределах допустимых.

6.71. Совместная работа несущих железобетонных элементов (стен и днища) и слоя торкрет-раствора на отрыв обеспечивается с помощью соединительных элементов - стальных пластин размером 120 x 200 мм, толщиной 5 - 6 мм, пристреливаемых к конструкциям стен и днища дюбелями длиной 60 мм или привариваемых к арматуре несущих конструкций с шагом, определяемым расчетом слоя торкрет-раствора или безбалочного перекрытия, опертого в местах расположения пластин.

К пластинам до или после их закрепления к несущим элементам привариваются п-образные стержни из стали Ст3 для навески и закрепления (прижима) металлической сетки. Длина дюбеля принимается 60 мм. П-образные стержни могут привариваться непосредственно к рабочей арматуре несущих конструкций.

6.72. В качестве гидроизолирующего слоя рекомендуется композиция из битума [(ГОСТ 6617-76)](https://e-ecolog.ru/docs/Fi7bXk7NrAeGT_y73Xbvq "\"ГОСТ 6617-76. Межгосударственный стандарт. Битумы нефтяные строительные. Технические условия\" (утв. Постановлением Госстандарта СССР от 16.08.1976 N 1952) (ред. от 01.10.2001)
") и петролатума в следующих соотношениях: битум БН-70/30 - 85 - 90 масс. ч., петролатум - 10 - 15 масс. ч. или битум БН-90/10 - 65 - 75 масс. ч., петролатум - 25 - 35 масс. ч.

Эта композиция обладает повышенной эластичностью и не изменяет своих свойств во времени. Правила приготовления и нанесения композиций приведены в [прил. 8](https://e-ecolog.ru/docs/y5wIVy-jA6d9a9MgQUYQV#2840 "ТЕХНОЛОГИЯ УСТРОЙСТВА ГИДРОИЗОЛЯЦИИ И АНТИКОРРОЗИОННОЙ").

Допускается в качестве гидроизолирующего слоя применять и другие композиции:

а) горячую окрасочную гидроизоляцию полимербитумными и резинобитумными мастиками;

б) эпоксидную окрасочную гидроизоляцию из модифицированных эпоксидно-каучуковых (ЭКК) или эпоксидно-каменноугольных (ЭКС) композиций;

в) холодную асфальтовую штукатурную гидроизоляцию из эмульсионных мастик ХАМАСТ и БАЭМ;

г) цементную штукатурную гидроизоляцию из коллоидного полимерцементного раствора (КПЦР), а при необходимости устройства гидроизоляции в зимних условиях - литую асфальтовую гидроизоляцию;

д) изоляцию на основе битумных и битумно-полимерных эмульсионных мастик в соответствии с "Инструкцией по проектированию и устройству мастичных кровель и гидроизоляции на основе битумных и битумно-полимерных эмульсионных мастик. РСН 225-77" (Киев, 1978) и др.

6.73. Толщина гидроизолирующего слоя должна быть такой, чтобы она заполняла все пространство между соединительными элементами и покрывала металлические соединительные элементы пластины слоем толщиной 2 - 3 мм.

6.74. Металлическая сетка с ячейками не более 50 x 50 мм навешивается на п-образные стержни, приваренные к пластинкам или к арматуре, и прижимается к ним путем отгиба с помощью обрезка трубы торчащих внутрь помещения участков стержней. Прижим должен обеспечивать плотное прилегание сетки к гидроизоляционному слою с натягом. Диаметр сетки не ограничивается.

6.75. По сетке наносится слой цементно-песчаного раствора. Защитный слой (до сетки) должен быть не менее 15 мм. Рекомендуется этот слой выполнять методом торкретирования с помощью любой установки, используемой для подобных работ, согласно главе [СНиП III-15-76](https://e-ecolog.ru/docs/gArN6lff9OqGjCS-iGtMO "\"СНиП III-15-76. Строительные нормы и правила. Часть III. Правила производства и приемки работ. Глава 15. Бетонные и железобетонные конструкции монолитные\" (утв. Постановлением Госстроя СССР от 21.12.1976 N 217)") "Бетонные и железобетонные конструкции монолитные".

6.76. В условиях просачивания капиллярной воды в помещения может быть осуществлено локальное кольматирование грунтов в зоне их контакта со стенами и днищем в местах просачивания.

Для этой цели могут быть применены: в трещиноватых и песчаных грунтах - цементная, двухрастворная силикатизация, битумизация, смолизация и глинизация; в глинистых грунтах - одно- и двухрастворная силикатизация. Выбор конкретного способа кольматирования грунтов должен производиться в соответствии с требованиями главы СНиП III-9-74 "Основания и фундаменты", с учетом инженерно-геологических и гидрогеологических условий, конструктивного решения подземной части сооружения, характера и степени повреждения гидроизоляции.

Кольматирование проводится путем нагнетания раствора (соответствующего выбранному способу закрепления грунтов) через специальные инъекционные трубки, пропускаемые через стены или днище помещения в местах просачивания (рис. 5). Отверстия для трубок диаметром 50 мм предварительно пробуриваются пневматическими перфораторами. Во избежание проникания раствора в помещение инъекционные трубки должны иметь резиновые уплотнители. При отсутствии отмостки во избежание вытекания раствора на дневную поверхность грунт возле фундамента следует уплотнить.

![[62a15a329d2071008688fead40a006f8_MD5.png]]

Рис. 5. Схема кольматирования грунта

1 - инъекционная трубка; 2 - фундамент;

3 - зона кольматации

Перед началом работ по кольматированию необходимо убедиться при помощи щупа в отсутствии пустот и различных коммуникаций в зоне нагнетания раствора.

6.77. При интенсивной фильтрации воды в изолируемое помещение искусственное водопонижение на время проведения гидроизоляционных работ может быть осуществлено следующими способами: открытого водоотлива, дренажа, иглофильтровым, вакуумным, электроосмотическим и открытых водопонизительных скважин. Выбор способа водопонижения и типа применяемого при этом оборудования производится с учетом инженерно-геологических и гидрогеологических особенностей площадки, глубины заложения фундаментов сооружения, размеров и конфигурации участка, подлежащего осушению; сроков производства работ по устройству гидроизоляции.

Ориентировочный выбор способа искусственного водопонижения в зависимости от инженерно-геологических и гидрогеологических особенностей площадки может быть произведен по данным табл. 27.

Таблица 27

<table><tbody><tr><td rowspan="4" align="left"><p>Глубина понижения уровня грунтовых вод, м</p></td><td colspan="5" align="left"><p>Способ водопонижения в грунтах</p></td></tr><tr><td align="left"><p>суглинки, супеси</p></td><td align="left"><p>пески пылеватые, мелкие, средние и крупные</p></td><td align="left"><p>гравелистые пески, гравий с песком</p></td><td align="left"><p>гравий, галечник</p></td><td align="left"><p>многослойная водоносная толща (чередование пород различной водопроницаемости)</p></td></tr><tr><td colspan="5" align="left"><p>Коэффициент фильтрации, м/сут</p></td></tr><tr><td align="left"><p>0,005 - 0,7</p></td><td align="left"><p>0,7 - 50</p></td><td align="left"><p>50 - 150</p></td><td align="left"><p>100 - 200 и более</p></td><td align="left"><p>-</p></td></tr><tr><td align="left"><p>До 5</p></td><td align="left"><p>Электроосмос, вакуумирование (ЛИУ, ЭИ, ЭВВУ, УВВ)</p></td><td align="left"><p>Открытый водоотлив, траншейный дренаж, установки с легкими иглофильтрами (одноярусные)</p></td><td align="left"><p>Открытый водоотлив, траншейный дренаж, откачка воды из скважин центробежными насосами</p></td><td align="left"><p>Открытый водоотлив</p></td><td align="left"><p>Открытый водоотлив, ЛИУ, УВВ, сочетание ЛИУ с открытым водоотливом</p></td></tr><tr><td align="left"><p>5 - 20</p></td><td align="left"><p>Электроосмос, вакуумирование (ярусные установки ЛИУ, ЭИ, ЭВВУ)</p></td><td align="left"><p>Установки с легкими иглофильтрами (многоярусные), ЭИ</p></td><td align="left"><p>Глубинные насосы</p></td><td align="left"></td><td align="left"><p>ЭВВУ, ярусные ЛИУ, УВВ, ЭИ, глубинные насосы в сочетании с открытым водоотливом</p></td></tr><tr><td align="left"><p>Более 20</p></td><td colspan="4" align="left"><p>Глубинные насосы (артезианские)</p></td><td align="left"><p>Открытый водоотлив; многоярусные установки ЛИУ; ЭИ, артезианские насосы</p></td></tr></tbody></table>

Обозначения: ЛИУ - легкие иглофильтровальные установки; ЭИ - эжекторные иглофильтры; УВВ - установки вакуумного водопонижения; ЭВВУ - эжекторные вакуумные водопонизительные установки.

6.78. Способы искусственного водопонижения могут применяться как самостоятельно, так и в различных сочетаниях по специальному проекту в соответствии с требованиями главы СНиП III-9-74 "Основания и фундаменты", "Руководства по производству и приемке работ при устройстве оснований и фундаментов" (НИИОСП им. Н.М. Герсеванова. М., Стройиздат, 1977), с учетом рекомендаций настоящего Руководства.

6.79. При осуществлении работ по водопонижению должны предусматриваться меры против нарушения природных свойств грунтов в основании существующих сооружений и меры, препятствующие нарушению устойчивости откосов и дна котлованов <1>.

\--------------------------------

<1> См. п. 4.2 главы СНиП III-9-74 "Основания и фундаменты".

В частности, водопонижение целесообразно осуществлять до глубины не ниже отметки заложения подошвы фундаментов существующих сооружений во избежание дополнительной осадки последних. Водопонижение на глубину ниже отметок заложения подошвы существующих фундаментов допустимо при условиях:

а) если величина расчетной дополнительной осадки фундаментов не превышает нормативное значение осадки для данного типа сооружения в соответствии с главой [СНиП II-15-74](https://e-ecolog.ru/docs/jfE2sDrPxkJXo3AMHnKnA "\"СНиП II-15-74. Строительные нормы и правила. Часть II. Нормы проектирования. Глава 15. Основания зданий и сооружений\" (утв. Постановлением Госстроя СССР от 18.10.1974 N 214)") "Основания зданий и сооружений";

б) если режим ввода в действие водопонизительных установок обеспечивает равномерное и постепенное водопонижение на всем участке в течение 3 - 5 сут. Аналогичным образом должно осуществляться отключение водопонизительных установок.

Не допускается осуществление работ по водопонижению до глубины ниже подошвы фундамента в основаниях сооружений с нестабилизированной осадкой.

6.80. Водопонижение в основаниях высотных сооружений, получивших крен в результате неравномерной осадки, допустимо при условии предварительной ликвидации крена с обязательным обеспечением равномерного и постепенного водопонижения в пределах всего сооружения.

6.81. При вскрытии котлованов вокруг сооружений в целях применения открытого водоотлива, дренажа или ярусного водопонижения необходимо предусматривать меры по обеспечению устойчивости оснований фундаментов и откосов котлованов.

Вскрытие котлованов при устройстве открытого водоотлива следует осуществлять равномерно по всему периметру сооружения.

6.82. При наличии грунтовых вод типа верховодки и в условиях, когда ниже водоупора залегают неводоносные грунты с коэффициентом фильтрации *k* <sub>ф</sub> > 10 м/сут, целесообразен сброс грунтовых вод в эти грунты при помощи водопоглощающих скважин.

Отвод грунтовых вод из зоны водопонижения в водоемы или их сброс в неводоносные нижележащие пласты должен быть согласован с санэпидстанцией.

Приложение 1

ПРИМЕРЫ ДИАГНОСТИКИ СОСТОЯНИЯ ЖЕЛЕЗОБЕТОННЫХ

КОНСТРУКЦИЙ ПО ХАРАКТЕРУ ТРЕЩИНООБРАЗОВАНИЯ

1\. Плоские плиты ненапряженные разрезные свободноопертые толщиной менее 120 мм.

а) Балочные плиты *c* / *b* >= 3 (рис. 6).

![[b109076229c4fa6a5dd1fc5d2dba3b6e_MD5.png]]

Рис. 6. Схема разрушения балочной плиты

*l* <sub>тр</sub> - длина участка с трещинами;

*l* <sub>св</sub> - длина участка без трещин

Категории состояния конструкций определяют в зависимости от длины трещин, длины свободных участков и ширины раскрытия трещин.

К IV категории состояния конструкции относят случаи:

*l* <sub>тр</sub> >= *l* <sub>св</sub> при без признаков смятия бетона сжатой зоны;

*l* <sub>тр</sub> < *l* <sub>св</sub> при смятии бетона сжатой зоны над трещинами.

К V категории состояния конструкций относят случаи:

*l* <sub>тр</sub> >= *l* <sub>св</sub>, без смятия бетона сжатой зоны;

*l* <sub>тр</sub> >= *l* <sub>св</sub> при смятии бетона сжатой зоны над трещинами.

Примечание. При определении категории состояния необходимы поверочные расчеты; результаты поверочного расчета исходя из фактической нагрузки и фактического состояния плиты могут изменить категорию состояния конструкции.

б) Плиты *c* / *b* < 3 (рис. 7).

![[7bb459283883abb65143d52f9c706511_MD5.png]]

Рис. 7. Схема разрушения плиты

К IV категории состояния относят случай, когда трещины выражены по схеме разрушения без смятия бетона сжатой зоны над трещинами.

К V категории состояния относят случаи:

без смятия бетона сжатой зоны;

смятие сжатой зоны над трещинами.

При определении категории состояния необходимы поверочные расчеты (см. [примечание к случаю п. 1 а](https://e-ecolog.ru/docs/y5wIVy-jA6d9a9MgQUYQV#1873 "Примечание. При определении категории состояния необходимы поверочные расчеты; результаты поверочного расчета исходя из фактической нагрузки и фактического состояния плиты могут изменить категорию состояния конструкции.")).

в) Контурные плиты (рис. 8).

![[35d9efc9827c907c4803dc59275d4f8f_MD5.png]]

Рис. 8. Схема разрушения контурных плит

К IV категории состояния конструкций относят случай, когда трещины выражены по схеме разрушения без смятия сжатой зоны над трещинами.

К V категории состояния конструкции относят случаи:

без смятия бетона сжатой зоны;

смятие сжатой зоны бетона над трещинами.

При определении категорий состояния необходимы поверочные расчеты (см. [примечание к случаю п. 1 а](https://e-ecolog.ru/docs/y5wIVy-jA6d9a9MgQUYQV#1873 "Примечание. При определении категории состояния необходимы поверочные расчеты; результаты поверочного расчета исходя из фактической нагрузки и фактического состояния плиты могут изменить категорию состояния конструкции.")).

г) Плиты с опиранием по трем сторонам (рис. 9).

![[76a7a51922d37bbddbe7b2c647976f20_MD5.png]]

Рис. 9. Схема разрушения плит с опиранием по трем сторонам

К IV категории состояния конструкции относят случай, когда схема трещины выражена по линиям разрушения без смятия сжатой зоны бетона над трещинами.

К V категории состояния конструкции относятся случаи:

*a* <sub>тр</sub> >= 0,3 мм без смятия бетона сжатой зоны;

смятие сжатой зоны бетона над трещинами.

При определении категорий состояния необходимы поверочные расчеты (см. [примечание к случаю п. 1 а](https://e-ecolog.ru/docs/y5wIVy-jA6d9a9MgQUYQV#1873 "Примечание. При определении категории состояния необходимы поверочные расчеты; результаты поверочного расчета исходя из фактической нагрузки и фактического состояния плиты могут изменить категорию состояния конструкции.")).

2\. Плоские плиты ненапряженные неразрезные, в том числе балочного типа, за исключением крайних пролетов со свободным опиранием, толщиной менее 120 мм.

К IV категории состояния конструкции относят случаи раскрытия потолочных трещин с *a* <sub>тр</sub> >= 0,3 мм по схемам разрушения [п. 1](https://e-ecolog.ru/docs/y5wIVy-jA6d9a9MgQUYQV#1857 "1. Плоские плиты ненапряженные разрезные свободноопертые толщиной менее 120 мм.") при одновременном раскрытии трещин в опорных зонах *a* <sub>тр</sub> >= 0,3 мм. При определении категории состояния конструкций необходимы поверочные расчеты. Результаты поверочного расчета исходя из фактической нагрузки, фактического состояния плиты, возможности перераспределения усилий могут изменить категорию состояний конструкций.

3\. Плиты настила ПКЖ ненапряженные, продольная растянутая арматура ребер приварена к опорным закладным деталям в связи с ограниченной площадкой опирания и соответственно зоной анкеровки арматуры (рис. 10).

![[1135d3b1d38473168105d0b1ff6acae6_MD5.png]]

Рис. 10. Схема разрушения плиты настила ПКЖ

1 - наклонные трещины, доходящие до нижней грани балки

или имеющие горизонтальный участок; 2 - вертикальные

трещины; 3 - трещины, вызванные кручением ребра

или недостаточной анкеровкой арматуры поперечных ребер

К IV категории состояния конструкции относятся случаи:

вертикальные трещины типа 2 при *a* <sub>тр</sub> >= 0,5 мм и высоте трещины более <sup>3</sup> / <sub>4</sub> высоты ребра плиты;

трещины типа 3 протяженностью вдоль продольного ребра более шага поперечных ребер шириной раскрытия трещин меньше 0,1 мм.

К V категории состояния конструкции относят случаи:

косые трещины типа 1, выходящие на нижнюю грань балки при *a* <sub>тр</sub> >= 0,2 мм или имеющие горизонтальный участок;

трещины типа 3, связанные с кручением ребра и слабой анкеровкой арматуры поперечных ребер в продольном ребре при *a* <sub>тр</sub> >= 0,1 мм и протяженностью вдоль продольного ребра более шага поперечных ребер;

вертикальные трещины типа 2 при *a* <sub>тр</sub> >= 1 мм и высоте трещины более <sup>3</sup> / <sub>4</sub> высоты ребра плиты.

При определении категории состояния необходимы поверочные расчеты. При наличии в плите только вертикальных трещин типа 2 при *a* <sub>тр</sub> >= 0,5 мм результаты поверочного расчета исходя из фактических нагрузок и фактического состояния плиты могут изменить категорию состояния плиты.

4\. Плиты типа ПНС преднапряженные 1,5 x 6 или 3 x 6 (рис. 11).

![[b28b0b9c7d85569e97938d3fdd46fbbb_MD5.png]]

Рис. 11. Схема разрушения плиты типа ПНС

1, 2, 3 - то же, что на [рис. 10](https://e-ecolog.ru/docs/y5wIVy-jA6d9a9MgQUYQV#1914 "Рис. 10. Схема разрушения плиты настила ПКЖ")

К IV категории состояния конструкции относятся случаи:

вертикальные трещины типа 2 *a* <sub>тр</sub> >= 0,4 мм;

трещины типа 3 протяженностью вдоль продольного ребра более шага поперечных ребер при *a* <sub>тр</sub> < 0,1 мм.

К V категории состояния конструкции относятся случаи:

косые трещины типа 1, выходящие на нижнюю грань балки в зоне анкеровки или переходящие в горизонтальный участок;

горизонтальные трещины в зоне нижней продольной арматуры или на нижней грани;

трещины типа 2 при *a* <sub>тр</sub> >= 0,8 мм;

трещины типа 3, связанные с кручением ребра и слабой анкеровкой арматуры поперечных ребер в продольном ребре при *a* <sub>тр</sub> >= 0,1 мм, и протяженностью вдоль продольного ребра более шага поперечных ребер. При определении категории состояния необходимы поверочные расчеты. При наличии в плите только вертикальных трещин типа 2 с *a* <sub>тр</sub> >= 0,4 мм результаты поверочного расчета исходя из фактических нагрузок и фактического состояния плиты могут изменить категорию состояния плиты.

5\. Балки ненапряженные, разрезные, прямоугольные при статическом загружении (рис. 12).

![[3afcd95156d26e2616e1eddf50b84736_MD5.png]]

Рис. 12. Схема разрушения ненапряженной разрезной балки

1 - наклонные трещины; 2 - наклонные трещины,

переходящие в горизонтальные; 3 - вертикальные трещины

К IV категории состояния конструкции относятся случаи, когда имеются вертикальные трещины типа 3 или косые трещины типа 1 при *a* <sub>тр</sub> >= 0,5 мм протяженностью более <sup>3</sup> / <sub>4</sub> высоты балки.

К V категории состояния конструкции относят случаи:

вертикальные трещины типа 3 или косые трещины типа 1 при *a* <sub>тр</sub> >= 1,0 мм и протяженностью более <sup>3</sup> / <sub>4</sub> высоты балки;

косые трещины, переходящие в горизонтальные типа 2 в том числе по нижней грани.

При определении категории состояния необходимы поверочные расчеты. При наличии в балке только трещин типа 1 и 3 с *a* <sub>тр</sub> >= 0,5 мм результаты поверочного расчета исходя из фактических нагрузок и фактического состояния балки могут изменить категорию состояния.

6\. Балки ненапряженные неразрезные многопролетные, кроме крайнего пролета.

К IV категории состояния конструкции относится случай, когда имеются вертикальные или косые трещины при *a* <sub>тр</sub> >= 1 мм протяженностью более <sup>3</sup> / <sub>4</sub> высоты балки.

7\. Балки преднапряженные скатные (рис. 13).

![[fcd3a305e3f8c56d2dfa50d1eebcb02f_MD5.png]]

Рис. 13. Схема разрушения преднапряженной скатной балки

1 - вертикальные трещины; 2 - наклонные трещины;

3 - наклонные трещины, переходящие в горизонтальные;

4 - горизонтальные трещины; 5 - трещины в месте сопряжения

стенки и верхнего пояса; 6 - система прерывистых трещин

в опорной зоне балки; 7 - откол угла защитного слоя

при проскальзывании высокопрочной профилированной проволоки

К IV категории состояния конструкции относится случай, когда вертикальные трещины типа 1 или косые трещины типа 2 не пересекают зону анкеровки; *a* <sub>тр</sub> >= 0,4 мм.

К V категории состояния конструкций относят случаи:

косые трещины типа 2, выходящие на нижнюю грань в зоне анкеровки;
