Repository: alexefanov/wiki

# LLM Wiki

Этот репозиторий хранит Obsidian vault для ведения локальной LLM-ориентированной базы знаний и одновременно является облачной LLM-ориентированной базой знаний, функционирующей на базе инфраструктуры Yandex.

Начинайте с `wiki/index.md`, затем переходите по связанным тематическим страницам. Исходные или слабо обработанные материалы находятся в `raw/`.

## Структура

- `wiki/` - обработанные заметки базы знаний и индексные страницы.
- `raw/` - исходные или обработанные заметки-источники.
- `raw/temp/` - исходные необработанные заметки-источники.
- `AGENTS.md` - schema-файл с правилами для LLM-агента, который поддерживает vault.

File: raw/Защита строительных конструкций от коррозии. Актуализированная редакция СНиП 2.03.11-85. СП 28.13330.2017 — Редакция от 08.05.2024.md (part 7 of 22)
---
<table width="100%"><tbody><tr><td align="center" width="35%">Влажностный режим помещений <1><br>---------------------------<br>Зона влажности <2></td><td align="center" width="21%">Группа газов по таблице Б.2</td><td align="center" width="44%">Степень агрессивного воздействия газовых сред на древесину</td></tr><tr><td rowspan="4" width="35%">Сухой<br>----------<br>Сухая</td><td width="21%">A</td><td width="44%">Неагрессивная</td></tr><tr><td width="21%">B</td><td width="44%">То же</td></tr><tr><td width="21%">C</td><td width="44%">"</td></tr><tr><td width="21%">D</td><td width="44%">Слабоагрессивная</td></tr><tr><td rowspan="4" width="35%">Нормальный<br>-------------------<br>Нормальная</td><td width="21%">A</td><td width="44%">Неагрессивная</td></tr><tr><td width="21%">B</td><td width="44%">То же</td></tr><tr><td width="21%">C</td><td width="44%">Слабоагрессивная</td></tr><tr><td width="21%">D</td><td width="44%">Среднеагрессивная</td></tr><tr><td rowspan="4" width="35%">Влажный или мокрый<br>-------------------------------<br>Влажная</td><td width="21%">A</td><td width="44%">Неагрессивная</td></tr><tr><td width="21%">B</td><td width="44%">Слабоагрессивная</td></tr><tr><td width="21%">C</td><td width="44%">То же</td></tr><tr><td width="21%">D</td><td width="44%">Среднеагрессивная</td></tr><tr><td colspan="3" width="35%"><1> Определяется по таблицам <sup><a href="#fn:1">1</a></sup> и <sup><a href="#fn:2">2</a></sup> СП 50.13330.2012.<br><2> Определяется по <a href="https://normativ.kontur.ru/document?moduleId=9&documentId=438753#l347">приложению В</a> СП 50.13330.2012.<br><br>Примечания<br>1. Для конструкций отапливаемых зданий, на поверхностях которых допускается образование конденсата, степень агрессивного воздействия среды устанавливается как для конструкций в помещениях с влажным или мокрым режимом.<br>2. При наличии в газовой среде нескольких агрессивных газов степень агрессивного воздействия среды определяется по наиболее агрессивному газу.</td></tr></tbody></table>

*Таблица Р.3*

Степень агрессивного действия твердых сред на деревянные конструкции

<table width="100%"><tbody><tr><td align="center" width="35%">Влажностный режим помещений <1><br>---------------------------<br>Зона влажности <3></td><td align="center" width="30%">Растворимость твердых сред в воде <2> и их гигроскопичность</td><td align="center" width="34%">Степень агрессивного воздействия твердых сред на древесину</td></tr><tr><td rowspan="3" width="35%">Сухой<br>----------<br>Сухая</td><td width="30%">Малорастворимые</td><td width="34%">Неагрессивная</td></tr><tr><td width="30%">Хорошо растворимые, малогигроскопичные</td><td width="34%">То же</td></tr><tr><td width="30%">Хорошо растворимые, гигроскопичные</td><td width="34%">Слабоагрессивная</td></tr><tr><td rowspan="3" width="35%">Нормальный<br>-------------------<br>Нормальная</td><td width="30%">Малорастворимые</td><td width="34%">Неагрессивная</td></tr><tr><td width="30%">Хорошо растворимые, малогигроскопичные</td><td width="34%">Слабоагрессивная</td></tr><tr><td width="30%">Хорошо растворимые, гигроскопичные</td><td width="34%">То же</td></tr><tr><td rowspan="3" width="35%">Влажный или мокрый<br>-------------------------------<br>Влажная</td><td width="30%">Малорастворимые</td><td width="34%">Неагрессивная</td></tr><tr><td width="30%">Хорошо растворимые, малогигроскопичные</td><td width="34%">Слабоагрессивная</td></tr><tr><td width="30%">Хорошо растворимые, гигроскопичные</td><td width="34%">Среднеагрессивная</td></tr><tr><td colspan="3" width="35%"><1> Определяется по таблицам <sup><a href="#fn:1">1</a></sup> и <sup><a href="#fn:2">2</a></sup> СП 50.13330.2012.<br><2> Перечень наиболее распространенных растворимых солей и их характеристики приведены в таблицах Б.3 и Б.4.<br><3> Определяется по <a href="https://normativ.kontur.ru/document?moduleId=9&documentId=438753#l347">приложению В</a> СП 50.13330.2012.<br><br>Примечание - Для деревянных конструкций в отсутствие металлических элементов хлоридные среды не являются агрессивными.</td></tr></tbody></table>

*Таблица Р.4*

Степень агрессивного действия жидких неорганических сред на деревянные конструкции

<table width="100%"><tbody><tr><td align="center" width="17%">Среда</td><td align="center" width="12%">Концентрация, %</td><td align="center" width="19%">Степень агрессивного воздействия неорганических жидких сред на древесину <1></td><td align="center" width="15%">Среда</td><td align="center" width="20%">Концентрация, %</td><td align="center" width="17%">Степень агрессивного воздействия неорганических жидких сред на древесину <1></td></tr><tr><td width="17%">Вода:</td><td width="12%"></td><td width="19%"></td><td width="15%">Кислота:</td><td width="20%"></td><td width="17%"></td></tr><tr><td width="17%"></td><td width="12%"></td><td width="19%"></td><td width="15%">серная,</td><td width="20%">Св. 5 до 10</td><td rowspan="6" width="17%">Среднеагрессивная</td></tr><tr><td width="17%">речная,</td><td width="12%">-</td><td rowspan="3" width="19%">Неагрессивная</td><td width="15%">азотная,</td><td width="20%">Св. 5 до 10</td></tr><tr><td width="17%">озерная,</td><td width="12%">-</td><td width="15%">соляная,</td><td width="20%">До 5</td></tr><tr><td width="17%">морская</td><td width="12%">-</td><td width="15%">фосфорная</td><td width="20%">Св. 10</td></tr><tr><td width="17%"></td><td width="12%"></td><td width="19%"></td><td width="15%">Аммиак</td><td width="20%">Св. 5 до 10</td></tr><tr><td width="17%"></td><td width="12%"></td><td width="19%"></td><td width="15%">Щелочи</td><td width="20%">До 2 и св. 30</td></tr><tr><td width="17%">Кислота:</td><td width="12%"></td><td width="19%"></td><td width="15%">Кислота:</td><td width="20%"></td><td width="17%"></td></tr><tr><td width="17%">фосфорная,</td><td width="12%">До 10</td><td rowspan="4" width="19%">Слабоагрессивная</td><td width="15%">серная,</td><td width="20%">Св. 10</td><td rowspan="4" width="17%">Сильноагрессивная</td></tr><tr><td width="17%">серная,</td><td width="12%">До 5</td><td width="15%">азотная,</td><td width="20%">" 10</td></tr><tr><td width="17%">азотная</td><td width="12%">До 5</td><td width="15%">соляная</td><td width="20%">" 5</td></tr><tr><td width="17%">Аммиак</td><td width="12%">До 5</td><td width="15%">Щелочи</td><td width="20%">" 2 до 30</td></tr><tr><td colspan="6"><1> При температуре среды 45 °C - 50 °C степень агрессивного воздействия повышается на один уровень.</td></tr></tbody></table>

*Таблица Р.5*

Степень агрессивного действия органических жидких сред на деревянные конструкции

<table width="100%"><tbody><tr><td align="center" width="21%">Среда</td><td align="center" width="26%">Степень агрессивного воздействия органических жидких сред на древесину</td><td align="center" width="25%">Среда</td><td align="center" width="28%">Степень агрессивного воздействия органических жидких сред на древесину</td></tr><tr><td width="21%">Нефть и нефтепродукты</td><td width="26%">Неагрессивная</td><td rowspan="2" width="25%">Растворы органических кислот:<br>уксусная, лимонная, щавелевая и т.д.</td><td rowspan="2" width="28%">Слабоагрессивная</td></tr><tr><td rowspan="2" width="21%">Масла:<br>минеральные, растительные, животные</td><td rowspan="2" width="26%">То же</td></tr><tr><td width="25%">Растворители: бензол, ацетон</td><td width="28%">То же</td></tr></tbody></table>

*Таблица Р.6*

Защита деревянных конструкций от биологической коррозии при различной влажности среды

<table width="100%"><tbody><tr><td align="center" width="32%">Степень агрессивного воздействия по таблице Р.1</td><td align="center" width="34%">Влажностный режим помещений <1><br>----------------------------------<br>Зона влажности <2></td><td align="center" width="33%">Защита по таблице С.1</td></tr><tr><td rowspan="2" width="32%">Неагрессивная</td><td width="34%">Сухой, нормальный<br>--------------------------<br>Сухая, нормальная</td><td width="33%">Без защиты</td></tr><tr><td width="34%">Влажный, мокрый<br>------------------------<br>Влажная</td><td width="33%">4, 5</td></tr><tr><td rowspan="2" width="32%">Слабоагрессивная</td><td width="34%">Сухой, нормальный<br>--------------------------<br>Сухая, нормальная</td><td width="33%">Без защиты</td></tr><tr><td width="34%">Влажный, мокрый<br>------------------------<br>Влажная</td><td width="33%">6, 7, 10</td></tr><tr><td rowspan="2" width="32%">Среднеагрессивная</td><td width="34%">Сухой, нормальный<br>--------------------------<br>Сухая, нормальная</td><td width="33%">10</td></tr><tr><td width="34%">Влажный, мокрый<br>------------------------<br>Влажная</td><td width="33%">4, 5, 10</td></tr><tr><td width="32%">Сильноагрессивная</td><td width="34%">Жидкая среда</td><td width="33%">10</td></tr><tr><td colspan="3"><1> Определяется по таблицам <sup><a href="#fn:1">1</a></sup> и <sup><a href="#fn:2">2</a></sup> СП 50.13330.2012.<br><2> Определяется по <a href="https://normativ.kontur.ru/document?moduleId=9&documentId=438753#l347">приложению В</a> СП 50.13330.2012.</td></tr></tbody></table>

*Приложение С*

## СРЕДСТВА И СПОСОБЫ ЗАЩИТЫ ОТ БИОЛОГИЧЕСКОЙ КОРРОЗИИ ДЕРЕВЯННЫХ КОНСТРУКЦИЙ

*Таблица С.1*

Виды защитных покрытий от биологической коррозии

<table width="100%"><tbody><tr><td colspan="2" rowspan="2" align="center">Вид защитного средства</td><td rowspan="2" align="center">Химическая основа средства</td><td colspan="2" align="center">Способ обработки и норма расхода</td></tr><tr><td align="center">нанесение на поверхность, г/м2</td><td align="center">консервирование, кг/м3</td></tr><tr><td colspan="5" align="center">Биозащитные</td></tr><tr><td>1</td><td>Антисептики водорастворимые</td><td></td><td></td><td></td></tr><tr><td colspan="2">А - вымываемые</td><td>Фториды, бораты</td><td>400 - 500</td><td>-</td></tr><tr><td colspan="2">Б - трудновымываемые</td><td>Хром, медь, мышьяк</td><td>400 - 500</td><td>8 - 15</td></tr><tr><td>2</td><td>Антисептики органорастворимые</td><td>Алкидная</td><td>150 - 200</td><td>-</td></tr><tr><td>3</td><td>Антисептики маслянистые (пропиточные масла)</td><td>Каменноугольное, сланцевое, антраценовое</td><td>-</td><td>75 - 100</td></tr><tr><td colspan="5" align="center">Влагозащитные</td></tr><tr><td>4</td><td>Лакокрасочные материалы водоразбавляемые (лаки, краски, эмали)</td><td>Акриловая, акрилово-алкидная</td><td>100 - 150</td><td>-</td></tr><tr><td>5</td><td>Лакокрасочные материалы органоразбавляемые</td><td></td><td></td><td></td></tr><tr><td colspan="2">А - лаки, краски, эмали</td><td>Алкидная, уретано-алкидная</td><td>100 - 150</td><td>-</td></tr><tr><td colspan="2">Б - шпатлевки</td><td>Эпоксидная</td><td>800 - 1000</td><td>-</td></tr><tr><td colspan="5" align="center">Биовлагозащитные</td></tr><tr><td>6</td><td>Пропиточные составы водоразбавляемые</td><td>Акриловая, акрилово-алкидная</td><td>120 - 150</td><td>-</td></tr><tr><td>7</td><td>Пропиточные составы органоразбавляемые</td><td>Алкидная</td><td>120 - 150</td><td>-</td></tr><tr><td>8</td><td>Пленкообразующие составы водоразбавляемые</td><td>Акриловая, акрилово-алкидная</td><td>150 - 200</td><td>-</td></tr><tr><td>9</td><td>Пленкообразующие составы органоразбавляемые</td><td>Алкидная, уретано-алкидная</td><td>150 - 200</td><td>-</td></tr><tr><td colspan="5" align="center">Химически стойкие влагозащитные</td></tr><tr><td>10</td><td>Лакокрасочные материалы органоразбавляемые</td><td>Перхлорвиниловая, уретано-алкидная, эпоксидная</td><td>120 - 150</td><td>-</td></tr></tbody></table>

*Приложение Т*

## ЗАЩИТА ОТ БИОЛОГИЧЕСКОЙ КОРРОЗИИ ДЕРЕВЯННЫХ КОНСТРУКЦИЙ

*Таблица Т.1*

Схемы защитной обработки деревянных конструкций

<table width="100%"><tbody><tr><td rowspan="2" align="center">Конструкции и элементы</td><td colspan="7" align="center">Подкласс условий эксплуатации по СП 64.13330.2011</td></tr><tr><td align="center" width="7%">1.1 и 1.2</td><td align="center" width="10%">2.1</td><td align="center" width="12%">2.2</td><td align="center" width="16%">3.1</td><td align="center" width="11%">3.2</td><td align="center" width="11%">3.3</td><td align="center" width="7%">4.1 и 4.2</td></tr><tr><td colspan="8" align="center">Несущие конструкции зданий</td></tr><tr><td>Колонны, фермы, рамы, балки, арки, прогоны, связи, ригели и др.:</td><td width="7%"></td><td width="10%"></td><td width="12%"></td><td width="16%"></td><td width="11%"></td><td width="11%"></td><td width="7%"></td></tr><tr><td>боковые поверхности</td><td width="7%">-</td><td width="10%">6, 7<br>---------<br>2 + 5А</td><td width="12%">1, 2 + 4, 5А<br>---------------<br>2 + 4, 5А</td><td width="16%">1Б, 2 + 5А <1><br>-------------------<br>2 + 4, 5А</td><td width="11%">1Б, 2 + 5А<br>-------------<br>2 + 5А</td><td width="11%">7<br>---------<br>2 + 5А</td><td width="7%">-</td></tr><tr><td>боковые поверхности элементов сплошного массивного сечения в местах пересечения наружных стен отапливаемых зданий</td><td width="7%">-</td><td width="10%">-<br>---------<br>2 + 5Б</td><td width="12%">-</td><td width="16%">-</td><td width="11%">-<br>---------<br>2 + 5Б</td><td width="11%">-</td><td width="7%">-</td></tr><tr><td>торцевые поверхности</td><td width="7%">-</td><td width="10%">1Б, 2<br>---------<br>2 + 5Б</td><td width="12%">1Б, 2<br>---------<br>2 + 5Б</td><td width="16%">1Б, 2<br>---------<br>2 + 5Б</td><td width="11%">1Б, 2<br>---------<br>2 + 5Б</td><td width="11%">1Б, 2<br>---------<br>2 + 5Б</td><td width="7%">-</td></tr><tr><td colspan="8" align="center">Несущие конструкции открытых сооружений</td></tr><tr><td>Эстакады, транспортерные галереи, башни (осветительные, геодезические, водонапорные и др.), перголы и др.:</td><td width="7%"></td><td width="10%"></td><td width="12%"></td><td width="16%"></td><td width="11%"></td><td width="11%"></td><td width="7%"></td></tr><tr><td>боковые поверхности</td><td width="7%">-</td><td width="10%">-</td><td width="12%">-</td><td width="16%">-</td><td width="11%">-</td><td width="11%">1Б, 2 + 5А<br>--------------<br>2 + 5А</td><td width="7%">-</td></tr><tr><td>торцы элементов</td><td width="7%">-</td><td width="10%">-</td><td width="12%">-</td><td width="16%">-</td><td width="11%">-</td><td width="11%">-<br>---------<br>2 + 5Б</td><td width="7%">-</td></tr><tr><td>Опоры воздушных линий электропередачи, сваи, оросительные системы градирен, перголы</td><td width="7%">-</td><td width="10%">-</td><td width="12%">-</td><td width="16%">-</td><td width="11%">-</td><td width="11%"></td><td width="7%">1Б, 3<br>-------<br>-</td></tr><tr><td colspan="8" align="center">Ограждающие конструкции зданий</td></tr><tr><td>Наружные стены брусчатые, бревенчатые:</td><td width="7%"></td><td width="10%"></td><td width="12%"></td><td width="16%"></td><td width="11%"></td><td width="11%"></td><td width="7%"></td></tr><tr><td>фасадные поверхности</td><td width="7%">-</td><td width="10%">-</td><td width="12%">-</td><td width="16%">-</td><td width="11%">-</td><td width="11%">6, 7<br>------<br>6 - 9</td><td width="7%">-</td></tr><tr><td>внутренние поверхности</td><td width="7%">-</td><td width="10%">8, 9<br>------------<br>2 + 4, 5А</td><td width="12%">1Б, 6, 7<br>----------<br>6, 7</td><td width="16%">-</td><td width="11%">2 + 5А<br>----------<br>2 + 5А</td><td width="11%">-</td><td width="7%">-</td></tr><tr><td>Наружные стены каркасные и панельные:</td><td width="7%"></td><td width="10%"></td><td width="12%"></td><td width="16%"></td><td width="11%"></td><td width="11%"></td><td width="7%"></td></tr><tr><td>элементы каркаса</td><td width="7%">-</td><td width="10%">1, 2<br>-----<br>2</td><td width="12%">-</td><td width="16%">-</td><td width="11%">1, 2<br>-----<br>2</td><td width="11%">-</td><td width="7%">-</td></tr><tr><td>наружные обшивки</td><td width="7%">-</td><td width="10%">-</td><td width="12%">-</td><td width="16%">-</td><td width="11%">-</td><td width="11%">6 - 9<br>------<br>-</td><td width="7%">-</td></tr><tr><td>Чердачные и междуэтажные перекрытия:</td><td width="7%"></td><td width="10%"></td><td width="12%"></td><td width="16%"></td><td width="11%"></td><td width="11%"></td><td width="7%"></td></tr><tr><td>балки, прогоны и др. в интерьере помещения</td><td width="7%">-</td><td width="10%">6 - 9<br>------<br>6 - 9</td><td width="12%">-</td><td width="16%">-</td><td width="11%">6 - 9<br>------<br>6 - 9</td><td width="11%">-</td><td width="7%">-</td></tr><tr><td>то же, в толще перекрытия</td><td width="7%">1, 2<br>------<br>1Б, 2</td><td width="10%">1, 2<br>------<br>1Б, 2</td><td width="12%">-</td><td width="16%">-</td><td width="11%">1, 2<br>------<br>1Б, 2</td><td width="11%">-</td><td width="7%">-</td></tr><tr><td>Совмещенные покрытия (элементы каркаса в толще утеплителя)</td><td width="7%">-</td><td width="10%">1, 2<br>------<br>1Б, 2</td><td width="12%">-</td><td width="16%">-</td><td width="11%">1, 2<br>------<br>1Б, 2</td><td width="11%">-</td><td width="7%">-</td></tr><tr><td colspan="8"><1> 1Б, 2 + 5А - последовательность нанесения трудновымываемого антисептика 1Б или органорастворимого антисептика 2 и органоразбавляемого лакокрасочного материала 5А.<br><br>Примечание - Над чертой приведена схема защитной обработки конструкций из цельной древесины, под чертой - из клееной древесины.</td></tr></tbody></table>

*Приложение У*

## ТРЕБОВАНИЯ К ЗАЩИТЕ КАМЕННЫХ КОНСТРУКЦИЙ

*Таблица У.1*

Степень агрессивного воздействия газовых сред на каменные конструкции

<table width="100%"><tbody><tr><td rowspan="2" align="center" width="32%">Влажностный режим помещений <1><br>---------------------------<br>Зона влажности <2></td><td rowspan="2" align="center" width="19%">Группа газов (по таблицам Б.1 и Б.2)</td><td colspan="2" align="center">Степень агрессивного воздействия газовых сред на конструкции из кирпича</td></tr><tr><td align="center" width="24%">керамического пластического формования</td><td align="center" width="25%">силикатного</td></tr><tr><td rowspan="3" width="32%">Сухой<br>---------<br>Сухая</td><td width="19%">B</td><td width="24%">Неагрессивная</td><td width="25%">Неагрессивная</td></tr><tr><td width="19%">C</td><td width="24%">То же</td><td width="25%">То же</td></tr><tr><td width="19%">D</td><td width="24%">"</td><td width="25%">"</td></tr><tr><td rowspan="3" width="32%">Нормальный<br>-----------------<br>Нормальная</td><td width="19%">B</td><td width="24%">Неагрессивная</td><td width="25%">Неагрессивная</td></tr><tr><td width="19%">C</td><td width="24%">То же</td><td width="25%">То же</td></tr><tr><td width="19%">D</td><td width="24%">"</td><td width="25%">Слабоагрессивная</td></tr><tr><td rowspan="3" width="32%">Влажный, мокрый<br>------------------------<br>Влажная</td><td width="19%">B</td><td width="24%">Неагрессивная</td><td width="25%">Неагрессивная</td></tr><tr><td width="19%">C</td><td width="24%">То же</td><td width="25%">Слабоагрессивная</td></tr><tr><td width="19%">D</td><td width="24%">"</td><td width="25%">Среднеагрессивная</td></tr><tr><td colspan="4"><1> Определяется по таблицам <sup><a href="#fn:1">1</a></sup> и <sup><a href="#fn:2">2</a></sup> СП 50.13330.2012.<br><2> Определяется по <a href="https://normativ.kontur.ru/document?moduleId=9&documentId=438753#l347">приложению В</a> СП 50.13330.2012.</td></tr></tbody></table>

*Таблица У.2*

Степень агрессивного воздействия твердых сред на каменные конструкции

<table width="100%"><tbody><tr><td rowspan="2" align="center" width="26%">Влажностный режим помещений <1><br>----------------------------------<br>Зона влажности <2></td><td rowspan="2" align="center" width="26%">Растворимость твердых сред в воде <3> и их гигроскопичность</td><td colspan="2" align="center">Степень агрессивного воздействия твердых сред на конструкции из кирпича</td></tr><tr><td align="center" width="24%">керамического пластического формования</td><td align="center" width="24%">силикатного</td></tr><tr><td rowspan="2" width="26%">Сухой<br>---------<br>Сухая</td><td width="26%">Хорошо растворимые малогигроскопичные</td><td width="24%">Неагрессивная</td><td width="24%">Неагрессивная</td></tr><tr><td width="26%">Хорошо растворимые гигроскопичные</td><td width="24%">То же</td><td width="24%">То же</td></tr><tr><td rowspan="2" width="26%">Нормальный<br>-----------------<br>Нормальная</td><td width="26%">Хорошо растворимые малогигроскопичные</td><td width="24%">Неагрессивная</td><td width="24%">Слабоагрессивная</td></tr><tr><td width="26%">Хорошо растворимые гигроскопичные</td><td width="24%">Слабоагрессивная</td><td width="24%">Среднеагрессивная</td></tr><tr><td rowspan="2" width="26%">Влажный, мокрый<br>------------------------<br>Влажная</td><td width="26%">Хорошо растворимые малогигроскопичные</td><td width="24%">Слабоагрессивная</td><td width="24%">Среднеагрессивная</td></tr><tr><td width="26%">Хорошо растворимые гигроскопичные</td><td width="24%">Среднеагрессивная</td><td width="24%">То же</td></tr><tr><td colspan="4"><1> Определяется по таблицам <sup><a href="#fn:1">1</a></sup> и <sup><a href="#fn:2">2</a></sup> СП 50.13330.2012.<br><2> Определяется по <a href="https://normativ.kontur.ru/document?moduleId=9&documentId=438753#l347">приложению В</a> СП 50.13330.2012.<br><3> Перечень наиболее распространенных растворимых солей, пыли и их характеристики приведены в таблице Б.4.</td></tr></tbody></table>

*Приложение Ф*

## ЛАКОКРАСОЧНЫЕ МАТЕРИАЛЫ ДЛЯ ЗАЩИТЫ КАМЕННЫХ КОНСТРУКЦИЙ ОТ КОРРОЗИИ

*Таблица Ф.1*

Группы лакокрасочных покрытий для защиты каменных конструкций

<table width="100%"><tbody><tr><td align="center" width="52%">Характеристика лакокрасочных материалов по типу пленкообразующих</td><td align="center" width="11%">Группа покрытий</td><td align="center" width="14%">Индекс покрытия, характеризующий его стойкость</td><td align="center" width="23%">Условие применения покрытия на конструкциях</td></tr><tr><td width="52%">Пентафталевые</td><td width="11%">I</td><td width="14%">а, ан, п</td><td width="23%">Наносится по грунтовке лаками типа ПФ</td></tr><tr><td width="52%">Нитроцеллюлозные</td><td width="11%">I</td><td width="14%">п</td><td width="23%">Наносится по грунтовке лаками типа НЦ</td></tr><tr><td width="52%">Органосиликатные</td><td width="11%">I</td><td width="14%">ан, п</td><td width="23%">Грунтование разбавленной краской</td></tr><tr><td width="52%">Кремнийорганические</td><td width="11%">III</td><td width="14%">а, ан, х, т</td><td width="23%">Грунтование разбавленной краской</td></tr><tr><td width="52%">Полиуретановые</td><td width="11%">III, IV</td><td width="14%">а, ан, п</td><td width="23%">Наносится по грунтовке лаками типа УР</td></tr><tr><td width="52%">Эпоксидные</td><td width="11%">III, IV</td><td width="14%">а, ан, п, х</td><td width="23%">Наносится по грунтовке лаками типа ЭП</td></tr><tr><td width="52%">Эпоксидно-каучуковые</td><td width="11%">III, IV</td><td width="14%">а, ан, п, х</td><td width="23%">Грунтование разбавленной краской</td></tr><tr><td width="52%">Перхлорвиниловые</td><td width="11%">III, IV</td><td width="14%">а, ан, п, х</td><td width="23%">Наносится по грунтовке лаками типа ХВ</td></tr><tr><td width="52%">Сополимерно-винилхлоридные</td><td width="11%">III, IV</td><td width="14%">а, ан, п, х</td><td width="23%">Наносится по грунтовке лаками типа ХС</td></tr><tr><td width="52%">Хлоркаучуковые</td><td width="11%">III</td><td width="14%">а, ан, п, х</td><td width="23%">Наносится по грунтовке лаками типа КЧ</td></tr><tr><td width="52%">Хлорсульфированные полиэтиленовые</td><td width="11%">III, IV</td><td width="14%">а, ан, п, х, тр</td><td width="23%">Наносится по грунтовке лаками типа ХП</td></tr><tr><td width="52%">Водно-дисперсионные пентафталевые</td><td width="11%">I</td><td width="14%">п</td><td width="23%">Грунтование разбавленной краской</td></tr><tr><td width="52%">То же, сополимервинилацетатные</td><td width="11%">I</td><td width="14%">п</td><td width="23%">Грунтование разбавленной краской</td></tr><tr><td width="52%">" каучуковые</td><td width="11%">I</td><td width="14%">п</td><td width="23%">Грунтование разбавленной краской</td></tr><tr><td width="52%">" полиакриловые</td><td width="11%">II, III</td><td width="14%">а, ан, п</td><td width="23%">Наносится по грунтовкам на основе разбавленной краски</td></tr><tr><td width="52%">" полиакриловые фосфатные</td><td width="11%">II, III</td><td width="14%">а, ан, п, т</td><td width="23%">Наносится по грунтовке на основе разбавленной краски</td></tr><tr><td colspan="4">Обозначения: "а" - на открытом воздухе, "ан" - то же, под навесом, "п" - в помещении, "х" - химически стойкие, "тр" - трещиностойкие, "т" - термостойкие.</td></tr></tbody></table>

*Приложение Х*

## КОНСТРУКЦИИ МЕТАЛЛИЧЕСКИЕ. КЛАССИФИКАЦИЯ АГРЕССИВНЫХ СРЕД

(в ред. Изменения N 1, утв. Приказом Минстроя РФ от 21.09.2018 N 608/пр, Изменения N 2, утв. Приказом Минстроя РФ от 22.11.2019 N 723/пр, Изменения N 3, утв. Приказом Минстроя РФ от 28.12.2021 N 1028/пр, [Изменения N 4](https://normativ.kontur.ru/document?moduleId=1&documentId=474338#l26), утв. Приказом Минстроя РФ от 08.05.2024 N 317/пр)

*Таблица Х.1*

Степень агрессивного воздействия газовых сред на металлические конструкции

(в ред. Изменения N 2, утв. Приказом Минстроя РФ от 22.11.2019 N 723/пр)

<table width="100%"><tbody><tr><td rowspan="2" align="center" width="28%">Относительная влажность воздуха помещения, %<br>-------------------------------------------------<br>Продолжительность увлажнения<br>поверхности фазовой пленкой влаги, ч/год <1></td><td rowspan="2" align="center" width="13%">Группа газов по таблице Х.10</td><td colspan="3" align="center">Степень агрессивного воздействия среды на конструкции</td></tr><tr><td align="center" width="20%">внутри отапливаемых зданий <2>, <3></td><td align="center" width="21%">внутри неотапливаемых зданий или под навесами <3></td><td align="center" width="19%">на открытом воздухе</td></tr><tr><td rowspan="5" width="28%">До 60<br>------------<br>До 1000</td><td width="13%">A1</td><td width="20%">Неагрессивная</td><td width="21%">Неагрессивная</td><td width="19%">Слабоагрессивная-1</td></tr><tr><td width="13%">A2</td><td width="20%">Неагрессивная</td><td width="21%">Неагрессивная</td><td width="19%">Слабоагрессивная-2</td></tr><tr><td width="13%">B</td><td width="20%">Неагрессивная</td><td width="21%">Слабоагрессивная-1 <4></td><td width="19%">Слабоагрессивная-2</td></tr><tr><td width="13%">C</td><td width="20%">Слабоагрессивная-2</td><td width="21%">Среднеагрессивная</td><td width="19%">Среднеагрессивная</td></tr><tr><td width="13%">D</td><td width="20%">Среднеагрессивная</td><td width="21%">Среднеагрессивная</td><td width="19%">Сильноагрессивная</td></tr><tr><td colspan="5">(в ред. Изменения N 3, утв. Приказом Минстроя РФ от 28.12.2021 N 1028/пр)</td></tr><tr><td rowspan="5" width="28%">60 - 75<br>----------------<br>1000 - 2500</td><td width="13%">A1</td><td width="20%">Неагрессивная</td><td width="21%">Слабоагрессивная-1</td><td width="18%">Слабоагрессивная-1</td></tr><tr><td width="13%">A2</td><td width="20%">Неагрессивная</td><td width="21%">Слабоагрессивная-2</td><td width="19%">Слабоагрессивная-2</td></tr><tr><td width="13%">B</td><td width="20%">Слабоагрессивная-2</td><td width="21%">Среднеагрессивная</td><td width="19%">Среднеагрессивная</td></tr><tr><td width="13%">C</td><td width="20%">Слабоагрессивная-2</td><td width="21%">Среднеагрессивная</td><td width="19%">Среднеагрессивная</td></tr><tr><td width="13%">D</td><td width="20%">Среднеагрессивная</td><td width="21%">Сильноагрессивная</td><td width="19%">Сильноагрессивная</td></tr><tr><td rowspan="5" width="28%">Св. 75<br>----------------<br>2500 - 4000</td><td width="13%">A1</td><td width="20%">Среднеагрессивная</td><td width="21%">Среднеагрессивная</td><td width="19%">Среднеагрессивная</td></tr><tr><td width="13%">A2</td><td width="20%">Среднеагрессивная</td><td width="21%">Среднеагрессивная</td><td width="19%">Среднеагрессивная</td></tr><tr><td width="13%">B</td><td width="20%">Среднеагрессивная</td><td width="21%">Среднеагрессивная</td><td width="19%">Среднеагрессивная</td></tr><tr><td width="13%">C</td><td width="20%">Сильноагрессивная</td><td width="21%">Сильноагрессивная</td><td width="19%">Сильноагрессивная</td></tr><tr><td width="13%">D</td><td width="20%">Сильноагрессивная</td><td width="21%">Сильноагрессивная</td><td width="19%">Сильноагрессивная</td></tr><tr><td colspan="5"><1> Определяется по ГОСТ 9.039.<br><2> При увлажнении поверхности в результате конденсации влаги, протечек или попадания брызг воды степень агрессивного воздействия принимается, как для конструкций на открытом воздухе с соответствующей продолжительностью увлажнения.<br><3> Внутри отапливаемых и неотапливаемых зданий конструкции не подвергаются воздействию ультрафиолетового излучения и атмосферных осадков; под навесами конструкции не подвергаются воздействию ультрафиолетового излучения и атмосферных осадков в виде дождя.</td></tr><tr><td colspan="5">(в ред. Изменения N 3, утв. Приказом Минстроя РФ от 28.12.2021 N 1028/пр)</td></tr><tr><td colspan="5"><4> Под навесами принимают степень агрессивного воздействия - слабоагрессивная-2.</td></tr><tr><td colspan="5">(в ред. Изменения N 3, утв. Приказом Минстроя РФ от 28.12.2021 N 1028/пр)</td></tr><tr><td colspan="5">Примечания<br>1. При оценке степени агрессивного воздействия среды не учитывают влияние диоксида углерода.<br>2. При оценке степени агрессивного воздействия среды на алюминиевые конструкции не учитывают влияние аммиака, диоксида серы, сульфида водорода, оксидов азота в концентрациях по группам A и B; степень агрессивного воздействия газов группы A при продолжительности увлажнения поверхности фазовой пленкой влаги 2500 - 4000 ч/год следует оценивать как слабоагрессивную-2.</td></tr></tbody></table>

(в ред. Изменения N 3, утв. Приказом Минстроя РФ от 28.12.2021 N 1028/пр)

*Таблица Х.2*

Степень агрессивного воздействия твердых сред на металлические конструкции

(в ред. Изменения N 3, утв. Приказом Минстроя РФ от 28.12.2021 N 1028/пр)

<table width="100%"><tbody><tr><td rowspan="2" align="center" width="29%">Относительная влажность воздуха помещения, %<br>-------------------------------------------------------<br>Продолжительность увлажнения поверхности<br>фазовой пленкой влаги, ч/год <1></td><td rowspan="2" align="center" width="19%">Растворимость твердых сред в воде и их гигроскопичность по таблице Х.11</td><td colspan="3" align="center">Степень агрессивного воздействия среды на конструкции <2>, <3></td></tr><tr><td align="center" width="17%">внутри отапливаемых зданий <4>, <5></td><td align="center" width="19%">внутри неотапливаемых зданий или под навесами <4>, <5></td><td align="center" width="17%">на открытом воздухе <5></td></tr><tr><td rowspan="3" width="29%">До 60<br>--------------<br>До 1000</td><td width="19%">Малорастворимые</td><td width="17%">Неагрессивная</td><td width="19%">Неагрессивная</td><td width="17%">Слабоагрессивная</td></tr><tr><td width="19%">Хорошо растворимые малогигроскопичные</td><td width="17%">Неагрессивная</td><td width="19%">Слабоагрессивная</td><td width="17%">Слабоагрессивная</td></tr><tr><td width="19%">Хорошо растворимые гигроскопичные</td><td width="17%">Слабоагрессивная</td><td width="19%">Слабоагрессивная</td><td width="17%">Среднеагрессивная</td></tr><tr><td rowspan="3" width="29%">60 - 75<br>-----------------<br>1000 - 2500</td><td width="19%">Малорастворимые</td><td width="17%">Неагрессивная</td><td width="19%">Слабоагрессивная</td><td width="17%">Слабоагрессивная</td></tr><tr><td width="19%">Хорошо растворимые малогигроскопичные</td><td width="17%">Слабоагрессивная</td><td width="19%">Среднеагрессивная</td><td width="17%">Среднеагрессивная</td></tr><tr><td width="19%">Хорошо растворимые гигроскопичные</td><td width="17%">Среднеагрессивная</td><td width="19%">Среднеагрессивная</td><td width="17%">Среднеагрессивная</td></tr><tr><td rowspan="3" width="29%">Св. 75<br>-----------------<br>2500 - 4000</td><td width="19%">Малорастворимые</td><td width="17%">Слабоагрессивная</td><td width="19%">Слабоагрессивная</td><td width="17%">Слабоагрессивная</td></tr><tr><td width="19%">Хорошо растворимые малогигроскопичные</td><td width="17%">Среднеагрессивная</td><td width="19%">Среднеагрессивная</td><td width="17%">Среднеагрессивная</td></tr><tr><td width="19%">Хорошо растворимые гигроскопичные</td><td width="17%">Среднеагрессивная</td><td width="19%">Среднеагрессивная</td><td width="17%">Сильноагрессивная</td></tr><tr><td colspan="5"><1> Определяется по ГОСТ 9.039.<br><2> Сильноагрессивную степень воздействия на конструкции из алюминия следует устанавливать при суммарном выпадении хлоридов свыше 25 мг/(м2·сут), среднеагрессивную - свыше 5 мг/(м2·сут). Степень агрессивного воздействия сред, содержащих сульфаты, нитраты, нитриты, фосфаты и окисляющие соли, на алюминий следует учитывать только при одновременном воздействии хлоридов в соответствии с их количеством, указанным выше.<br><3> При увлажнении поверхности в результате конденсации влаги, протечек или попадания брызг воды степень агрессивного воздействия принимают, как для конструкций на открытом воздухе.<br><4> Внутри отапливаемых и неотапливаемых зданий конструкции не подвергаются воздействию ультрафиолетового излучения и атмосферных осадков; под навесами конструкции не подвергаются воздействию ультрафиолетового излучения и атмосферных осадков в виде дождя.<br><5> Степень агрессивного воздействия слабоагрессивная включает в себя степени: слабоагрессивная-1 и слабоагрессивная-2.<br><br>Примечания<br>1. Для частей ограждающих конструкций, находящихся внутри зданий, степень агрессивного воздействия среды следует устанавливать, как для помещений с относительной влажностью воздуха более 75%.<br>2. Загрязнение воздуха учитывается в соответствии с указаниями 9.1.2.</td></tr></tbody></table>

*Таблица Х.3*

Степень агрессивного воздействия жидких неорганических сред на металлические конструкции

<table width="100%"><tbody><tr><td align="center" width="34%">Неорганические жидкие среды</td><td align="center" width="19%">Водородный показатель pH</td><td align="center" width="20%">Суммарная концентрация сульфатов и хлоридов, г/л</td><td align="center" width="27%">Степень агрессивного воздействия сред на металлические конструкции <1></td></tr><tr><td rowspan="3" width="34%">Пресные природные воды</td><td width="19%">Св. 3 до 11</td><td width="20%">До 5</td><td width="27%">Среднеагрессивная</td></tr><tr><td width="19%">То же</td><td width="20%">Св. 5</td><td width="28%">Сильноагрессивная</td></tr><tr><td width="19%">До 3</td><td width="20%">Любая</td><td width="28%">То же</td></tr><tr><td width="34%">Морская вода</td><td width="19%">Св. 6 до 8,5</td><td width="20%">Св. 20 до 50</td><td width="28%">Среднеагрессивная</td></tr><tr><td rowspan="2" width="34%">Производственные оборотные и сточные воды без очистки</td><td rowspan="2" width="19%">Св. 3 до 11</td><td width="20%">До 5</td><td width="28%">То же</td></tr><tr><td width="20%">Св. 5</td><td width="28%">Сильноагрессивная</td></tr><tr><td width="34%">Сточные жидкости животноводческих зданий</td><td width="19%">Св. 5 до 9</td><td width="20%">До 5</td><td width="28%">Среднеагрессивная</td></tr><tr><td width="34%">Растворы неорганических кислот</td><td width="19%">До 3</td><td width="20%">Любая</td><td width="28%">Сильноагрессивная</td></tr><tr><td width="34%">Растворы щелочей</td><td width="19%">Св. 11</td><td width="20%">То же</td><td width="28%">Среднеагрессивная</td></tr><tr><td width="34%">Растворы солей концентрацией св. 50 г/л</td><td width="19%">Св. 3 до 11</td><td width="20%">То же</td><td width="28%">Сильноагрессивная</td></tr><tr><td colspan="4"><1> При свободном доступе кислорода в интервале температур от 0 °C до 50 °C и скорости движения до 1 м/с.<br><br>Примечания<br>1. При насыщении воды хлором или сульфидом водорода следует принимать степень агрессивного воздействия среды на один уровень выше.<br>2. При удалении кислорода из воды и растворов солей (деаэрация) следует принимать степень агрессивного воздействия на один уровень ниже.<br>3. При увеличении скорости движения воды от 1 до 10 м/с, а также при периодическом смачивании поверхности конструкций в зоне прибоя и приливно-отливной зоне или при повышении температуры воды от 50 °C до 100 °C в закрытых резервуарах без деаэрации следует принимать степень агрессивного воздействия среды на один уровень выше.</td></tr></tbody></table>

*Таблица Х.4*

Степень агрессивного воздействия жидких органических сред на металлические конструкции

<table width="100%"><tbody><tr><td align="center" width="47%">Органические жидкие среды</td><td align="center" width="53%">Степень агрессивного воздействия среды на металлические конструкции</td></tr><tr><td width="47%">Масла (минеральные, растительные, животные)</td><td width="53%">Неагрессивная</td></tr><tr><td width="47%">Нефть и нефтепродукты</td><td width="53%">Слабоагрессивная</td></tr><tr><td width="47%">Растворители (бензол, ацетон)</td><td width="53%">То же</td></tr><tr><td width="47%">Растворы органических кислот</td><td width="53%">От слабоагрессивной до сильноагрессивной</td></tr><tr><td colspan="2">Примечание - Степень агрессивного воздействия нефти и нефтепродуктов, приведенную в настоящей таблице, следует учитывать в случае воздействия на поддерживающие металлические конструкции и наружную поверхность конструкций резервуаров. Степень агрессивного воздействия нефти и нефтепродуктов на конструкции внутри резервуаров следует принимать по таблице Х.7.</td></tr></tbody></table>

*Таблица Х.5*

Степень агрессивного воздействия подземных вод и грунтов на металлические конструкции
