Repository: alexefanov/wiki

# LLM Wiki

Этот репозиторий хранит Obsidian vault для ведения локальной LLM-ориентированной базы знаний и одновременно является облачной LLM-ориентированной базой знаний, функционирующей на базе инфраструктуры Yandex.

Начинайте с `wiki/index.md`, затем переходите по связанным тематическим страницам. Исходные или слабо обработанные материалы находятся в `raw/`.

## Структура

- `wiki/` - обработанные заметки базы знаний и индексные страницы.
- `raw/` - исходные или обработанные заметки-источники.
- `raw/temp/` - исходные необработанные заметки-источники.
- `AGENTS.md` - schema-файл с правилами для LLM-агента, который поддерживает vault.

File: raw/Руководство по обеспечению долговечности железобетонных конструкций предприятий черной металлургии при их реконструкции и восстановлении.md (part 7 of 9)
---
горизонтальные трещины типа 3 и 4, в том числе проходящие по нижней грани;

трещины типа 1 при *a* <sub>тр</sub> >= 0,8 мм;

трещины типа 5 при *a* <sub>тр</sub> >= 0,5 мм и протяженностью более 8 *d*, где *d* - наименьший размер верхнего пояса;

другие возможные признаки разрушения опоры балки - трещины типа 6 при *a* <sub>тр</sub> > 1 мм, откол защитного слоя 7 - раскалывание при проскальзывании высокопрочной профилированной проволоки.

При определении категории состояния необходимы поверочные расчеты. При наличии в балке трещин только типа 1 или 2, не пересекающих зону анкеровки, при *a* <sub>тр</sub> >= 0,4 мм, результаты поверочного расчета исходя из фактических нагрузок и фактического состояния балки могут изменить категорию состояния балки.

8\. Разрушение опорной части преднапряженной балки "шашлычного" типа (рис. 14).

![[d7681e7efe07badca7a63f37531b9521_MD5.png]]

Рис. 14. Разрушение опорной части балки

1 - трещины вследствие повреждения бетона тонких стенок

каналов от сжимающих напряжений; 2 - трещины от главных

растягивающих напряжений после повреждения стенок каналов

Показанная на рис. 14 трещина типа 1 появилась вследствие раздавливания тонких стенок каналов от сжимающих напряжений напрягаемой арматуры, располагаемой в канале; трещина типа 2 - от главных растягивающих напряжений после раздавливания бетона стенок каналов.

9\. Разрушение ферм

а) Сжатый пояс - V категория состояния (рис. 15).

![[51855ea135b25d47382515b3485ee469_MD5.png]]

Рис. 15. Разрушение узла сжатого пояса фермы

1 - система наклонных трещин; 2 - лещадка

К V категории состояния относятся трещины типа 1 или лещадки 2 или продольные трещины на верхней и нижней грани сжатого пояса.

б) Растянутые раскосы (рис. 16).

![[0fb236ff2d694d5f747d630d18e34953_MD5.png]]

Рис. 16. Разрушение растянутого раскоса фермы

1 - трещины в месте сопряжения раскоса и пояса;

2, 3 - трещины в поясе фермы

К V категории состояния относятся трещины типа 1 с *a* <sub>тр</sub> >= 0,3 мм на уровне арматуры при сопровождении трещин типа 2 или 3. Если трещины типа 1 с *a* <sub>тр</sub> 0,3 мм не сопровождаются трещинами 2 или 3, случай относится к IV категории состояния.

в) Опорный узел фермы при напряженной арматуре в нижнем поясе - V категория состояния (рис. 17).

![[ce272bd2e11dfb1f3bad319a82179404_MD5.png]]

Рис. 17. Разрушение опорного узла фермы

1 - наклонная трещина, доходящая до нижней грани пояса;

2 - система вертикальных или лучеобразных трещин;

3 - откол лещадок; 4 - горизонтальная трещина

На рис. 17 показаны возможные дефекты: наклонная трещина типа 1 с выходом на нижнюю грань или горизонтальная трещина типа 4, или множество трещин типа 2, или откол лещадок 3.

Ширина раскрытия трещин *a* <sub>тр</sub> >= 0,3 мм.

г) Нижний пояс с напрягаемой арматурой (рис. 18).

![[ba7b879179e14ef505d6f21c6de67f31_MD5.png]]

Рис. 18. Повреждения узла нижнего пояса фермы

1 - вертикальные трещины; 2 - горизонтальные трещины

Показанные на рис. 18 трещины типа 2 при отсутствии признаков коррозии арматуры вдоль трещины вызваны обжатием бетона преднапряженной арматурой при отсутствии хомутов или их недостаточности.

Снятие нагрузки может вызвать увеличение раскрытия трещин - необходимо стянуть нижний пояс поперечными элементами.

К IV категории состояния конструкции относятся трещины типа 1 с *a* <sub>тр</sub> >= 0,4 мм.

К V категории состояния конструкции относятся трещины типа 1 с *a* <sub>тр</sub> >= 0,8 мм.

При определении категории состояния необходимы поверочные расчеты. При наличии в нижнем поясе только трещин типа 1 при *a* <sub>тр</sub> >= 0,4 мм результаты поверочного расчета исходя из фактических нагрузок и фактического состояния элемента могут изменить категорию состояния по данному признаку.

Приложение 2

МЕТОДИКА

ИНЖЕНЕРНЫХ ИЗЫСКАНИЙ ПРИ ОБСЛЕДОВАНИИ ЗДАНИЙ

И СООРУЖЕНИЙ ДЕЙСТВУЮЩИХ ПРОМПРЕДПРИЯТИЙ

1\. Положения и требования настоящей методики предназначены для использования при производстве инженерных изысканий на площадках действующих промпредприятий, возведенных на естественных основаниях (за исключением мерзлых грунтов), грунтовых или шлаковых подушках.

2\. Содержание, объемы и последовательность работ по исследованию свойств грунтов в основании зданий и сооружений назначаются с учетом особенностей технологического процесса (сухой, мокрый, наличие кислот, щелочей, высоких температур и т.п.), конструктивных схем зданий и сооружений, степени их износа в соответствии с требованиями и рекомендациями главы [СНиП II-15-74](https://e-ecolog.ru/docs/jfE2sDrPxkJXo3AMHnKnA "\"СНиП II-15-74. Строительные нормы и правила. Часть II. Нормы проектирования. Глава 15. Основания зданий и сооружений\" (утв. Постановлением Госстроя СССР от 18.10.1974 N 214)") "Основания зданий и сооружений" и "Руководства по проектированию оснований зданий и сооружений" (М., Стройиздат, 1978).

3\. Инженерные изыскания выполняются в соответствии с требованиями главы СНиП II-9-78 "Инженерные изыскания для строительства", а также "Инструкции по инженерным изысканиям для промышленного строительства", действующих ГОСТ на испытания грунтов полевыми и лабораторными методами с учетом особенностей, вызванных стесненными условиями действующего предприятия.

4\. Изыскания выполняются по программе, составленной в соответствии с заданием.

Программой изысканий предусматриваются следующие этапы работ:

геодезическая съемка положения цоколей, колонн и крупноразмерных фундаментов с целью определения осадок, относительных смещений, прогибов и кренов;

выбор мест исследования грунтов основания и определения уровня грунтовых вод с учетом выявленных деформаций оснований и конструкций;

определение требуемых глубин зондирования, бурения, шурфования и отбора образцов грунта и воды для лабораторных исследований;

зондирование и бурение основания;

выполнение шурфов вблизи фундаментов с целью обследования состояния оснований и подземных конструкций;

натурные исследования деформационных и прочностных свойств грунтов и материала грунтовых подушек;

лабораторные исследования физико-механических свойств грунтов (шлаков);

прогноз подтопления промплощадки, изменения свойств грунтов, химсостава грунтовых вод;

составление заключения.

5\. Геодезическая съемка выполняется в соответствии с рекомендациями, изложенными в " [Руководстве](https://e-ecolog.ru/docs/9chuSWsqac8G5XxFzSuZa "\"Руководство по наблюдениям за деформациями оснований и фундаментов зданий и сооружений\"
") по наблюдениям за деформациями оснований и фундаментов зданий и сооружений" (М., Стройиздат, 1975).

6\. Выбор места исследования свойств грунтов определяется задачей изысканий (общее обследование, выявление причин деформаций).

В первом случае бурение и зондирование выполняют для уточнения характера напластований (порядок залегания литологических разностей, их физико-механические свойства, уровень грунтовых вод, наличие куполов грунтовых вод). Во втором, кроме указанных выше, бурение, зондирование и шурфование приурочивают к участкам деформаций конструкций и оснований, частям зданий, различающихся по нагрузкам, глубинам заложения и времени возведения.

7\. Места установки геодезических знаков, бурения, зондирования и шурфования определяют в увязке с расположением инженерных сетей и должны быть согласованы с техническим отделом предприятия и соответствующими инстанциями - главным энергетиком, главным электриком и т.п.

8\. К буровым работам и рытью шурфов допускаются лица, изучившие правила техники безопасности, действующие в изыскательской организации ("Правила безопасности при проведении геологоразведочных работ". М., Недра, 1979), а также правила техники безопасности того предприятия (цеха), где выполняются работы.

9\. Глубина бурения и зондирования принимается в зависимости от типа зданий, его размеров, шага колонн каркасных зданий и нагрузок, передаваемых на колонну. Рекомендуемые глубины бурения от уровня подошвы фундаментов каркасных промзданий приведены в табл. 28.

Таблица 28

<table><tbody><tr><td rowspan="3" align="left"><p>Нагрузка на колонну, кН (1 тс = 10 кН)</p></td><td colspan="4" align="left"><p>Глубина бурения, м</p></td></tr><tr><td rowspan="2" align="left"><p>одноэтажные промздания</p></td><td colspan="3" align="left"><p>многоэтажные промздания с общей шириной в осях крайних рядов колонн, м</p></td></tr><tr><td align="left"><p>6</p></td><td align="left"><p>12</p></td><td align="left"><p>18</p></td></tr><tr><td align="left"><p>1000</p></td><td align="left"><p>7</p></td><td align="left"><p>6</p></td><td align="left"><p>7</p></td><td align="left"><p>8</p></td></tr><tr><td align="left"><p>1000 - 2500</p></td><td align="left"><p>9</p></td><td align="left"><p>7</p></td><td align="left"><p>8</p></td><td align="left"><p>9</p></td></tr><tr><td align="left"><p>2500 - 5000</p></td><td align="left"><p>11</p></td><td align="left"><p>9</p></td><td align="left"><p>10</p></td><td align="left"><p>11</p></td></tr><tr><td align="left"><p>5000 - 10000</p></td><td align="left"><p>13</p></td><td align="left"><p>11</p></td><td align="left"><p>12</p></td><td align="left"><p>14</p></td></tr><tr><td align="left"><p>10000 и более</p></td><td align="left"><p>15</p></td><td align="left"><p>13</p></td><td align="left"><p>14</p></td><td align="left"><p>15</p></td></tr></tbody></table>

В случае если ниже указанного уровня залегают просадочные или слабые грунты с модулем деформации менее 10 МПа (100 кгс/см <sup>2</sup>), глубина бурения принимается не менее чем на 1 м ниже подошвы слоя этих грунтов.

Глубины бурения и зондирования глинистых и песчаных грунтов у зданий с фундаментами размером в плане 10 x 10 м и более должны быть не меньше глубины зоны деформирования, рассчитываемой по формулам (3.32) - (3.74а) "Руководства по проектированию оснований зданий и сооружений" (М., Стройиздат, 1978).

10\. Бурение скважин вне промзданий производится механизированными установками, смонтированными на тракторе или автомобиле. В стесненных условиях действующих цехов применяются комплекты для ручного ударно-вращательного бурения скважин диаметром 89 и 127 мм.

11\. Отбор образцов грунта ненарушенной структуры производится не реже чем через 1 м по глубине скважин в соответствии с требованиями ГОСТ 12071-72 "Грунты. Отбор, упаковка, транспортирование и хранение образцов".

Образцы водонасыщенных грунтов ненарушенной структуры отбирают из шурфов в металлические обоймы с жесткими стенками размером 200 x 200 x 200 мм, из скважин - тонкостенным грунтоносом диаметром 100 мм, который вдавливается на глубину 50 см от забоя со скоростью не более 3 м/мин. Образцы грунта тщательно упаковывают марлей с парафином или покрывают слоем латекса. Запарафинированные образцы должны быть испытаны в течение не более 15 дней, покрытые латексом - в течение 45 дней.

12\. Степень неоднородности песков по плотности, глинистых грунтов по консистенции и сопротивлению сдвигу и модулю деформации определяются статическим зондированием по корреляционным зависимостям между сопротивлением грунта погружению конуса и перечисленными характеристиками грунта (ГОСТ 20069-74 "Грунты. Метод полевого испытания статическим зондированием" и "Указания по зондированию грунтов для строительства. СН 448-72").

13\. Вблизи фундаментов выполняются шурфы глубиной не менее чем на 0,5 м ниже подошвы фундамента. Размеры шурфов в плане в зависимости от их глубины принимаются в следующих пределах: при глубине 1 - 2,5 м и более площадь сечения 1,25 - 2,5 м <sup>2</sup> и более.

Отбор образцов грунта ненарушенной структуры (производится на глубину не менее ширины фундамента через 0,5 м; для отбора образцов грунта и воды ниже дна шурфа в нем бурят скважину требуемой глубины.

14\. Определение физико-механических свойств грунта непосредственно на месте отбора образцов из шурфа выполняется с помощью приборов полевой лаборатории ПЛЛ-9 ("Инструкция по исследованию строительных свойств грунтов полевой лабораторией ПЛЛ-9. РСН 242-72", Киев, Будiвельник, 1973).

15\. В стесненных условиях действующего предприятия физико-механические и прочностные характеристики грунтов в натурных условиях могут быть определены следующими полевыми методами:

статическое зондирование;

прессиометрия (ГОСТ 20276-74 "Грунты. Метод полевого определения модуля деформации прессиометрами");

статическое нагружение штампами площадью 1000 см <sup>2</sup> с кольцевой пригрузкой; на глубинах ниже 3 м - штампом площадью 600 см <sup>2</sup> в скважине диаметром 325 мм; этим же методом определяется модуль деформации шлака в искусственном основании;

вращательный срез (ГОСТ 21719-80 "Грунты. Метод полевого испытания вращательным срезом");

электронно-акустический, ультразвуковой и радиоизотопный каротажи.

16\. Номенклатура характеристик грунтов и шлаков, подлежащих определению при лабораторных исследованиях, приведена в табл. 29.

Таблица 29

<table><tbody><tr><td rowspan="2" align="left"><p>Характеристика</p></td><td colspan="2" align="left"><p>Способ определения</p></td></tr><tr><td align="left"><p>лабораторный</p></td><td align="left"><p>расчетный</p></td></tr><tr><td align="left"><p>Грансостав</p></td><td align="left"><p>+</p></td><td align="left"><p>-</p></td></tr><tr><td align="left"><p>Плотность природная</p></td><td align="left"><p>+</p></td><td align="left"><p>-</p></td></tr><tr><td align="left"><p>Объемная масса</p></td><td align="left"><p>+</p></td><td align="left"><p>-</p></td></tr><tr><td align="left"><p>Объемная масса скелета</p></td><td align="left"><p>-</p></td><td align="left"><p>+</p></td></tr><tr><td align="left"><p>Пористость</p></td><td align="left"><p>-</p></td><td align="left"><p>+</p></td></tr><tr><td align="left"><p>Коэффициент пористости</p></td><td align="left"><p>-</p></td><td align="left"><p>+</p></td></tr><tr><td align="left"><p>Степень влажности</p></td><td align="left"><p>-</p></td><td align="left"><p>+</p></td></tr><tr><td align="left"><p>Пластичность</p></td><td align="left"><p>+</p></td><td align="left"><p>-</p></td></tr><tr><td align="left"><p>Консистенция</p></td><td align="left"><p>-</p></td><td align="left"><p>+</p></td></tr><tr><td align="left"><p>Коэффициент фильтрации</p></td><td align="left"><p>+</p></td><td align="left"><p>+</p></td></tr><tr><td align="left"><p>Модуль деформации</p></td><td align="left"><p>+</p></td><td align="left"><p>-</p></td></tr><tr><td align="left"><p>Относительная просадочность</p></td><td align="left"><p>+</p></td><td align="left"><p>-</p></td></tr><tr><td align="left"><p>Начальное просадочное давление</p></td><td align="left"><p>+</p></td><td align="left"><p>+</p></td></tr><tr><td align="left"><p>Начальная просадочная влажность</p></td><td align="left"><p>+</p></td><td align="left"><p>+</p></td></tr><tr><td align="left"><p>Набухание</p></td><td align="left"><p>+</p></td><td align="left"><p>-</p></td></tr><tr><td align="left"><p>Удельное сцепление</p></td><td align="left"><p>+</p></td><td align="left"><p>-</p></td></tr><tr><td align="left"><p>Угол внутреннего трения</p></td><td align="left"><p>+</p></td><td align="left"><p>-</p></td></tr><tr><td align="left"><p>Коррозионные свойства</p></td><td align="left"><p>+</p></td><td align="left"><p>-</p></td></tr><tr><td align="left"><p>Химсостав грунта и воды</p></td><td align="left"><p>+</p></td><td align="left"><p>-</p></td></tr><tr><td align="left"><p>Химсостав водных и солянокислых вытяжек</p></td><td align="left"><p>+</p></td><td align="left"><p>-</p></td></tr><tr><td align="left"><p>Емкость поглощения и состав обменных катионов</p></td><td align="left"><p>+</p></td><td align="left"><p>-</p></td></tr><tr><td align="left"><p>Электропроводность</p></td><td align="left"><p>+</p></td><td align="left"><p>-</p></td></tr><tr><td align="left"><p>Стабильность структуры шлаков</p></td><td align="left"><p>+</p></td><td align="left"><p>-</p></td></tr></tbody></table>

17\. Грансостав, плотность, объемная масса, влажность, пластичность, параметры сдвига определяются с учетом требований [ГОСТ 12536-79](https://e-ecolog.ru/docs/vPbqmxcJCJH_yE0x9ZIqg "\"ГОСТ 12536-79. Грунты. Методы лабораторного определения гранулометрического (зернового) и микроагрегатного состава\" (введен в действие Постановлением Госстроя СССР от 12.10.1979 N 189)"), ГОСТ 5181-78, ГОСТ 5180-75, ГОСТ 5182-78, ГОСТ 5183-77, ГОСТ 12248-78.

Методики определения коэффициента фильтрации и модуля деформации изложены в "Руководстве к лабораторным занятиям по инженерной геологии" (М., Недра, 1972).

Величина модуля деформации по лабораторным данным корректируется коэффициентом условий работы (табл. 3.1 "Руководства по проектированию оснований зданий и сооружений" М., Стройиздат, 1978).

18\. Одной из причин разрушения конструкций действующих предприятий, возведенных на лессовых грунтах, могут быть просадочные деформации в результате изменения влажностного режима основания.

Согласно требованиям главы [СНиП II-15-74](https://e-ecolog.ru/docs/jfE2sDrPxkJXo3AMHnKnA "\"СНиП II-15-74. Строительные нормы и правила. Часть II. Нормы проектирования. Глава 15. Основания зданий и сооружений\" (утв. Постановлением Госстроя СССР от 18.10.1974 N 214)") "Основания зданий и сооружений" для характеристики просадочных грунтов необходимо знать величины относительной просадочности, начального просадочного давления *P* <sub>пр</sub> и начальной просадочной влажности *W* <sub>пр</sub>.

Просадочные свойства лессовых грунтов в лабораторных условиях определяют по методикам, изложенным в "Руководстве по лабораторному определению деформационных и прочностных характеристик просадочных грунтов" (М., Стройиздат, 1975).

19\. Начальные просадочное давление и влажность можно также определить по приведенным ниже зависимостям, принимая за исходную величину относительной просадочности (0,3 МПа), обычно имеющуюся в архивных материалах.

Начальное просадочное давление *P* <sub>пр</sub> (при степени влажности более 0,8):

![[2eed530f45c3e03e86b6bb318730bffa_MD5.png]] (30)

Величины коэффициентов *a* <sub>пр</sub> и *b* <sub>пр</sub> в зависимости от диапазона числа пластичности *I* <sub>р</sub> приведены в табл. 30.

Таблица 30

<table><tbody><tr><td rowspan="2" align="left"><p>Число пластичности <i>I</i> <sub>р</sub></p></td><td colspan="2" align="left"><p>Коэффициент</p></td></tr><tr><td align="left"><p><i>a</i> <sub>пр</sub></p></td><td align="left"><p><i>b</i> <sub>пр</sub></p></td></tr><tr><td align="left"><p>0,01 - 0,04</p></td><td align="left"><p>0,027</p></td><td align="left"><p>-0,001</p></td></tr><tr><td align="left"><p>0,04 - 0,07</p></td><td align="left"><p>0,0348</p></td><td align="left"><p>0,0016</p></td></tr><tr><td align="left"><p>0,07 - 0,1</p></td><td align="left"><p>0,045</p></td><td align="left"><p>0,005</p></td></tr><tr><td align="left"><p>0,1 - 0,2</p></td><td align="left"><p>0,057</p></td><td align="left"><p>0,009</p></td></tr></tbody></table>

Начальное просадочное давление при степени влажности менее 0,8:

![[3ea8ae4dcf055baad1cd58e6d49f40b5_MD5.png]] (31)

начальная просадочная влажность грунта *w* <sub>пр</sub> при различных давлениях:

![[ed3da15ea2e82479e3bf79daddef3d00_MD5.png]] (32)

20\. При эксплуатации цехов, где в технологическом процессе применяется серная кислота, деформации конструкций могут вызываться набуханием глинистых грунтов от воздействия серной кислоты.

Склонность глинистых грунтов к набуханию выявляется путем замачивания образцов грунта природного химсостава в компрессионном приборе растворами серной кислоты различной концентрации.

Деформация набухания - относительное набухание, давление набухания, относительная усадка при высыхании определяются по методике, изложенной в "Рекомендациях по лабораторным методам определения характеристик набухающих грунтов" (М., Стройиздат, 1974).

21\. Оценка степени агрессивного воздействия грунтовых вод на подземные железобетонные конструкции производится в соответствии с главой [СНиП II-28-73\*](https://e-ecolog.ru/docs/jE-17-SggXJLgo0uoIeg5 "\"СНиП II-28-73*. Строительные нормы и правила. Часть II. Нормы проектирования. Глава 28. Защита строительных конструкций от коррозии\" (утв. Госстроем СССР 12.07.1973) (вместе с \"Дополнением к главе СНиП II-28-73\", утв. Постановлением Госстроя СССР от 17.04.1975 N 57)") "Защита строительных конструкций от коррозии", с учетом степени засоленности грунтов. Классификация засоленности грунтов приведена в табл. 31.

Таблица 31

<table><tbody><tr><td rowspan="2" align="left"><p>Степень засоленности</p></td><td colspan="2" align="left"><p>Среднее суммарное содержание солей, %</p></td></tr><tr><td align="left"><p>хлоридное и сульфатно-хлоридное засоление</p></td><td align="left"><p>сульфатное, хлоридно-сульфатное и содовое засоление</p></td></tr><tr><td align="left"><p>Слабозасоленные</p></td><td align="left"><p>0,3 - 1</p></td><td align="left"><p>0,3 - 0,5</p></td></tr><tr><td align="left"><p>Засоленные</p></td><td align="left"><p>1 - 5</p></td><td align="left"><p>0,5 - 2</p></td></tr><tr><td align="left"><p>Сильнозасоленные</p></td><td align="left"><p>5 - 8</p></td><td align="left"><p>2 - 5</p></td></tr><tr><td align="left"><p>Избыточно засоленные</p></td><td align="left"><p>Более 8</p></td><td align="left"><p>Более 5</p></td></tr></tbody></table>

Оценка коррозионной активности грунтов к стали (закладные детали, оголенная арматура и др.) производится согласно положениям, изложенным в "Руководстве по отбору и лабораторным исследованиям грунтов, грунтовых и поверхностных вод с целью определения их агрессивности и коррозионной активности" (Росглавстройниипроект. М., 1972). При этом должны быть определены степень засоленности грунтов, их химсостав, pH среды, влажность, электропроводность и воздухопроницаемость.

В [табл. 31](https://e-ecolog.ru/docs/y5wIVy-jA6d9a9MgQUYQV#2234 "Таблица 31") приведена классификация засоленности грунтов.

22\. Долговечность шлакового основания определяется стабильностью структуры шлаков.

Доменные шлаки отвальные и текущего выпуска считаются структуроустойчивыми, если при испытании по ГОСТ 6578-76 потеря в массе не превышает 5%. Предварительная оценка пригодности шлака производится по химическому составу. К шлакам устойчивой структуры относятся шлаки, в которых содержание окиси кальция равно или меньше величины, вычисленной в процентах массы по формуле

CaO = 0,92SiO <sub>2</sub> + Al <sub>2</sub> O <sub>а</sub> + 0,2MgO.

В случае применения в основаниях промзданий сталеплавильных шлаков стабильность структуры оценивается по результатам испытания на распад трехкратным автоклавированием при 8 ати или же по результатам химического и петрографического анализов. Структура сталеплавильных шлаков считается стабильной, если потеря массы после испытаний составляет менее 5%.

Методы определения свойств и оценка стабильности структуры изложены в "Рекомендациях по применению металлургических шлаков в планомерно возводимых насыпях" (Харьковский Промстройниипроект, Харьков, 1976).

23\. Прогноз изменения уровня грунтовых вод производится согласно "Рекомендациям по прогнозам подтопления промышленных предприятий грунтовыми водами" (ВОДГЕО, ЦНИИС, М., 1976).

Приложение 3

МЕХАНИЧЕСКИЕ ПРИБОРЫ ДЛЯ ОПРЕДЕЛЕНИЯ

ПРОЧНОСТИ БЕТОНА ЭКСПЛУАТИРУЮЩИХСЯ КОНСТРУКЦИЙ

Таблица 32

<table><tbody><tr><td align="left"><p>Принцип действия</p></td><td align="left"><p>Прибор</p></td><td align="left"><p>Разработчик</p></td><td align="left"><p>Нормативный документ, предприятие-изготовитель</p></td></tr><tr><td rowspan="12" align="left"><p>Метод пластической деформации - зависимость между <i>R</i> <sub>сж</sub> и размерами отпечатка на поверхности конструкции при вдавливании индикатора (штампа) под действием статической или динамической нагрузки</p></td><td align="left"><p>Дисковый прибор ДПГ-4</p></td><td align="left"><p>ВНИИГИМ</p></td><td rowspan="3" align="left"><p><a href="https://e-ecolog.ru/docs/dI1WmIb_pJa2yEHNnBsK8">Руководство</a> по контролю прочности бетона в конструкциях приборами механического действия (М., 1972)</p></td></tr><tr><td align="left"><p>Дисковый прибор ДПГ-5</p></td><td align="left"><p>Братскгэсстрой</p></td></tr><tr><td align="left"><p>Прибор ПМ</p></td><td align="left"><p>-</p></td></tr><tr><td align="left"><p>Универсальный маятниковый прибор УМП</p></td><td align="left"><p>Минпромстрой УССР</p></td><td align="left"><p>Завод "Коммунальник" МЖКХ РСФСР (методика испытаний и принцип работы те же, что и в ДПГ-4)</p></td></tr><tr><td align="left"><p>Эталонный молоток Н.П. Кашкарова</p></td><td align="left"><p>НИИМосстрой</p></td><td align="left"><p><a href="https://e-ecolog.ru/docs/j3ya9J1YEPTQEX55-kNC5">ГОСТ 22690.2-77</a>, опытный завод НИИМосстроя</p></td></tr><tr><td align="left"><p>Приборы типа "Штамп НИИЖБ"</p></td><td align="left"><p>НИИЖБ</p></td><td rowspan="5" align="left"><p><a href="https://e-ecolog.ru/docs/dI1WmIb_pJa2yEHNnBsK8">Руководство</a> по контролю прочности бетона в конструкциях приборами механического действия (М., 1972)</p></td></tr><tr><td align="left"><p>ОПР-9-300</p><p>ОМР-2-250</p><p>РПМ-5</p></td><td align="left"><p>НИИЖБ</p></td></tr><tr><td align="left"><p>ОПР-4-30</p></td><td align="left"><p>НИИЖБ и ЭКБ ЦНИИСК</p></td></tr><tr><td align="left"><p>Прибор КМ</p></td><td align="left"><p>ЭКБ ЦНИИСК</p></td></tr><tr><td align="left"><p>Прибор ДорНИИ</p></td><td align="left"><p>ДорНИИ</p></td></tr><tr><td align="left"><p>Пружинный молоток ХПС</p></td><td align="left"><p>Производится в ГДР</p></td><td align="left"><p>То же</p></td></tr><tr><td align="left"><p>Пружинный молоток "Кремиковец"</p></td><td align="left"><p>Производится в Болгарии</p></td><td align="left"><p>Болгарский стандарт БДС-3816-65 "Механические неразрушающие методы определения прочности бетона"</p></td></tr><tr><td rowspan="3" align="left"><p>Испытание на отрыв и скалывание</p></td><td align="left"><p>Гидравлический пресс-насос ГПНВ-5</p></td><td align="left"><p>-</p></td><td align="left"><p><a href="https://e-ecolog.ru/docs/JsyT4A5dBPYlAogOgPpbO">ГОСТ 21243-75</a></p></td></tr><tr><td align="left"><p>Гидравлический пресс-насос ГПНВ-5, ГПНС-4</p></td><td align="left"><p>Донецкий Промстройниипроект</p></td><td align="left"><p><a href="https://e-ecolog.ru/docs/JsyT4A5dBPYlAogOgPpbO">ГОСТ 21243-75</a></p></td></tr><tr><td align="left"><p>УРС - устройство в комплекте с ГПНВ-5</p></td><td align="left"><p>-</p></td><td align="left"><p><a href="https://e-ecolog.ru/docs/2bIniwrluBa63q1qNIhEF">ГОСТ 22690.4-77</a></p></td></tr><tr><td align="left"><p>Методы упругого отскока</p></td><td align="left"><p>Склерометр КМ</p></td><td align="left"><p>ЭКБ ЦНИИСК</p></td><td align="left"><p>Указания по испытанию прочности бетона в конструкциях и сооружениях неразрушающими методами. <a href="https://e-ecolog.ru/docs/dI1WmIb_pJa2yEHNnBsK8">Руководство</a> по контролю прочности бетона в конструкциях приборами механического действия (М., 1972)</p></td></tr></tbody></table>

Таблица 33

Приборы для определения физико-механических характеристик

бетона эксплуатирующихся конструкций физическими методами

<table><tbody><tr><td align="left"><p>Характеристика и метод испытаний</p></td><td align="left"><p>Прибор</p></td><td align="left"><p>Разработан</p></td><td align="left"><p>Предприятие-изготовитель</p></td></tr><tr><td align="left"><p>Скорость УЗВ и динамический модуль упругости</p></td><td align="left"><p>Бетон-5</p></td><td align="left"><p>-</p></td><td align="left"><p>Опытный завод ВНИИжелезобетона</p></td></tr><tr><td rowspan="6" align="left"><p>Ультразвуковой импульсный метод</p></td><td align="left"><p>УКБ-1, УКБ-1М</p></td><td align="left"><p>-</p></td><td align="left"><p>Завод "Электроточприбор"</p></td></tr><tr><td align="left"><p>УК-10п</p></td><td align="left"><p>-</p></td><td align="left"><p>То же</p></td></tr><tr><td align="left"><p>УФ-90пц</p></td><td align="left"><p>-</p></td><td align="left"><p>"</p></td></tr><tr><td align="left"><p>УК-16п</p></td><td align="left"><p>-</p></td><td align="left"><p>"</p></td></tr><tr><td align="left"><p>УК-12п</p></td><td align="left"><p>-</p></td><td align="left"><p>"</p></td></tr><tr><td align="left"><p>Бетон 8-УРЦ</p></td><td align="left"><p>-</p></td><td align="left"><p>Опытный завод ВНИИжелезобетона</p></td></tr><tr><td rowspan="5" align="left"><p>Объемная масса бетона, радиоизотопный метод</p></td><td align="left"><p>Бетон 8-УРЦ</p></td><td align="left"><p>ВНИИжелезобетон</p></td><td align="left"><p>То же</p></td></tr><tr><td align="left"><p>РПП-1</p></td><td align="left"><p>ВНИИГиМ</p></td><td align="left"><p>-</p></td></tr><tr><td align="left"><p>РПП-2</p></td><td rowspan="2" align="left"><p>ВНИИжелезобетон</p></td><td align="left"><p>-</p></td></tr><tr><td align="left"><p>ИПР-Ц</p></td><td align="left"></td></tr><tr><td align="left"><p>РПБС</p></td><td align="left"><p>Оргэнергострой</p></td><td align="left"><p>Экспериментальные мастерские Оргэнергостроя</p></td></tr></tbody></table>

МЕТОДИКА ОПРЕДЕЛЕНИЯ СКОРОСТИ РАСПРОСТРАНЕНИЯ

ПРОДОЛЬНЫХ УЛЬТРАЗВУКОВЫХ ВОЛН В ЖЕЛЕЗОБЕТОННЫХ ЭЛЕМЕНТАХ

Поверхность бетона, на которой устанавливают щупы (ультразвуковые преобразователи), не должна иметь крупных наплывов, вмятин, раковин (глубиной более 3 мм и диаметром более 6 мм), видимых трещин. С поверхности должны быть удалены слои гидроизоляции, антикоррозионных покрытий, штукатурки, облицовки и т.п.

Для обеспечения надежного акустического контакта между бетоном и рабочей поверхностью щупов применяют вязкие контактные среды (смазка) или эластичные прокладки. Кроме рекомендуемых стандартом материалов можно применять пластилин, меловое тесто и воско-канифольный компаунд.

Измерение базы прозвучивания проводят с погрешностью не более +/- 0,5%. Время распространения ультразвука может измеряться как способом сквозного, так и поверхностного прозвучивания. Значение скорости УЗВ *v*, м/с, вычисляют по формуле

*v* = 10 <sup>3</sup> · *l* / *t*,

где *t* - время, мкс;

*l* - база прозвучивания, мм.

При применении метода поверхностного прозвучивания щупы устанавливают по одной плоскости конструкции на постоянной базе (*l* = 150 - 400 мм). При сквозном прозвучивании помимо стандартного варианта соосного расположения щупов применяют способ диагонального прозвучивания.

Измерение способом поверхностного прозвучивания проводят в тех случаях, когда имеется односторонний доступ к конструкции для тонкостенных элементов. Испытания проводят при температуре 0 - 50 °C. Щупы устанавливают на расстоянии не менее 5 см от края конструкции, а направление прозвучивания, как правило, должно быть перпендикулярно к направлению арматуры, при этом концентрация арматуры по линии прозвучивания не должна превышать 5%. Можно проводить прозвучивание параллельно арматуре, если ее диаметр меньше 18 мм и расположена она от линии прозвучивания не ближе 5 см.

В тех случаях, когда прижим щупов обеспечивается специальными приспособлениями, усилие прижима должно быть в пределах 20 - 30 Н (2 - 3 кгс).

Порядок работы: 1) исходя из измеряемой базы и предполагаемой скорости распространения УЗВ диапазон выбирается так, чтобы отсчитываемая величина находилась в пределах 40 - 100<...> диапазона; 2) подготавливается поверхность участков конструкции, к которым прижимаются головки щупа; 3) на донышко щупа наносится контактная среда; 4) щупы прикладываются с двух сторон конструкции (сквозное прозвучивание) или с одной стороны (поверхностное); 5) определяется время прохождения импульса через конструкцию и вычисляется скорость УЗВ.

Для оценки наличия скрытых трещин, раковин и других дефектов используется также параметр затухания импульсов в бетоне. Однако изменение величины амплитуды импульса (затухание) во многом зависит от акустических контактов щупов и конструкции, поэтому наряду с определением коэффициента затухания определяется и характер реверберационного процесса в сечении. Работы обычно проводятся специализированными научно-исследовательскими организациями.

Приложение 4

ОЦЕНКА ПАССИВИРУЮЩЕГО ДЕЙСТВИЯ БЕТОНА

ЗАЩИТНОГО СЛОЯ ЖЕЛЕЗОБЕТОННЫХ КОНСТРУКЦИЙ

1\. Метод предназначен для определения пассивирующего действия бетона защитного слоя железобетонных конструкций из тяжелого и легкого бетонов без вскрытия защитного слоя, при оценке защитных свойств бетона, подвергающегося воздействию агрессивных газов (углекислый, сернистый, хлористый водород, хлор и др.) и агрессивных растворов (хлористые, сернокислые и другие соли, кислоты и т.п.).

Метод может быть использован в том случае, если сопротивление бетона на измеряемом участке не превышает 10 <sup>5</sup> Ом (бетон, насыщенный водой или растворами, воздушно-влажный бетон), и он непригоден для измерений на высушенном бетоне, когда сопротивление превышает 10 <sup>5</sup> Ом.

2\. Метод основан на способности стали в бетоне, обладающем пассивирующим действием, сохранять определенное время потенциал положительного знака после поляризации от внешнего источника и отключения тока. В бетоне, не обладающем пассивирующим действием, после отключения тока величина потенциала быстро возвращается к исходным отрицательным значениям стационарного потенциала. Измерение выполняется путем кратковременной поляризации стальной арматуры в бетоне положительным потенциалом от внешнего источника тока с напряжением на клеммах 6 - 12 В, отключением тока и измерением величины потенциала после отключения тока.

3\. Установка для проведения испытаний состоит из источника постоянного тока, вольтметра, переключателя, медносульфатного электрода и зажима типа "крокодил".

В качестве источника постоянного тока напряжением 6 - 12 В могут быть использованы батареи элементов или аккумуляторы, выпрямители, универсальные источники питания и другие устройства.

Для измерения потенциала и электрического сопротивления следует использовать катодный вольтметр ВК-7-9 или омвольтметр, имеющий входное сопротивление не менее 10 <sup>7</sup> Ом и позволяющий измерять величину потенциала в интервале +/- 1 В с точностью не менее +/- 0,01 В и сопротивление в интервале 10 - 10 <sup>8</sup> Ом. Для измерения величины потенциала могут применяться вольтметры катодные марок ВК-2-16, ВК-7-4, ВК-7-7, ВК-7-13, ВК-7-16, вольтметры цифровые Ш-1312, Ш-1412 и Ш-1513.

Медносульфатный электрод неполяризующийся представляет собой стержень из красной меди, погруженный в насыщенный водный раствор сернокислой меди CuSO <sub>4</sub>. Медный стержень располагается в трубке из электроизоляционного материала. В трубку заливают раствор сернокислой меди. Нижний конец трубки закрыт губчатой резиной. Слабое просачивание раствора через пористую резину обеспечивает электрический контакт электрода с бетоном при установке медносульфатного электрода на поверхность конструкции. Диаметр электроизоляционной трубки принимается равным 15 - 30 мм, длина 100 - 150 мм.

4\. Порядок проведения испытаний следующий: собирают установку в соответствии со схемой. Приборы, питающиеся от электрической сети (катодный вольтметр, универсальный источник питания), подключают к сети; подготовляют к работе медносульфатный электрод. Для этого медный стержень очищают от окисной пленки наждачной бумагой или кратковременным погружением в концентрированную азотную кислоту. Трубку электрода заливают насыщенным раствором сернокислой меди (марок Ч, ХЧ, ЧДА) и выдерживают до насыщения пористой резины.

На одном участке скалывают защитный слой и обнажают арматуру. Закрепляют на обнаженной поверхности арматуры зажим. Медносульфатный электрод устанавливают на поверхность конструкции на минимальном расстоянии от арматурного стержня. Если на поверхности железобетонной конструкции имеется лакокрасочное покрытие, то на месте контакта электрода с железобетонной конструкцией покрытие следует удалить; определяют электрическое сопротивление цепи медносульфатный электрод-бетон-армокаркас. Если оно не превышает 10 <sup>5</sup> Ом, включают ток и в течение 1 мин поляризуют стальную арматуру анодным током. Затем отключают ток и через 1 мин измеряют потенциал стали в бетоне относительно медносульфатного электрода.

5\. Результат измерения оценивают следующим образом: если за 1 мин потенциал от положительных значений понизился до нуля В и более, сталь в активном состоянии, а бетон не обладает необходимым пассивирующим действием; если за 1 мин потенциал понижается не более чем до нуля В, бетон на контакте со стальной арматурой обладает пассивирующим действием.

Устанавливая медносульфатный электрод в различных точках с шагом 0,5 м и более, определяют пассивирующее действие бетона в соответствующих точках. Количество измерений назначается в зависимости от размера конструкции и условий ее эксплуатации.

Приложение 5

ТЕХНОЛОГИЯ УСТРОЙСТВА ОТВЕРСТИЙ В ЖЕЛЕЗОБЕТОННЫХ

ЭЛЕМЕНТАХ ЭЛЕКТРОДУГОВЫМ СПОСОБОМ

1\. Плавление бетона (железобетона) начинается под воздействием независимой электрической дуги, т.е. дуги, которая поддерживается между двумя электродами, электрически изолированными от расплавленного материала. Плавление бетона (железобетона) на этой стадии процесса осуществляется благодаря кинетической энергии сталкивающихся с ним частиц дугового газа. К.п.д. такого процесса не превышает 20 - 40%.

По мере накопления в отверстии расплавленного материала один из электродов погружается в него и становится токоподводом, а между вторым электродом и бетоном (железобетоном), смоченным расплавом, возбуждается зависимая электрическая дуга, которая использует кроме кинетической потенциальную энергию заряженных частиц дугового газа, выделяющуюся в приэлектродных областях, благодаря чему энергетический поток направляется непосредственно к расплавляемому материалу и к.п.д. процесса повышается до 70 - 80%. Условием устойчивого существования зависимой электрической дуги между твердым электродом и расплавом бетона (железобетона) является наличие в дуговом промежутке элементов с низким потенциалом ионизации (Ca, Al и др.). При недостаточной ионизации дугового промежутка и электропроводности расплава в области электрической дуги вводятся металлические присадки в виде порошка (при рабочих токах до 1000 А) или проволоки из стали и алюминия.

По мере накопления расплава и погружения в него обоих электродов процесс плавления переходит в бездуговой (электрошлаковый).

В дальнейшем описанные стадии плавления повторяются в указанной последовательности по мере накопления и истечения расплава.

2\. При образовании борозд в нижнем горизонтальном положении вертикально расположенными электродами производительность плавления бетона (железобетона) невысока и не превышает 3·10 <sup>-4</sup> - 4,5·10 <sup>-4</sup> м <sup>2</sup> /мин при рабочем токе до 500 А, причем увеличение рабочего тока не приводит к существенному росту производительности плавления, что объясняется тепловым экранированием нерасплавленных слоев материала слоем жидкого расплава, имеющего теплопроводность значительно меньшую, чем теплопроводность твердой фазы бетона (железобетона).

Для увеличения производительности (до 10 <sup>-3</sup> м <sup>2</sup> /мин) при работе в нижнем горизонтальном положении следует располагать электроды под тупым углом к направлению их перемещения. При таком расположении электродов часть жидкого расплава выдувается дугой и обнажается нерасплавленный материал.

Глубина проплавления за один проход составляет 0,08 - 0,15 м.

При образовании непрерывных борозд в вертикальном положении (электроды движутся снизу вверх) производительность плавления достигает 3,6·10 <sup>-3</sup> м <sup>2</sup> /мин.

Снижение производительности плавления при образовании непрерывных борозд в любом пространственном положении по сравнению с производительностью образования отверстий объясняется повышением потерь мощности электрической дуги на излучение, которые составляют 10 - 20% общей мощности дуги.

Источником питания электрической дуги является сварочный трансформатор (табл. 34).

Таблица 34
