Repository: alexefanov/wiki

# LLM Wiki

Этот репозиторий хранит Obsidian vault для ведения локальной LLM-ориентированной базы знаний и одновременно является облачной LLM-ориентированной базой знаний, функционирующей на базе инфраструктуры Yandex.

Начинайте с `wiki/index.md`, затем переходите по связанным тематическим страницам. Исходные или слабо обработанные материалы находятся в `raw/`.

## Структура

- `wiki/` - обработанные заметки базы знаний и индексные страницы.
- `raw/` - исходные или обработанные заметки-источники.
- `raw/temp/` - исходные необработанные заметки-источники.
- `AGENTS.md` - schema-файл с правилами для LLM-агента, который поддерживает vault.

File: raw/Защита строительных конструкций от коррозии. Актуализированная редакция СНиП 2.03.11-85. СП 28.13330.2017 — Редакция от 08.05.2024.md (part 8 of 22)
---
<table width="100%"><tbody><tr><td rowspan="3" align="center" width="11%">Средняя годовая температура воздуха, °C <1></td><td colspan="2" align="center">Характеристика подземных вод <2></td><td rowspan="3" align="center" width="19%">Степень агрессивного воздействия грунтов ниже уровня подземных вод</td><td colspan="3" align="center">Степень агрессивного воздействия грунтов выше уровня подземных вод <3></td></tr><tr><td rowspan="2" align="center" width="7%">pH</td><td rowspan="2" align="center" width="13%">суммарная концентрация сульфатов и хлоридов, г/л</td><td rowspan="2" align="center" width="12%">в зонах влажности по <a href="https://normativ.kontur.ru/document?moduleId=9&documentId=438753#l2505">СП 50.13330</a></td><td colspan="2" align="center">при значениях удельного сопротивления грунтов, Ом</td></tr><tr><td align="center" width="19%">до 20</td><td align="center" width="19%">св. 20</td></tr><tr><td rowspan="3" width="11%">До 0</td><td width="7%">До 5</td><td width="13%">Любая</td><td width="19%">Среднеагрессивная</td><td width="12%">Влажная</td><td width="19%">Среднеагрессивная</td><td width="19%">Среднеагрессивная</td></tr><tr><td width="7%">Св. 5</td><td width="13%">До 5</td><td width="19%">Слабоагрессивная</td><td width="12%">Сухая</td><td width="19%">Слабоагрессивная</td><td width="19%">Слабоагрессивная</td></tr><tr><td width="7%">Св. 5</td><td width="13%">Св. 5</td><td width="19%">Среднеагрессивная</td><td width="12%">Нормальная</td><td width="19%">Среднеагрессивная</td><td width="19%">Слабоагрессивная</td></tr><tr><td rowspan="3" width="11%">Св. 0 до 6</td><td width="7%">До 5</td><td width="13%">Любая</td><td width="19%">Сильноагрессивная</td><td width="12%">Влажная</td><td width="19%">Сильноагрессивная</td><td width="19%">Среднеагрессивная</td></tr><tr><td width="7%">Св. 5</td><td width="13%">До 1</td><td width="19%">Слабоагрессивная</td><td width="12%">Сухая</td><td width="19%">Среднеагрессивная</td><td width="19%">Слабоагрессивная</td></tr><tr><td width="7%">Св. 5</td><td width="13%">Св. 1</td><td width="19%">Среднеагрессивная</td><td width="12%">Нормальная</td><td width="19%">Сильноагрессивная</td><td width="19%">Среднеагрессивная</td></tr><tr><td rowspan="3" width="11%">Св. 6</td><td width="7%">До 5</td><td width="13%">Любая</td><td width="19%">Сильноагрессивная</td><td width="12%">Влажная</td><td width="19%">Сильноагрессивная</td><td width="19%">Сильноагрессивная</td></tr><tr><td width="7%">Св. 5</td><td width="13%">До 5</td><td width="19%">Среднеагрессивная</td><td width="12%">Сухая</td><td width="19%">Среднеагрессивная</td><td width="19%">Среднеагрессивная</td></tr><tr><td width="7%">Св. 5</td><td width="13%">Св. 5</td><td width="19%">Сильноагрессивная</td><td width="12%">Нормальная</td><td width="19%">Сильноагрессивная</td><td width="19%">Среднеагрессивная</td></tr><tr><td colspan="7"><1> Средняя годовая температура воздуха приведена в <a href="https://normativ.kontur.ru/document?moduleId=9&documentId=459320#l10">СП 131.13330.2020</a>.<br><2> Не рассматривается воздействие геотермальных вод.<br><3> Для сильнофильтрующих и среднефильтрующих грунтов с коэффициентом фильтрации св. 0,1 м/сут.<br><br>Примечание - Степень агрессивного воздействия донных песчаных грунтов, не содержащих их, а также содержащих донный ил и сульфида водорода до 20 мг/л, - слабоагрессивная; содержащих сульфид водорода св. 20 мг/л, - среднеагрессивная.</td></tr></tbody></table>

*Таблица Х.6*

Требования к очистке поверхности стальных конструкций

<table width="100%"><tbody><tr><td rowspan="3" align="center" width="26%">Степень агрессивного воздействия среды</td><td colspan="5" align="center">Степень очистки поверхности стальных конструкций от прокатной окалины и ржавчины под покрытия</td></tr><tr><td rowspan="2" align="center" width="20%">лакокрасочные</td><td colspan="3" align="center">металлические</td><td rowspan="2" align="center" width="12%">изоляционные</td></tr><tr><td align="center" width="12%">горячее цинкование</td><td align="center" width="16%">термодиффузионное цинкование</td><td align="center" width="15%">газотермическое напыление</td></tr><tr><td width="26%">Неагрессивная</td><td width="20%">3</td><td width="12%">1</td><td width="16%">2</td><td width="15%">-</td><td width="12%">3</td></tr><tr><td width="26%">Слабоагрессивная</td><td width="20%">2 <1></td><td width="12%">1</td><td width="16%">2</td><td width="15%">1</td><td width="12%">3</td></tr><tr><td width="26%">Среднеагрессивная</td><td width="20%">Не ниже 2 <1></td><td width="12%">1</td><td width="16%">2</td><td width="15%">1</td><td width="12%">3</td></tr><tr><td width="26%">Сильноагрессивная</td><td width="20%">То же</td><td width="12%">-</td><td width="16%">-</td><td width="15%">1</td><td width="12%">3</td></tr><tr><td colspan="6"><1> Поверхности сварных швов конструкций, эксплуатирующихся в агрессивных средах, а также поверхности конструкций, эксплуатирующихся в жидких средах, следует очищать до степени очистки 1.<br><br>Примечания<br>1. Для достижения требуемой степени очистки от прокатной окалины и ржавчины для слабоагрессивных, среднеагрессивных и сильноагрессивных сред следует предусматривать абразивоструйную очистку. Для очистки поверхности перед горячим и термодиффузионным цинкованием допускается применять травление.<br>2. Острые кромки конструкций, эксплуатирующихся в агрессивных условиях, а также в условиях воздействия жидких сред, следует скруглять до радиуса не менее 2 мм при защите от коррозии лакокрасочными покрытиями, до 0,3 мм - горячими цинковыми и 1,0 мм - газотермическими покрытиями. Если предполагается нанесение лакокрасочного покрытия на металлические покрытия, то радиус острых кромок перед нанесением металлических покрытий должен быть не менее 2 мм.</td></tr><tr><td colspan="6">(в ред. Изменения N 3, утв. Приказом Минстроя РФ от 28.12.2021 N 1028/пр)</td></tr><tr><td colspan="6">3. Степень очистки поверхности стальных конструкций при электрохимической защите без дополнительного нанесения лакокрасочных или изоляционных покрытий не устанавливается.</td></tr></tbody></table>

*Таблица Х.7*

Степень агрессивного воздействия нефти и нефтепродуктов на элементы конструкций резервуаров

<table width="100%"><tbody><tr><td rowspan="3" align="center" width="31%">Элементы конструкций резервуаров</td><td colspan="5" align="center">Степень агрессивного воздействия на стальные конструкции резервуаров</td></tr><tr><td rowspan="2" align="center" width="13%">сырой нефти</td><td colspan="4" align="center">нефтепродуктов</td></tr><tr><td align="center" width="13%">мазута</td><td align="center" width="15%">дизельного топлива</td><td align="center" width="13%">бензина</td><td align="center" width="15%">керосина</td></tr><tr><td width="31%">Внутренняя поверхность днища и нижний пояс</td><td width="13%">Среднеагрессивная</td><td width="13%">Среднеагрессивная</td><td width="15%">Среднеагрессивная</td><td width="13%">Слабоагрессивная</td><td width="15%">Среднеагрессивная</td></tr><tr><td width="31%">Средние пояса и нижние части понтонов и плавающих крыш</td><td width="13%">Слабоагрессивная</td><td width="13%">Слабоагрессивная</td><td width="15%">Слабоагрессивная</td><td width="13%">Слабоагрессивная</td><td width="15%">Слабоагрессивная</td></tr><tr><td width="31%">Верхний пояс (зона периодического смачивания)</td><td width="13%">Среднеагрессивная</td><td width="13%">Слабоагрессивная</td><td width="15%">Слабоагрессивная</td><td width="13%">Среднеагрессивная</td><td width="15%">Слабоагрессивная</td></tr><tr><td width="31%">Кровля и верх понтонов и плавающих крыш</td><td width="13%">Среднеагрессивная</td><td width="13%">Среднеагрессивная</td><td width="15%">Среднеагрессивная</td><td width="13%">Слабоагрессивная</td><td width="15%">Среднеагрессивная</td></tr><tr><td colspan="6">Примечания<br>1. Степень агрессивного воздействия мазута принимается для температуры хранения до 90 °C.<br>2. При содержании в сырой нефти сульфида водорода в концентрации свыше 10 мг/л или сульфида водорода и диоксида углерода в любых соотношениях степень агрессивного воздействия на внутреннюю поверхность днища, нижний пояс, кровлю и верх понтонов и плавающих крыш повышается на один уровень.</td></tr></tbody></table>

*Таблица Х.8*

Минимальная толщина листов ограждающих конструкций без дополнительной защиты от коррозии

(в ред. [Изменения N 4](https://normativ.kontur.ru/document?moduleId=1&documentId=474338#l26), утв. Приказом Минстроя РФ от 08.05.2024 N 317/пр)

<table width="100%"><tbody><tr><td rowspan="2" align="center" width="25%">Степень агрессивного воздействия среды</td><td colspan="3" align="center">Минимальная толщина листов ограждающих конструкций, применяемых без дополнительной защиты от коррозии, мм</td></tr><tr><td align="center" width="20%">из алюминия</td><td align="center" width="32%">из стального тонколистового проката с горячими цинковыми покрытиями толщиной не менее 19 мкм (или класса не менее 275 по ГОСТ 14918) <1></td><td align="center" width="23%">из стали марок 10ХНДП, 10ХДП, 14ХГНДЦ (класс прочности C345)</td></tr><tr><td width="25%">Неагрессивная</td><td width="20%">Не ограничивается</td><td width="32%">0,5</td><td width="23%">Определяется агрессивностью воздействия на наружную поверхность <2></td></tr><tr><td width="25%">Слабоагрессивная</td><td width="20%">То же</td><td width="32%">-</td><td width="23%">0,8</td></tr><tr><td width="25%">Среднеагрессивная</td><td width="20%">1,0 <3></td><td width="32%">-</td><td width="23%">-</td></tr><tr><td colspan="4"><1> При толщине горячего цинкового покрытия менее 19 мкм (или класса менее 275 по ГОСТ 14918) следует применять с учетом срока службы цинкового покрытия, определяемого по таблице Ц.11, и требований таблицы Ц.14.<br><2> При условии нанесения лакокрасочных покрытий на поверхность листов со стороны помещений.<br><3> Для алюминия марок АД1М, АМцМ, Амг2М (алюминий других марок без защиты от коррозии к применению не допускается).</td></tr></tbody></table>

*Таблица Х.9*

Справочные данные по коррозионной агрессивности открытой атмосферы городских и сельских поселений при воздействии диоксида серы на цинковые покрытия конструкций из стального тонколистового проката

(в ред. Изменения N 3, утв. Приказом Минстроя РФ от 28.12.2021 N 1028/пр)

<table width="100%"><tbody><tr><td align="center" width="37%">Категория коррозионной агрессивности атмосферы <1><br>-----------------------------------------------------------------------<br>Коррозионная агрессивность, (скорость коррозии цинковых<br>покрытий за первый год испытаний, мкм/год) по ГОСТ 9.107</td><td align="center" width="23%">Продолжительность увлажнения поверхности фазовой пленкой влаги, ч/год по ГОСТ 9.039 <2></td><td align="center" width="15%">Содержание диоксида серы, мг/м3 по ГОСТ 9.107</td><td align="center" width="25%">Степень агрессивного воздействия среды по таблице Х.1</td></tr><tr><td colspan="4" width="37%">(в ред. <a href="https://normativ.kontur.ru/document?moduleId=1&documentId=474338#l29">Изменения N 4</a>, утв. Приказом Минстроя РФ от 08.05.2024 N 317/пр)</td></tr><tr><td width="37%">C1<br>--------------------<br>Очень низкая,<br>(менее 0,1)</td><td width="23%">Менее 500 <3></td><td width="15%">Менее 0,005</td><td width="25%">Слабоагрессивная-1</td></tr><tr><td width="37%">C2<br>--------------------<br>Низкая,<br>(0,1 - 0,7)</td><td width="23%">Свыше 500 до 2500</td><td width="15%">Менее 0,005</td><td width="25%">Слабоагрессивная-1</td></tr><tr><td rowspan="2" width="37%">C3<br>--------------------<br>Средняя,<br>(0,7 - 2,1)</td><td width="23%">Свыше 1000 до 2500</td><td width="15%">Свыше 0,005 до 0,030</td><td width="25%">Слабоагрессивная-1</td></tr><tr><td width="23%">Свыше 2500 до 3500</td><td width="15%">Менее 0,005</td><td width="25%">Среднеагрессивная</td></tr><tr><td rowspan="2" width="37%">C4<br>--------------------<br>Высокая<br>(2,1 - 4,2)</td><td width="23%">Свыше 1000 до 2500</td><td width="15%">Свыше 0,030<br>до 0,090</td><td width="25%">Слабоагрессивная-1, 2</td></tr><tr><td width="23%">Свыше 2500 до 4000</td><td width="15%">Свыше 0,005<br>до 0,030</td><td width="25%">Среднеагрессивная</td></tr><tr><td rowspan="2" width="37%">C5<br>----------------------<br>Очень высокая<br>(4,2 - 8,4)</td><td width="23%">Свыше 1000 до 2500</td><td width="15%">Свыше 0,090<br>до 0,250</td><td width="25%">Слабоагрессивная-2</td></tr><tr><td width="23%">Свыше 2500 до 4000</td><td width="15%">Свыше 0,030<br>до 0,250</td><td width="25%">Среднеагрессивная</td></tr><tr><td width="37%">CX<br>--------------------------------<br>Экстремально высокая<br>(8,4 - 25)</td><td width="23%">Свыше 2500 до 4000</td><td width="15%">Свыше 0,250</td><td width="25%">Среднеагрессивная</td></tr><tr><td colspan="4"><1> При определении категории коррозионной агрессивности атмосферы следует учитывать продолжительность увлажнения поверхности фазовой пленкой влаги и загрязнение воздуха диоксидом серы при средней годовой концентрации хлоридов не выше 0,3 мг/(м2·сут).<br><2> Продолжительность увлажнения поверхности фазовой пленкой влаги следует устанавливать по ГОСТ 9.039-74 (раздел 3).<br><3> Холодные регионы с незначительной продолжительностью увлажнения поверхности фазовой пленкой влаги, например, Центральная Арктика/Антарктика.<br><br>Примечания<br>1. При определении категории коррозионной агрессивности атмосферы погрешность (неопределенность) составляет от -33% до +50%. Минимальная неопределенность наблюдается для категории C3, максимальная - для C1 и C5. Неопределенность для категории CX является самой высокой.<br>Для более точного определения категории коррозионной агрессивности атмосферы устанавливают на основе результатов экспозиции образцов цинковых покрытий в конкретном месте в течение одного года. При этом погрешность составляет +/- 5%.<br>2. Представленные данные распространяются только на поверхности конструкций, свободно обдуваемые воздухом. Скорость коррозии цинковых покрытий, находящихся в щелевых зазорах с ограниченным доступом воздуха, в местах застаивания влаги, в местах контакта с разнородными металлами, может быть выше в несколько раз.</td></tr></tbody></table>

*Таблица Х.10*

Группы агрессивных газов в зависимости от их вида и концентрации для металлических конструкций из стали и алюминия

(в ред. Изменения N 2, утв. Приказом Минстроя РФ от 22.11.2019 N 723/пр, Изменения N 3, утв. Приказом Минстроя РФ от 28.12.2021 N 1028/пр)

<table width="100%"><tbody><tr><td rowspan="2" align="center" width="14%">Наименование</td><td colspan="5" align="center">Концентрация, мг/м3, для групп газов</td></tr><tr><td align="center" width="12%">A1</td><td align="center" width="22%">A2</td><td align="center" width="16%">B</td><td align="center" width="16%">C</td><td align="center" width="19%">D</td></tr><tr><td width="14%">Диоксид углерода</td><td width="12%">До 500</td><td width="22%">Св. 500 до 2000</td><td width="16%">Св. 2000</td><td width="16%">-</td><td width="19%">-</td></tr><tr><td width="14%">Аммиак</td><td width="12%">До 0,04</td><td width="22%">Св. 0,04 до 0,2</td><td width="16%">Св. 0,2 до 20</td><td width="16%">Св. 20</td><td width="19%">-</td></tr><tr><td width="14%">Диоксид серы</td><td width="12%">До 0,05</td><td width="22%">Св. 0,05 до 0,5</td><td width="16%">Св. 0,5 до 10</td><td width="16%">Св. 10 до 200</td><td width="19%">Св. 200 до 1000</td></tr><tr><td width="14%">Фторид водорода</td><td width="12%">До 0,005</td><td width="22%">Св. 0,005 до 0,05</td><td width="16%">Св. 0,05 до 5</td><td width="16%">Св. 5 до 10</td><td width="19%">Св. 10 до 100</td></tr><tr><td width="14%">Сульфид водорода</td><td width="12%">До 0,004</td><td width="22%">Св. 0,005 до 0,01</td><td width="16%">Св. 0,01 до 5</td><td width="16%">Св. 5 до 100</td><td width="19%">Св. 100</td></tr><tr><td width="14%">Оксиды азота <1></td><td width="12%">До 0,04</td><td width="22%">Св. 0,04 до 0,2</td><td width="16%">Св. 0,2 до 5</td><td width="16%">Св. 5 до 25</td><td width="19%">Св. 25 до 100</td></tr><tr><td width="14%">Хлор</td><td width="12%">До 0,03</td><td width="22%">Св. 0,03 до 0,1</td><td width="16%">Св. 0,1 до 1</td><td width="16%">Св. 1 до 5</td><td width="19%">Св. 5 до 10</td></tr><tr><td width="14%">Хлорид водорода</td><td width="12%">До 0,005</td><td width="22%">Св. 0,005 до 0,05</td><td width="16%">Св. 0,05 до 5</td><td width="16%">Св. 5 до 10</td><td width="19%">Св. 10 до 100</td></tr><tr><td colspan="6"><1> Растворимые в воде с образованием растворов кислот.<br><br>Примечание - При концентрации газов, превышающей пределы, указанные для группы газов группы D настоящей таблицы, возможность применения материала для строительных конструкций следует определять на основании данных экспериментальных исследований. При наличии в среде нескольких газов принимается более агрессивная (от A1 к D) группа.</td></tr></tbody></table>

*Таблица Х.11*

Характеристика твердых сред (солей, оксидов, гидроксидов, органических соединений, аэрозолей и пыли)

(в ред. Изменения N 2, утв. Приказом Минстроя РФ от 22.11.2019 N 723/пр)

<table width="100%"><tbody><tr><td align="center" width="31%">Растворимость твердых сред в воде и их гигроскопичность</td><td align="center" width="69%">Наиболее распространенные соли, оксиды, гидроксиды, органические соединения, аэрозоли, пыли</td></tr><tr><td width="31%">Малорастворимые</td><td width="69%">Силикаты, фосфаты (вторичные и третичные) и карбонаты магния, кальция, бария, свинца; сульфаты бария, свинца; оксиды и гидроксиды железа, хрома, алюминия, кремния</td></tr><tr><td width="31%">Хорошо растворимые, малогигроскопичные</td><td width="69%">Хлориды и сульфаты натрия, калия, аммония; сульфаты магния, марганца, цинка; нитраты аммония, бария, калия, свинца; нитрит и карбонат натрия; первичный фосфат калия; первичный и вторичный фосфаты натрия, карбамид</td></tr><tr><td width="31%">Хорошо растворимые, гигроскопичные</td><td width="69%">Хлориды алюминия, кальция, лития, магния, марганца, цинка, железа; нитраты лития, кальция, магния, цинка; нитриты калия, лития; карбонат калия; вторичный фосфат калия; оксиды и гидроксиды натрия, калия</td></tr><tr><td colspan="2">Примечание - К малорастворимым относятся соли растворимостью менее 2 г/дм3, к хорошо растворимым - свыше 2 г/дм3. К малогигроскопичным относятся соли, имеющие при температуре 20 °C, равновесную относительную влажность 60% и более, а к гигроскопичным - менее 60%.</td></tr></tbody></table>

*Таблица Х.12*

Справочные данные по коррозионной агрессивности открытой атмосферы при воздействии хлоридов на горячие цинковые покрытия конструкций из стального тонколистового проката

(в ред. Изменения N 3, утв. Приказом Минстроя РФ от 28.12.2021 N 1028/пр)

<table width="100%"><tbody><tr><td align="center" width="28%">Категория коррозионной агрессивности атмосферы <1><br>-----------------------------------------------------------<br>Коррозионная агрессивность,<br>(скорость коррозии цинковых покрытий за<br>первый год испытаний, мкм/год)<br>по ГОСТ 9.107</td><td align="center" width="17%">Продолжительность увлажнения поверхности фазовой пленкой влаги, ч/год <2> по ГОСТ 9.039 <2></td><td align="center" width="13%">Содержание хлоридов, мг/(м2·сут) по ГОСТ 9.107</td><td align="center" width="22%">Растворимость твердых сред в воде и их гигроскопичность по таблице Х.11</td><td align="center" width="19%">Степень агрессивного воздействия среды по таблице Х.2</td></tr><tr><td colspan="5" width="28%">(в ред. <a href="https://normativ.kontur.ru/document?moduleId=1&documentId=474338#l29">Изменения N 4</a>, утв. Приказом Минстроя РФ от 08.05.2024 N 317/пр)</td></tr><tr><td rowspan="2" width="28%">C3<br>--------------<br>Средняя<br>(0,7-2,1)</td><td rowspan="2" width="17%">Св. 1000<br>до 2500</td><td rowspan="2" width="13%">Св. 0,3<br>до 3</td><td width="22%">Хорошо растворимые малогигроскопичные</td><td width="19%">Среднеагрессивная</td></tr><tr><td width="22%">Хорошо растворимые гигроскопичные</td><td width="19%">Среднеагрессивная</td></tr><tr><td rowspan="4" width="28%">C4<br>--------------<br>Высокая<br>(2,1 - 4,2)</td><td rowspan="2" width="17%">Св. 1000<br>до 2500</td><td rowspan="2" width="13%">Св. 3<br>до 60</td><td width="22%">Хорошо растворимые малогигроскопичные</td><td width="19%">Среднеагрессивная</td></tr><tr><td width="22%">Хорошо растворимые гигроскопичные</td><td width="19%">Среднеагрессивная</td></tr><tr><td rowspan="2" width="17%">Св. 2500<br>до 4000</td><td rowspan="2" width="13%">Св. 0,3<br>до 3</td><td width="22%">Хорошо растворимые малогигроскопичные</td><td width="19%">Среднеагрессивная</td></tr><tr><td width="22%">Хорошо растворимые гигроскопичные</td><td width="19%">Сильноагрессивная</td></tr><tr><td rowspan="4" width="28%">C5<br>-----------------------<br>Очень высокая<br>(4,2 - 8,4)</td><td rowspan="2" width="17%">Св. 1000<br>до 2500</td><td rowspan="2" width="13%">Св. 60<br>до 300</td><td width="22%">Хорошо растворимые малогигроскопичные</td><td width="19%">Среднеагрессивная</td></tr><tr><td width="22%">Хорошо растворимые гигроскопичные</td><td width="19%">Среднеагрессивная</td></tr><tr><td rowspan="2" width="17%">Св. 2500<br>до 4000</td><td rowspan="2" width="13%">Св. 3<br>до 60</td><td width="22%">Хорошо растворимые малогигроскопичные</td><td width="19%">Среднеагрессивная</td></tr><tr><td width="22%">Хорошо растворимые гигроскопичные</td><td width="19%">Сильноагрессивная</td></tr><tr><td rowspan="2" width="28%">CX<br>--------------------------------<br>Экстремально высокая<br>(8,4 - 25)</td><td rowspan="2" width="17%">Св. 2500<br>до 4000</td><td rowspan="2" width="13%">Св. 60<br>до 300</td><td width="22%">Хорошо растворимые малогигроскопичные</td><td width="19%">Среднеагрессивная</td></tr><tr><td width="22%">Хорошо растворимые гигроскопичные</td><td width="19%">Сильноагрессивная</td></tr><tr><td colspan="5" width="28%"><1> При определении категории коррозионной агрессивности атмосферы следует учитывать продолжительность увлажнения поверхности фазовой пленкой влаги и загрязнение воздуха хлоридами при средней годовой концентрации диоксида серы не выше 0,005 мг/м3.<br><2> Продолжительность увлажнения поверхности фазовой пленкой влаги следует устанавливать по ГОСТ 9.039-74 (раздел 3).<br><br>Примечания<br>1. Для категорий коррозионной агрессивности C1 и C2 не учитывается осаждение хлоридов.<br>2. При определении категории коррозионной агрессивности атмосферы погрешность (неопределенность) составляет от -50% до +50%. Для более точного определения категории коррозионной агрессивности атмосферы устанавливают на основе результатов экспозиции образцов цинковых покрытий в конкретном месте в течение одного года. При этом погрешность составляет +/- 5%. Минимальная неопределенность наблюдается для категории C3, максимальная - для C5. Неопределенность для категории CX является самой высокой.<br>3. Представленные данные распространяются только на поверхности конструкций, свободно обдуваемые воздухом и омываемые атмосферными осадками. Скорость коррозии цинковых покрытий, находящихся в щелевых зазорах с ограниченным доступом воздуха, в местах застаивания растворов хлоридов, в местах контакта с разнородными металлами, может быть выше в несколько раз.<br>4. Количество содержащейся в воздухе соли в значительной степени зависит от таких переменных величин, влияющих на перенос морской соли вглубь территории, как направление ветра, скорость ветра, местная топография, удаленность здания или сооружения от моря.<br>5. Чрезмерное загрязнение хлоридами является характерным для брызг и аэрозолей морской воды и выходит за рамки данной таблицы.<br>6. Классификация коррозионной агрессивности в производственной атмосфере, например на химических предприятиях, выходит за рамки настоящей таблицы.</td></tr></tbody></table>

*Приложение Ц*

## КОНСТРУКЦИИ МЕТАЛЛИЧЕСКИЕ. ТРЕБОВАНИЯ К ЗАЩИТЕ ОТ КОРРОЗИИ

(в ред. Изменения N 1, утв. Приказом Минстроя РФ от 21.09.2018 N 608/пр, Изменения N 2, утв. Приказом Минстроя РФ от 22.11.2019 N 723/пр, Изменения N 3, утв. Приказом Минстроя РФ от 28.12.2021 N 1028/пр, [Изменения N 4](https://normativ.kontur.ru/document?moduleId=1&documentId=474338#l29), утв. Приказом Минстроя РФ от 08.05.2024 N 317/пр)

*Таблица Ц.1*

Защитные покрытия стальных конструкций из фасонного и толстолистового проката

(в ред. Изменения N 2, утв. Приказом Минстроя РФ от 22.11.2019 N 723/пр)

<table width="100%"><tbody><tr><td colspan="2" rowspan="3" align="center">Условия эксплуатации конструкций</td><td rowspan="3" align="center" width="15%">Степень агрессивного воздействия среды</td><td colspan="3" align="center">Группы лакокрасочных покрытий для стальных конструкций (римские цифры) по таблице Ц.7, общая толщина лакокрасочного покрытия, включая грунтовку, мкм <3></td></tr><tr><td align="center" width="19%">Материал конструкций</td><td colspan="2" align="center">Материал металлических защитных покрытий</td></tr><tr><td align="center" width="19%">Углеродистая и низколегированная сталь без металлических защитных покрытий</td><td align="center" width="16%">Цинковые покрытия (горячее и термодиффузионное цинкование)</td><td align="center" width="17%">Цинковые и алюминиевые покрытия (газотермическое напыление)</td></tr><tr><td rowspan="9" width="13%">Внутри отапливаемых и неотапливаемых зданий</td><td rowspan="3" width="20%">Помещения с газами группы A</td><td width="15%">Слабоагрессивная-1</td><td width="19%">I-80</td><td colspan="2">Без лакокрасочного покрытия</td></tr><tr><td width="15%">Слабоагрессивная-2</td><td width="19%">I-120</td><td colspan="2">Без лакокрасочного покрытия</td></tr><tr><td width="15%">Среднеагрессивная</td><td width="19%">II-160</td><td width="16%">II-120</td><td width="17%">II-120</td></tr><tr><td width="20%">Помещения с малорастворимыми солями и пылью</td><td width="15%">Слабоагрессивная <1></td><td width="19%">II-120</td><td colspan="2">Без лакокрасочного покрытия</td></tr><tr><td rowspan="3" width="20%">Помещения с газами групп B, C, D, аэрозолями и пылью</td><td width="15%">Слабоагрессивная <1></td><td width="19%">III-120</td><td colspan="2">Без лакокрасочного покрытия</td></tr><tr><td width="15%">Среднеагрессивная</td><td width="19%">III-160</td><td width="16%">III-160</td><td width="17%">III-160</td></tr><tr><td width="15%">Сильноагрессивная</td><td width="19%">IV-240</td><td width="16%">Не применять</td><td width="17%">IV-240 <2></td></tr><tr><td rowspan="2" width="20%">Помещения с хорошо растворимыми (малогигроскопичными и гигроскопичными) солями</td><td width="15%">Слабоагрессивная <1></td><td width="19%">III-120</td><td colspan="2">Без лакокрасочного покрытия</td></tr><tr><td width="15%">Среднеагрессивная</td><td width="19%">III-160</td><td width="16%">III-160</td><td width="17%">III-160</td></tr><tr><td rowspan="10" width="13%">На открытом воздухе и под навесами</td><td rowspan="3" width="20%">Газы группы A</td><td width="15%">Слабоагрессивная-1</td><td width="19%">I-80</td><td colspan="2">Без лакокрасочного покрытия</td></tr><tr><td width="15%">Слабоагрессивная-2</td><td width="19%">I-120</td><td colspan="2">Без лакокрасочного покрытия</td></tr><tr><td width="15%">Среднеагрессивная</td><td width="19%">II-160</td><td width="16%">II-120</td><td width="17%">II-120</td></tr><tr><td width="20%">Малорастворимые соли и пыль</td><td width="15%">Слабоагрессивная <1></td><td width="19%">I-120</td><td colspan="2">Без лакокрасочного покрытия</td></tr><tr><td rowspan="3" width="20%">Газы группы B, C, D</td><td width="15%">Слабоагрессивная <1></td><td width="19%">III-160</td><td colspan="2">Без лакокрасочного покрытия</td></tr><tr><td width="15%">Среднеагрессивная</td><td width="19%">III-160</td><td width="16%">III-120</td><td width="17%">III-120</td></tr><tr><td width="15%">Сильноагрессивная</td><td width="19%">IV-200</td><td width="16%">Не применять</td><td width="17%">IV-240 <2></td></tr><tr><td rowspan="3" width="20%">Хорошо растворимые (малогигроскопичные и гигроскопичные) соли, аэрозоли и пыль</td><td width="15%">Слабоагрессивная <1></td><td width="19%">III-160</td><td colspan="2">Без лакокрасочного покрытия</td></tr><tr><td width="15%">Среднеагрессивная</td><td width="19%">III-160</td><td width="16%">III-120</td><td width="17%">III-120</td></tr><tr><td width="15%">Сильноагрессивная</td><td width="19%">IV-200</td><td width="16%">Не применять</td><td width="17%">IV-240 <2></td></tr><tr><td colspan="2" rowspan="3">В жидких средах</td><td width="15%">Слабоагрессивная <1></td><td width="19%">III-160</td><td width="16%">III-160</td><td width="17%">III-160</td></tr><tr><td width="15%">Среднеагрессивная</td><td width="19%">IV-220</td><td width="16%">IV-180</td><td width="17%">IV-200</td></tr><tr><td width="15%">Сильноагрессивная</td><td width="19%">IV-300 - 500</td><td width="16%">Не применять</td><td width="17%">IV-240 <2></td></tr><tr><td colspan="6"><1> Степень агрессивного воздействия слабоагрессивная включает в себя степени: слабоагрессивная-1 и слабоагрессивная-2.<br><2> Для цинкового покрытия применять не допускается.<br><3> Указанная толщина покрытия является минимально допустимым значением.</td></tr><tr><td colspan="6">(в ред. Изменения N 3, утв. Приказом Минстроя РФ от 28.12.2021 N 1028/пр)</td></tr><tr><td colspan="6">Примечания<br>1. На сварных швах толщина покрытий должна быть увеличена на 30 мкм.<br>2. При выборе лакокрасочных покрытий следует учитывать специфические особенности эксплуатации металлоконструкций. В зависимости от условий эксплуатации применяемые лакокрасочные покрытия должны быть стойкими на открытом воздухе, под навесом, в помещениях - химически стойкие, термостойкие, маслостойкие, водостойкие, кислотостойкие, щелочестойкие, бензостойкие.<br>3. Срок службы лакокрасочных покрытий на углеродистой и низколегированной сталях составляет 5 - 10 лет, комбинированных покрытий на основе горячих цинковых покрытий и лакокрасочных покрытий, газотермических цинковых и лакокрасочных покрытий, газотермических алюминиевых покрытий и лакокрасочных покрытий - 15 - 30 лет.</td></tr><tr><td colspan="6">(в ред. Изменения N 3, утв. Приказом Минстроя РФ от 28.12.2021 N 1028/пр)</td></tr></tbody></table>

(в ред. Изменения N 3, утв. Приказом Минстроя РФ от 28.12.2021 N 1028/пр)

*Таблица Ц.2*

Способы защиты стальных дымовых труб

<table width="100%"><tbody><tr><td align="center" width="14%">Температура газов, °C</td><td align="center" width="12%">Состав газов</td><td align="center" width="13%">Относительная влажность газов, %</td><td align="center" width="17%">Возможность образования конденсата</td><td align="center" width="20%">Марки стали</td><td align="center" width="24%">Способы защиты от коррозии</td></tr><tr><td width="14%">Св. 89 до 140</td><td width="12%">По группам A и B</td><td width="13%">До 30</td><td width="17%">Не образуется</td><td width="20%">ВСт3сп5</td><td width="24%">Эпоксидные термостойкие покрытия <1></td></tr><tr><td width="14%">Св. 140 до 250</td><td width="12%">,</td><td width="13%">Св. 10 до 15</td><td width="17%">То же</td><td width="20%">ВСт3сп5</td><td width="24%">Газотермическое напыление <2> или кремнийорганические покрытия <1></td></tr><tr><td width="14%">Св. 69 до 160</td><td width="12%">То же</td><td width="13%">Св. 10 до 20</td><td width="17%">Образуется</td><td width="20%">2Х13, 3Х13, 12Х18Н10Т</td><td width="24%">Без защиты</td></tr><tr><td width="14%">Св. 69 до 160</td><td width="12%">,, оксиды азота</td><td width="13%">Св. 10</td><td width="17%">То же</td><td width="20%">0Х20Н28МДТ, 10Х17Н13М2Т, 12Х18Н10Т</td><td width="24%">То же</td></tr><tr><td colspan="6"><1> По таблице Ц.6, причем для эпоксидных материалов - только при кратковременных повышениях температуры свыше 100 °C; число слоев и толщина покрытия назначаются как для среднеагрессивных сред в помещениях с газами групп B, C, D.<br><2> Алюминием при толщине слоя 200 - 250 мкм.</td></tr></tbody></table>

*Таблица Ц.3*

Материалы покрытий для защиты от коррозии внутренних поверхностей стальных резервуаров для жидких сред

<table width="100%"><tbody><tr><td width="30%">Степень агрессивного воздействия жидкой среды</td><td width="70%">Материалы покрытий</td></tr><tr><td width="30%">Среднеагрессивная</td><td width="70%">Газотермические алюминиевые покрытия, лакокрасочные, армированные лакокрасочные, жидкие резиновые, мастичные, футеровочные <1>, гуммировочные</td></tr><tr><td width="30%">Сильноагрессивная</td><td width="70%">Газотермические алюминиевые покрытия с последующим нанесением лакокрасочных покрытий, армированные лакокрасочные, листовая облицовка, футеровочные комбинированные, гуммировочные</td></tr><tr><td colspan="2"><1> Предусматриваются по лакокрасочному или мастичному покрытию при наличии абразивной среды или ударных нагрузок.</td></tr></tbody></table>

*Таблица Ц.4*

Защита стальных канатов, эксплуатируемых на открытом воздухе

(в ред. Изменения N 3, утв. Приказом Минстроя РФ от 28.12.2021 N 1028/пр)

<table width="100%"><tbody><tr><td align="center" width="22%">Продолжительность увлажнения поверхности фазовой пленкой влаги, ч/год <1></td><td align="center" width="17%">Степень агрессивного воздействия среды</td><td align="center" width="17%">Конструкция канатов</td><td align="center" width="22%">Временное сопротивление разрыву проволоки для канатов, МПа</td><td align="center" width="21%">Группа цинковых покрытий проволоки по ГОСТ 7372</td></tr><tr><td width="22%">До 1000</td><td width="17%">Слабоагрессивная</td><td width="17%">Любая</td><td width="22%">До 1764</td><td width="21%">Ж <2> или ОЖ <3></td></tr><tr><td width="22%">1000 - 2500</td><td width="17%">То же</td><td width="17%">То же</td><td width="22%">До 1764</td><td width="21%">ОЖ <3></td></tr><tr><td width="22%">До 4000</td><td width="17%">Среднеагрессивная или сильноагрессивная</td><td width="17%">Закрытой конструкции</td><td width="22%">Наружные витки каната до 1372, внутренние витки каната до 1764</td><td width="21%">ОЖ с дополнительной защитой лакокрасочными покрытиями, смазками или полимерными пленками</td></tr><tr><td colspan="5"><1> Определяется по ГОСТ 9.039.<br><2> При отсутствии постоянного наблюдения в процессе эксплуатации за состоянием конструкций необходимо предусматривать дополнительную защиту лакокрасочными покрытиями, смазками или полимерными пленками.<br><3> Для слоев проволоки с первого до предпоследнего допускается группа покрытия Ж.</td></tr></tbody></table>

*Таблица Ц.5*

Материалы для сварки стальных конструкций в агрессивных средах, соответствующие маркам низколегированной стали

(в ред. Изменения N 2, утв. Приказом Минстроя РФ от 22.11.2019 N 723/пр)

<table width="100%"><tbody><tr><td rowspan="3" align="center" width="22%">Степень агрессивного воздействия среды</td><td rowspan="3" align="center" width="19%">Марки стали</td><td colspan="3" align="center">Марки материалов для сварки</td></tr><tr><td colspan="2" align="center">сварочной проволоки</td><td rowspan="2" align="center" width="19%">покрытых электродов</td></tr><tr><td align="center" width="20%">под флюсом</td><td align="center" width="20%">в диоксиде углерода</td></tr><tr><td rowspan="3" width="22%">Слабоагрессивная <1></td><td width="19%">10ХНДП,<br>10ХДП</td><td width="20%">Св-08Х1ДЮ,<br>Св-10НМА,<br>Св-08ХМ</td><td width="20%">ППВ-5к <2>,<br>Св-08ХГ2СДЮ</td><td width="19%">ОЗС-18</td></tr><tr><td width="19%">14ХГНДЦ <4></td><td width="20%">-</td><td width="20%">-</td><td width="19%">-</td></tr><tr><td width="19%">10ХСНД,<br>15ХСНД</td><td width="20%">Св-10НМА,<br>Св-08ХМ</td><td width="20%">Св-08ХГ2СДЮ</td><td width="19%">ОЗС-24, АН-Х7, ВСН-3, Э138-45Н, Э138-50Н <3></td></tr><tr><td rowspan="5" width="22%">Среднеагрессивная и сильноагрессивная</td><td width="19%">10ХСНД,<br>15ХСНД</td><td width="20%">Св-10НМА,<br>Св-08ХМ</td><td width="20%">Св-08ХГ2СДЮ</td><td width="19%">АН-Х7, ВСН-3, Э138-45Н, ОЗС-24, Э138-50Н <3></td></tr><tr><td width="19%">10ХНДП,<br>10ХДП</td><td width="20%">Св-08Х1ДЮ,<br>Св-10НМА,<br>Св-08ХМ</td><td width="20%">Св-08ХГ2СДЮ</td><td width="19%">ОЗС-18</td></tr><tr><td width="19%">09Г2С,<br>10Г2С1</td><td width="20%">Св-10Г2,<br>Св-10ГА,<br>Св-08ГА</td><td width="20%">Св-08Г2С,<br>Св-08Г2СЦ</td><td width="19%">УОНИ 13/55</td></tr><tr><td width="19%">18Г2АФпс,<br>16Г2АФ,<br>15Г2АФДпс,<br>14Г2АФ</td><td width="20%">-</td><td width="20%">Св-08Г2С,<br>Св-08Г2СЦ</td><td width="19%">УОНИ 13/65</td></tr><tr><td width="19%">12ГН2МФАЮ,<br>12Г2СМФ</td><td width="20%">Св-08ХГН2МЮ</td><td width="20%">Св-10ХГ2СМА</td><td width="19%">Любые типа Э70</td></tr><tr><td colspan="5"><1> При проектировании конструкций без защиты от коррозии.<br><2> Без дополнительной защиты.<br><3> Только для стали марки 10ХСНД.<br><4> Допускается применение сварочных материалов, обеспечивающих коррозионную стойкость и необходимые прочностные характеристики сварного шва.</td></tr></tbody></table>

*Таблица Ц.6*

Способы защиты от коррозии металлических конструкций из стального толстолистового, профильного проката и алюминия

(в ред. Изменения N 2, утв. Приказом Минстроя РФ от 22.11.2019 N 723/пр)
