Repository: alexefanov/wiki

# LLM Wiki

Этот репозиторий хранит Obsidian vault для ведения локальной LLM-ориентированной базы знаний и одновременно является облачной LLM-ориентированной базой знаний, функционирующей на базе инфраструктуры Yandex.

Начинайте с `wiki/index.md`, затем переходите по связанным тематическим страницам. Исходные или слабо обработанные материалы находятся в `raw/`.

## Структура

- `wiki/` - обработанные заметки базы знаний и индексные страницы.
- `raw/` - исходные или обработанные заметки-источники.
- `raw/temp/` - исходные необработанные заметки-источники.
- `AGENTS.md` - schema-файл с правилами для LLM-агента, который поддерживает vault.

File: raw/Руководство по обеспечению долговечности железобетонных конструкций предприятий черной металлургии при их реконструкции и восстановлении.md (part 8 of 9)
---
<table><tbody><tr><td rowspan="2" align="left"><p>Рабочие параметры</p></td><td colspan="9" align="left"><p>Тип трансформатора</p></td></tr><tr><td align="left"><p>ТСД-500</p></td><td align="left"><p>СТН-700</p></td><td align="left"><p>СТ-1000</p></td><td align="left"><p>ТДФ-1001</p></td><td align="left"><p>ТСД-2000-2</p></td><td align="left"><p>Ст-2000</p></td><td align="left"><p>ТДФ-1601</p></td><td align="left"><p>ТДФ-2001</p></td><td align="left"><p>ТСД-1000-3</p></td></tr><tr><td rowspan="2" align="left"><p>Первичное напряжение, В</p></td><td align="left"><p>220</p></td><td align="left"><p>220</p></td><td align="left"><p>220</p></td><td align="left"><p>220</p></td><td align="left"><p>380</p></td><td align="left"><p>380</p></td><td align="left"><p>380</p></td><td align="left"><p>380</p></td><td align="left"><p>380</p></td></tr><tr><td align="left"><p>380</p></td><td align="left"><p>380</p></td><td align="left"><p>380</p></td><td align="left"><p>380</p></td><td align="left"></td><td align="left"></td><td align="left"></td><td align="left"></td><td align="left"></td></tr><tr><td align="left"><p>Вторичное напряжение холостого хода, В</p></td><td align="left"><p>80</p></td><td align="left"><p>60</p></td><td align="left"><p>57, 62, 66, 71, 76</p></td><td align="left"><p>68 - 71</p></td><td align="left"><p>72, 84</p></td><td align="left"><p>80, 100, 109</p></td><td align="left"><p>95 - 105</p></td><td align="left"><p>74 - 79</p></td><td align="left"><p>69 - 78</p></td></tr><tr><td align="left"><p>Номинальная мощность, кВ·А</p></td><td align="left"><p>42</p></td><td align="left"><p>44</p></td><td align="left"><p>70</p></td><td align="left"><p>82</p></td><td align="left"><p>180</p></td><td align="left"><p>200</p></td><td align="left"><p>182</p></td><td align="left"><p>170</p></td><td align="left"><p>150</p></td></tr><tr><td align="left"><p>Пределы регулирования рабочего тока, А</p></td><td align="left"><p>200 - 600</p></td><td align="left"><p>200 - 900</p></td><td align="left"><p>300 - 1200</p></td><td align="left"><p>400 - 1200</p></td><td align="left"><p>800 - 2200</p></td><td align="left"><p>600 - 2000</p></td><td align="left"><p>600 - 1800</p></td><td align="left"><p>800 - 2200</p></td><td align="left"><p>400 - 1200</p></td></tr><tr><td align="left"><p>Номинальный режим работы, %</p></td><td align="left"><p>60</p></td><td align="left"><p>60</p></td><td align="left"><p>60</p></td><td align="left"><p>100</p></td><td align="left"><p>50</p></td><td align="left"><p>60</p></td><td align="left"><p>100</p></td><td align="left"><p>100</p></td><td align="left"><p>90</p></td></tr><tr><td align="left"><p>Площадь сечения проводов рабочей цепи, м <sup>2</sup></p></td><td align="left"><p>0,18 или 2 x 0,07</p></td><td align="left"><p>0,18 или 2 x 0,07</p></td><td align="left"><p>2 x 0,12</p></td><td align="left"><p>2 x 0,12</p></td><td align="left"><p>4 x 0,15</p></td><td align="left"><p>4 x 0,15</p></td><td align="left"><p>4 x 0,12</p></td><td align="left"><p>4 x 0,15</p></td><td align="left"><p>4 x 0,12</p></td></tr></tbody></table>

Основной мерой повышения устойчивости процесса является выбор источника питания с повышенным напряжением холостого хода *U* <sub>х.х.</sub>, что обеспечивает повторное зажигание электрической дуги при переходе кривой тока через нуль. Однако в серийно выпускаемых трансформаторах *U* <sub>х.х.</sub> ограничено до 70 - 80 В из соображений безопасности персонала, поэтому для облегчения перехода кривой тока через нуль может быть рекомендовано использование сварочных осцилляторов или генераторов импульсов.

Тепловая энергия, генерируемая электрической дугой, прямо пропорциональна величине рабочего тока и напряжения. При работе на указанных в [табл. 34](https://e-ecolog.ru/docs/y5wIVy-jA6d9a9MgQUYQV#2433 "Таблица 34") типах источников питания и фиксированной длине дуги величина дугового напряжения меняется незначительно.

При плавлении отверстий в железобетонных конструкциях в вертикальном пространственном положении характер зависимости производительности плавления от величины рабочего тока электрической дуги выражается формулой

(33)

где *P* <sub>п</sub> - производительность плавления;

*I* <sub>р</sub> - рабочий ток электрической дуги;

*g* <sub>б</sub> - коэффициент, учитывающий марку бетона (табл. 35).

Таблица 35

| Марка бетона | Коэффициент *g* <sub>б</sub> ·10 <sup>-6</sup> м <sup>2</sup> /мин·А |
| --- | --- |
| М100 | 0,27 |
| М200 | 0,3 |
| М400 | 0,47 |
| М500 | 0,63 |
| М600 | 0,838 |

При плавлении отверстий электрической дугой в вертикальном положении максимальная производительность достигается при углах наклона электродов к горизонту 45° и выше. При проплавлении арматурных стержней, когда весь период плавления поддерживается зависимая электрическая дуга, производительность плавления в 1,5 - 2 раза превышает производительность плавления бетона той же марки.

С ростом дугового напряжения увеличивается диаметр проплавляемого в бетоне (железобетоне) отверстия и устойчивость зависимой электрической дуги, причем скорость продвижения электродов вглубь материала практически не меняется, а некоторое увеличение производительности плавления достигается за счет увеличения площади оплавляемой поверхности; максимальный диаметр отверстия, который получается на токах 1000 - 2200 А, составляет 0,18 - 0,12 м при сечениях электродов 0,02 x 0,075 м) и за счет увеличения времени существования в общем процессе зависимой электрической дуги (увеличение дугового напряжения с 30 до 60 В позволяет увеличить максимальную длину зависимой электрической дуги до ее обрыва на 30%).

Еще одним параметром, влияющим на устойчивость процесса и тесно связанным с дуговым напряжением, является расстояние между концами электродов (табл. 36).

Таблица 36

| Рабочий ток, А | Расстояние между концами электродов, м |
| --- | --- |
| 200 - 800 | 0,006 - 0,01 |
| 800 - 1500 | 0,01 - 0,015 |
| 1500 - 2200 | 0,01 - 0,015 |

Сечение электродов определяется допустимой плотностью тока (*j* <sub>доп</sub> = 2,5·10 <sup>6</sup> А/м <sup>2</sup>), температурой возгонки графита (*T* <sub>в</sub> = 4000 °C) и механической прочностью его и составит 170·10 <sup>-6</sup> - 1500·10 <sup>-6</sup> м <sup>2</sup>. Для облегчения начала процесса рекомендуется выбирать электроды прямоугольной формы с размерами от 0,005 x 0,035 - 0,02 x 0,075 м. Наибольшая длина электродов указанных сечений допускается соответственно 0,5 и 1,5 м. Данные о расходе электродов в зависимости от рабочего тока электрической дуги приведены в табл. 37.

Таблица 37

| Рабочий ток, А | Удельный расход электродов, кг/мин, x 10 <sup>-3</sup> |
| --- | --- |
| 200 | 0,8 |
| 400 | 2 |
| 600 | 3 |
| 800 | 4,5 |
| 1000 | 6 |
| 1200 | 6,9 |
| 1400 | 8,4 |
| 1600 | 10,9 |
| 1800 | 14 |
| 1900 | 15,3 |

Установки для электродугового плавления железобетона разделяются на ручные (рабочие токи менее 1000 А) и машинные, кроме того, оба вида установок можно разделить на однофазные, двухфазные и трехфазные, а также на установки, использующие для плавления железобетона неподвижную систему электродов и электроды, вращающиеся вокруг своей продольной оси симметрии.

Все типы установок для электродугового плавления железобетона имеют графитовые (неплавящиеся) электроды, медные электрододержатели, закрепляемые на изолирующей (асбестоцементной) площадке, неподвижной (ручные установки) или имеющей возможность перемещаться поступательно (машинные установки) либо вращаться (установки для плавления железобетона вращающейся электрической дугой), а также сварочные провода, соединяющие источник питания и устройство для электродугового плавления.

Электрододержатели и графитовые электроды перемещаются поступательно во время рабочего и холостого хода механически при помощи системы ходовой винт-гайки в машинных установках или подаются вручную.

Машинное устройство для электродугового плавления железобетона устанавливается на тележке или на ферме для возможности перемещения его в пределах железобетонной конструкции, подвергаемой плавлению.

Для подвода электрического тока к установкам для электродугового плавления железобетона используется сварочный провод марки ПРГД сечением не менее приведенного в [табл. 34](https://e-ecolog.ru/docs/y5wIVy-jA6d9a9MgQUYQV#2433 "Таблица 34") соответственно для каждого типа источника питания. Длина сварочного провода от источника питания до установки не должна превышать 10 - 15 м во избежание больших потерь мощности на нагрев провода. Сварочные провода соединяются между собой и присоединяются к электрододержателям установок при помощи горячей пайки, сварки или муфт, места соединения проводов тщательно изолируются.

Крепление графитовых электродов в электрододержателях производится с помощью винтовых прижимов. Перед каждой сменой электродов контактные поверхности протирают и не реже одного раза в три месяца медную поверхность очищают от пыли и окислов.

Включение машинных установок производится при помощи магнитного пускателя, рассчитанного на соответствующие токи.

3\. При производстве работ необходимо соблюдать следующие основные правила техники безопасности:

а) к работе на установках для термического разрушения бетона и железобетона могут допускаться только лица, прошедшие обучение, инструктаж для производства особо опасных работ и получившие наряд-допуск;

б) установки для термического разрушения бетона и железобетона должны обслуживать двое рабочих - оператор и подручный;

в) оператор должен быть одет в брезентовый костюм, специальную обувь и брезентовые рукавицы с асбестовыми вставками. Работа должна производиться в наголовной маске ШЭУ-1 с защитным стеклом марки ТС-3 или в защитных очках. При использовании для плавления материала реактивной струи уши оператора должны быть закрыты наушниками;

г) для защиты органов дыхания оператора от пыли и продуктов сгорания он должен пользоваться бесклапанным респиратором МБ-1 "Лепесток" при работе как в помещении, так и на открытом воздухе;

д) от места плавления оператор должен находиться не ближе чем на расстоянии 0,5 м;

е) оператору или подручному запрещается откалывать от материала раскаленные частицы;

ж) при плавлении бетона и железобетона в потолочном положении держатель электродов должен иметь защитный лоток для отвода расплавленного материала;

з) при использовании в качестве энергоносителя электрического тока (электродуговое плавление) все токоведущие части цеха, которые могут быть изолированы по условиям эксплуатации, должны иметь надежную изоляцию, проверка сопротивления которой должна производиться не реже одного раза в месяц. Сопротивление изоляции должно быть не менее 0,5 МОм;

и) все приборы, оборудование и обратные провода должны быть надежно заземлены;

к) источники питания (сварочный трансформатор) со стороны питающей сети должны быть защищены предохранителями, соответствующими номинальному первичному току;

л) все рукоятки, маховики, кнопки управления, которые могут оказаться под напряжением, должны быть выполнены из диэлектрического материала или надежно изолированы от корпуса;

м) смену электродов, наладку установки для электродугового плавления, а также ремонт вышедших из строя приборов и оборудования нужно производить при снятом рабочем напряжении.

Приложение 6

РЕКОМЕНДАЦИИ

ПО ТЕХНОЛОГИИ СОЕДИНЕНИЯ СТАРОГО БЕТОНА

С НОВЫМ С ПРИМЕНЕНИЕМ КЛЕЕВ

1\. Для обеспечения сцепления старого и нового бетонов рекомендуется на вертикальных, наклонных либо горизонтальных плоскостях старого бетона наносить тонкий слой клея, а затем до его отверждения укладывать слой нового бетона с уплотнением при помощи вибрации.

2\. Применение предлагаемой технологии соединения старого и нового бетонов при помощи клея допускается при условии:

применения материалов соответствующего качества;

выполнения работ специально обученным персоналом;

тщательного пооперационного контроля качества клея, а также выполнения всех технологических процессов очистки поверхности старого бетона, приготовления клея, нанесения его на склеиваемую поверхность, укладки нового бетона, температурного режима твердения клея в строгом соответствии с требованиями настоящих рекомендаций.

3\. Для соединения старого и нового бетонов рекомендуется применять силоксановые и акриловые клеи, составы которых приведены в [табл. 15](https://e-ecolog.ru/docs/y5wIVy-jA6d9a9MgQUYQV#1220 "Таблица 15").

Технологическая жизнеспособность рекомендуемых составов клея составляет при температуре среды 15 - 20 °C: силоксанового 120 + 150 мин; акрилового 100 + 120 мин.

Когезионная прочность при сжатии, по ГОСТ 4651-68, должна быть не ниже: силоксанового клея 35 МПа (350 кгс/см <sup>2</sup>), акрилового клея 60 МПа (600 кгс/см <sup>2</sup>). Для приготовления клея допускается применять компоненты, соответствующие требованиям ГОСТ, снабженные заводскими паспортами со сроком годности с момента изготовления, не превышающем: 6 мес для жидкого стекла; 12 мес для тринатрийфосфата; 12 мес для андезитового порошка; 12 мес для жидкости АСТ-Т.

4\. Для приготовления силоксанового клея предварительно приготовляют смесь жидкого стекла с тринатрийфосфатом. Для этого тринатрийфосфат растворяют в жидком стекле. Растворение производят в растворомешалке СБ-43 (или ей подобной) при перемешивании в течение 30 мин. После этого смесь переливают в тару и закрывают пробкой. Тринатрийфосфат добавляется в количестве 10 - 15% массы жидкого стекла.

Количество предварительно приготовленной смеси составляет 50 - 200 кг в зависимости от объема работ.

Смесь жидкого стекла с тринатрийфосфатом должна храниться в сухом помещении при температуре 10 - 20 °C.

Загрузка материалов в растворомешалку производится в следующей последовательности.

Заливается отдозированное количество жидкого стекла с добавкой тринатрийфосфата и засыпается необходимое количество цемента. Смесь перемешивается в течение 2 - 3 мин, после чего добавляется кварцевый песок или андезитовый порошок (в зависимости от принятого состава).

В случае применения асбеста он вводится после добавки цемента или совместно с ним.

5\. Для приготовления акрилового клея применяется пластмасса АСТ-Т, которая выпускается в виде комплекта, содержащего равные количества порошка и жидкости АСТ-Т, и упаковывается: порошок в полиэтиленовых пакетах по 4,5; 9; 18 кг, а жидкость - в полиэтиленовых сосудах по 4,5; 9; 18; 36 кг, закрытых пробками.

Компоненты АСТ-Т (порошок и жидкость) хранятся в местах, защищенных от воздействия прямых солнечных лучей и атмосферных осадков при температуре не выше 25 °C.

Приготовление акрилового клея рекомендуется производить в следующей последовательности.

Необходимое количество порошка АСТ-Т, жидкости АСТ-Т и кварцевого песка отвешивают в отдельные емкости.

Смешивание компонентов возможно вручную либо в растворомешалке типа СБ-43.

Вручную рекомендуется приготавливать замесы до 10 кг, а в растворомешалке - 150 кг.

При ручном приготовлении смеси в емкость заливается жидкость и добавляется порошок, затем производится периодическое перемешивание металлической или деревянной лопаткой до набухания порошка в жидкости, после чего вводится наполнитель - кварцевый песок с непрерывным перемешиванием.

Момент набухания порошка в жидкости определяется получением одноцветной сметанообразной жидкости.

Время перемешивания акрилового клея после введения наполнителя составляет 3 - 5 мин до достижения равномерного распределения зерен песка в объеме клея.

При механическом приготовлении клея в растворомешалке последовательность операций аналогична, однако процесс набухания порошка в жидкости должен сопровождаться кратковременным включением растворомешалки в течение 20 - 25 с через 3 - 5 мин.

Ориентировочное время набухания порошка в жидкости АСТ-Т при температуре окружающей среды 15 °C - 25 °C составляет 10 - 15 мин.

Время отверждения акрилового клея составляет при температуре среды:

От 0 до 10 °C....................... до 24 ч

" 11 " 15 °C....................... " 19 "

" 16 " 20 °C....................... " 10 "

При 21 °C........................... " 6 "

В связи с ограниченной технологической жизнеспособностью силоксанового акрилового клея приготовление его производится после окончания всех работ, связанных с подготовкой поверхности старого бетона, а также приготовлением бетонной смеси.

Рациональное количество одновременно приготовляемого клея для соединения старого и нового бетонов в горизонтальных швах при массовом производстве работ определяется исходя из возможности его нанесения в течение времени, равного технологической жизнеспособности клеев.

Количество клея определяется по формуле

![[ec48792539c904650d0d62d219b20acd_MD5.png]] (34)

где *N* <sub>б</sub> - число рабочих, занимающихся укладкой нового бетона;

*T* <sub>кл</sub> - технологическая жизнеспособность клея, ч;

*H* <sub>вр</sub> - норма времени на укладку нового бетона, чел.-ч;

*h* <sub>кл</sub> - толщина клеевой прослойки, м;

*h* <sub>бет</sub> - толщина слоя нового бетона, м;

\- объемная масса клея, кг/м <sup>3</sup>.

6\. Нанесение клеевой прослойки на старый бетон производится при наличии свежеприготовленной бетонной смеси.

Опережение фронта работ по нанесению клея на поверхность старого бетона по отношению к бетонированию составляет не более: для горизонтальных поверхностей 1 - 2 м; для вертикальных поверхностей не свыше 0,5 м.

Температура окружающей среды при нанесении клея должна быть не ниже: 10 °C для силоксанового клея; 0 °C для акрилового клея.

Толщина клеевой прослойки не должна превосходить 3 - 5 мм.

Нанесение клея должно выполняться на чистой поверхности старого бетона, для чего последнюю предварительно очищают сжатым воздухом, водой, механическим способом и т.п. Если поверхность очищается струей воды, то работы по нанесению клея начинаются не ранее чем через 24 ч.

Состав звена для нанесения клея состоит из двух рабочих III и IV разр., один из которых подвозит клей и выгружает его порциями на бетонную поверхность, а второй разравнивает слой клея до требуемой толщины прослойки.

Количество звеньев выбирается в зависимости от объема работ. Ориентировочно для клея со значением *T* <sub>кл</sub> = 2 ч число звеньев для укладки клея на вертикальную поверхность должно быть не менее 2, а для укладки на горизонтальную поверхность требуется 1 - 2 звена.

От растворомешалки СБ-43 клей доставляется к месту укладки либо в ведрах, либо специальной тележкой.

Нанесение клея на вертикальную поверхность производят набрасыванием его порциями мастерком, а затем разравниванием деревянной полутеркой.

Можно наносить клей механизированным способом с помощью растворомета.

Время с момента окончания нанесения клея до укладки нового бетона должно быть по возможности минимальным - не более технологической жизнеспособности клея.

При уплотнении бетонной смеси вибраторами с гибким валом толщина слоя бетона не должна превышать 1,25 длины рабочей части вибратора.

Не допускается повторное вибрирование нового бетона в одном и том же месте.

7\. Контроль качества материалов для приготовления клея оценивается по когезионной и адгезионной прочности клея.

Когезионная прочность клея определяется на образцах-кубиках 2 x 2 x 2 см при сжатии.

Временное сопротивление при сжатии должно быть не ниже данных, приведенных в [п. 3](https://e-ecolog.ru/docs/y5wIVy-jA6d9a9MgQUYQV#2619 "3. Для соединения старого и нового бетонов рекомендуется применять силоксановые и акриловые клеи, составы которых приведены в табл. 15.") настоящего приложения.

Адгезионная прочность клея определяется путем испытания образцов восьмерок, состоящих из старого и нового бетона с клеевым швом посередине восьмерки. Старый бетон должен иметь 100%-ную марочную прочность при изготовлении образцов-восьмерок. Площадь склейки должна составлять 4 см <sup>2</sup>.

К производству допускается клей, обеспечивающий прочность склейки выше когезионной прочности старого или нового бетона при растяжении.

Наполнение форм силоксановым клеем производится с проштыковкой массы, а акриловым клеем - самотеком.

Выдерживание образцов осуществляется при нормальной температуре в течение 24 ч. Одновременно испытывается не менее 5 образцов.

8\. Жидкость пластмассы АСТ-Т является горючей со специфическим запахом. Предельно допустимая концентрация паров в воздухе составляет 10 мг/м <sup>3</sup>.

Все операции по приготовлению пластораствора необходимо проводить в вентилируемых помещениях.

Не допускается производить работы с пластмассой АСТ-Т возле огневых точек, электроприборов и т.п.

В случае попадания жидкости АСТ-Т на кожу ее необходимо смыть струей горячей воды.

Рабочие, занятые приготовлением акриловых клеев, должны быть обеспечены защитной одеждой, комбинезоном, рукавицами и головным убором.

Приготовление клея в растворомешалке должно производиться с соблюдением всех правил техники безопасности, касающихся механизированного приготовления бетонов и растворов.

ПРИМЕР РАСЧЕТА ДОЗЫ СИЛОКСАНОВОГО КЛЕЯ

1\. Условия: требуется приготовить силоксановый клей для соединения старого и нового бетонов на площади 350 м <sup>2</sup>. Бетонирование производится горизонтальными слоями толщиной 40 см, толщина клеевой прослойки 0,003 м, объемная масса клея 1500 кг/м <sup>3</sup>.

2\. Потребное количество клея

где *S* <sub>кл</sub> - площадь склеивания, м <sup>2</sup>;

*h* <sub>кл</sub> - толщина клеевой прослойки, м;

\- объемная масса клея, кг/м <sup>3</sup>.

Для условий [п. 1](https://e-ecolog.ru/docs/y5wIVy-jA6d9a9MgQUYQV#2685 "1. Условия: требуется приготовить силоксановый клей для соединения старого и нового бетонов на площади 350 м2. Бетонирование производится горизонтальными слоями толщиной 40 см, толщина клеевой прослойки 0,003 м, объемная масса клея 1500 кг/м3.") *P* = 1575 кг.

3\. Определение количества составляющих силоксанового клея, масс. ч.:

Жидкое стекло + тринатрийфосфат.......... 35

Портландцемент........................... 35

Песок средней крупности.................. 30

Итого.......... 100

Масса одной масс. ч.: 1575:100 = 15,75 кг.

Масса составляющих, кг:

Жидкое стекло + тринатрийфосфат.......... 35·15,75 = 551,25

Портландцемент........................... 35·15,75 = 551,25

Песок средней крупности.................. 30·15,75 = 472,50

Количество жидкого стекла и тринатрийфосфата - 115 масс. ч.

Масса одной масс. ч.: 351,25:115 = 4,79 кг.

Масса составляющих, кг:

Жидкое стекло............................ 100·4,79 = 479

Тринатрийфосфат.......................... 16·4,79 = 71,85

4\. Величина оптимального замеса силоксанового клея определяется по [формуле (34)](https://e-ecolog.ru/docs/y5wIVy-jA6d9a9MgQUYQV#2648 " (34)").

Принимаем, что работают 2 бетонщика, а технологическая жизнеспособность клея составляет 1 ч.

![[57853fc2bd9f4d5219179c37f46baacc_MD5.png]]

ПРИМЕР РАСЧЕТА МАССОВОЙ ДОЗЫ АКРИЛОВОГО КЛЕЯ

1\. Условия: требуется приготовить акриловый клей для соединения старого бетона с новым на площади 200 м <sup>2</sup>. Бетонирование производится горизонтальными слоями толщиной 40 см, толщина клеевой прослойки 0,003 м.

2\. Потребное количество клея: 200·0,003·1800 = 1080 кг.

3\. Определение количества составляющих акрилового клея, масс. ч.:

Порошок АСТ-Т............................ 29

Отвердитель АСТ-Т (жидкость)............. 29

Песок средней крупности.................. 42

Итого.......... 100

4\. Масса одной масс. ч.: 1080:100 = 10,8 кг.

5\. Масса составляющих, кг:

Порошок АСТ-Т............................ 29·10,8 = 313,2

Жидкость АСТ-Т........................... 29·10,8 = 313,2

Песок.................................... 42·10,8 = 453,6

6\. Величина оптимального замеса акрилового клея определяется по [формуле (34)](https://e-ecolog.ru/docs/y5wIVy-jA6d9a9MgQUYQV#2648 " (34)").

Принимая, что работают 2 бетонщика, а технологическая жизнеспособность клея составляет 1,5 ч, *Q* <sub>кл</sub> = 112,32 кг.

Приложение 7

РЕКОМЕНДАЦИИ

ПО ТЕХНОЛОГИИ ПРИГОТОВЛЕНИЯ И НАНЕСЕНИЯ МЕТОДОМ НАБРЫЗГА

И ТОРКРЕТА РАСШИРЯЮЩИХСЯ И ЖАРОСТОЙКИХ БЕТОНОВ И РАСТВОРОВ

1\. Приведенные ниже варианты составов расширяющего раствора являются равноценными и может использоваться любой из них.

Вариант N 1 (кг/м3)

Портландцемент марки М500................ 515

Заполнитель - кварцевый песок............ 1545

В/Ц...................................... 0,45 - 0,55 [<\*>](https://e-ecolog.ru/docs/y5wIVy-jA6d9a9MgQUYQV#2779 "<*> Количество воды в растворе и подвижность раствора подбирают опытным путем в зависимости от крупности песка. Подвижность раствора должна быть минимальной из условия получения отскока не более 25 - 30% объема смеси.")

Химические добавки

Сернокислый алюминий............ 10

Нитрит натрия..................... 10

Вариант N 2 (кг/м3)

Портландцемент марки М500................ 516

Заполнитель - кварцевый песок............ 1545

В/Ц...................................... 0,45 - 0,55 [<\*>](https://e-ecolog.ru/docs/y5wIVy-jA6d9a9MgQUYQV#2779 "<*> Количество воды в растворе и подвижность раствора подбирают опытным путем в зависимости от крупности песка. Подвижность раствора должна быть минимальной из условия получения отскока не более 25 - 30% объема смеси.")

Химические добавки

Сернокислый алюминий........... 10

Азотнокислый кальций..................... 10

Сульфитно-спиртовая барда (ССБ)

или сульфитно-дрожжевая бражка (СДБ)..... 0,5

Алюминиевый порошок...................... 0,05

\--------------------------------

<\*> Количество воды в растворе и подвижность раствора подбирают опытным путем в зависимости от крупности песка. Подвижность раствора должна быть минимальной из условия получения отскока не более 25 - 30% объема смеси.

2\. Для приготовления раствора сухая смесь цемента и заполнителя перемешивается в бетономешалке до получения однородного состава.

Водные растворы добавок приготовляют в 2 емкостях: в одной - раствор сульфата алюминия, в другой - суспензии, состоящие из азотнокислого кальция, ССБ (СДБ) и алюминиевого порошка для состава N 2 или раствора нитрита натрия для состава N 1.

Суспензию и водный раствор сульфата алюминия считают готовыми к применению после полного растворения добавок и равномерного распределения (путем механического перемешивания) алюминиевого порошка.

Рекомендуется приготовлять 20%-ные растворы по отношению к чистой массе добавок. Как правило, приходится иметь дело с сернокислым алюминием Al <sub>2</sub> (SO <sub>4</sub>) <sub>3</sub> ·18H <sub>2</sub> O в виде кристаллогидрата, который содержит в своем составе молекулы воды. В этом случае нужно увеличить массу приведенного реактива соответственно 20%-ному содержанию чистого Al <sub>2</sub> (SO <sub>4</sub>) <sub>3</sub> в растворе, а масса кристаллизационной воды учитывается при подсчете общего количества воды для раствора.

Например, приготовление 100 л 20%-ного раствора сернокислого алюминия потребует 43 кг кристаллогидрата сернокислого алюминия Al <sub>2</sub> (SO <sub>4</sub>) <sub>3</sub> ·18H <sub>2</sub> O и 75 л воды.

Приготовление 100 л 20%-ного раствора нитрита натрия потребует 23 кг NaNO <sub>2</sub> в порошке и 91 л воды. Водный раствор сульфата алюминия считается готовым к применению после полного растворения добавок.

Водные растворы из соответствующих емкостей добавляют в растворомешалку вместе с водой затворения.

При назначении В/Ц учитывается количество воды в водных растворах добавок.

3\. При нанесении набрызг-раствора должны быть выдержаны следующие основные технологические параметры: а) оптимальное давление воздуха 5 - 6 атм; б) расстояние между выпускным отверстием воздуховода в бетономете и соплом 25 мм.

Для нанесения набрызг-раствора применяют ручной бетономет конструкции ОРГРЭС ("Методические указания по применению ручного бетономета", Минэнерго, М., 1971).

4\. В процессе приготовления расширяющегося цементного раствора с добавками сульфата алюминия (сернокислого алюминия) и нитрита натрия (состав 1) в результате взаимодействия химических добавок образуются в небольшом количестве и могут выделяться в атмосферу газообразные продукты в виде окиси и двуокиси азота (бурые пары с резким запахом), из которых окись азота относится к ядовитым веществам. Поэтому приготовление раствора состава N 1 необходимо проводить на воздухе или в хорошо проветриваемом помещении.

5\. В состав жаростойкой торкрет-смеси входят [(табл. 24)](https://e-ecolog.ru/docs/y5wIVy-jA6d9a9MgQUYQV#1619 "Таблица 24") гидравлические вяжущие, тонкомолотая добавка, заполнители.

В качестве вяжущих рекомендуется применять портландцемент марки М500 или быстротвердеющий портландцемент марки М500, отвечающие требованиям ГОСТ 10178-76.

Тонкомолотая добавка представляет собой шамот, полученный из боя шамотных огнеупорных изделий. Степень измельчения должна быть такой, чтобы при просеивании пробы сквозь сито 008 оставалось не более 30% пробы.

Заполнители представляют собой порошки шамота и шлака силикомарганца.

Порошок шлака является наименьшей фракцией (отсевом) при производстве щебня из шлакомарганца и должен отвечать требованиям РСН 245-72.

Зерновой состав заполнителей должен соответствовать данным, приведенным в табл. 38.

Таблица 38

<table><tbody><tr><td rowspan="2" align="left"><p>Остаток на ситах</p></td><td colspan="6" align="left"><p>Размер отверстий, мм, в свету</p></td></tr><tr><td align="left"><p>5</p></td><td align="left"><p>2,5</p></td><td align="left"><p>1,25</p></td><td align="left"><p>0,63</p></td><td align="left"><p>0,315</p></td><td align="left"><p>0,14</p></td></tr><tr><td align="left"><p>Полный остаток на сите, %</p></td><td align="left"><p>0 - 5</p></td><td align="left"><p>10 - 30</p></td><td align="left"><p>20 - 55</p></td><td align="left"><p>40 - 70</p></td><td align="left"><p>70 - 90</p></td><td align="left"><p>80 - 100</p></td></tr></tbody></table>

Затворять бетонную смесь при торкретировании рекомендуется питьевой водой, соответствующей ГОСТ 2874-73.

При приготовлении торкрет-смесей вяжущее дозируется по массе с точностью +/- 1%, а порошки и тонкомолотая добавка - с точностью +/- 2%. Смешивание компонентов производится в любом бетоносмесителе, обеспечивающем тщательное перемешивание. Очередность загрузки составляющих бетонной смеси следующая: порошки, тонкомолотая добавка, вяжущее. Длительность перемешивания составляющих торкрет-смеси в бетоносмесителе должна быть не менее 5 мин. Влажность торкрет-смесей, приготовленных на растворобетонных узлах, должна быть не более 0,5%. Влажность торкрет-смесей, приготовленных на месте производства работ непосредственно перед укладкой, допускается 5 - 6%.

6\. Торкретирование производится с использованием торкрет-установок БМ-60, СБ-67, ССВ-03 и др.

Толщина защитного слоя до металлической сетки должна быть 35 - 40 мм.

Перед началом торкретирования устанавливают оптимальный расход воды затворения. Количество подаваемой воды определяется визуально по началу образования глянцевой пленки на поверхности нанесенного слоя бетона. При этом влажность уложенного торкрет-бетона составляет 10 - 13%.

Торкрет-бетонная смесь наносится на вертикальную поверхность снизу вверх дуговыми движениями сопла на всю толщину наносимого слоя картами.

Укладку торкрет-бетона желательно вести непрерывно. После перерыва в работе, превышающего 1 ч, смежные торцовые поверхности должны быть очищены от пыли и увлажнены.

Торкретирование и твердение бетона до начала эксплуатации должно происходить при *t* = +10 °C и выше. Торкрет-бетон необходимо увлажнять в течение 4 - 7 сут, начиная с 12 - 20 ч после укладки с интервалом в 1 ч.

7\. В процессе приготовления и укладки торкрет-смесей, твердения и сушки должен производиться контроль качества исходных материалов и технологии работ.

Контроль качества исходных материалов должен включать определение активности цемента; зерновой состав и объемную массу торкрет-смесей (инструкция СН 156-79); определение предела прочности при сжатии торкрет-бетонов (инструкция СН 156-79).

При приготовлении торкрет-смеси должны контролироваться точность дозирования, время перемешивания, влажность исходных материалов.

Контроль качества подготовки поверхности включает проверку чистоты защищаемой поверхности, проверку крепления армирующих элементов, проверку установки маяков.

8\. Контроль качества торкрет-бетона включает:

изготовление 9 образцов-кубов размером 70 x 70 x 70 мм (100 x 100 x 100 мм) путем выпиливания из "коржей" или призм, полученных торкретированием специальных форм-щитов;

определение предела прочности при сжатии контрольных образцов торкрет-бетонов, в соответствии с СН 156-79 и ГОСТ 10180-78, после 7 сут хранения образцов в условиях, аналогичных условиям хранения бетона футеровки; после сушки при 110 °C в течение 32 ч, после нагревания до температуры эксплуатации и температуры 800 °C;

осмотр поверхности футеровки.

Приложение 8

ТЕХНОЛОГИЯ УСТРОЙСТВА ГИДРОИЗОЛЯЦИИ И АНТИКОРРОЗИОННОЙ

ЗАЩИТЫ НА ОСНОВЕ МОДИФИЦИРОВАННОГО БИТУМА И ПЕТРОЛАТУМА

1\. Описываемый ниже способ гидроизоляции и антикоррозионной защиты рекомендуется для железобетонных конструкций зданий и сооружений всех категорий по допустимому увлажнению и вне зависимости от категории по трещиностойкости, эксплуатирующихся в условиях постоянного или периодического действия грунтовых или технических вод при максимальном напоре не более 20 м.

Гидроизоляция включает пропитку поверхностного слоя бетонной или железобетонной конструкции на глубину не менее 2 мм композицией из петролатума и ВЖК и нанесение покровного слоя из смеси битума и петролатума толщиной не менее 3 мм.

Приготовление составов, выполнение гидроизоляционных работ и контроль их качества следует выполнять под наблюдением соответствующих построечных лабораторий.

2\. Петролатум, представляющий собой светло-коричневую массу (смесь парафинов и церезинов с высоковязким очищенным маслом; температура каплеобразования 55 °C, температура вспышки 250 °C), должен удовлетворять ОСТ 38.01182-80.

В качестве высших жирных кислот (ВЖК) рекомендуется применять технический стеарин, представляющий собой просвечивающуюся твердую массу белого цвета (смесь стеариновой, пальмитиновой, оксистеариновой и других высших жирных кислот, температура плавления около 50 °C), который должен удовлетворять требованиям ГОСТ 6484-64\*.

Допускается применение других продуктов, содержащих ВЖК, например, синтетических жирных кислот, удовлетворяющих ГОСТ 9975-78 и ГОСТ 23239-78.

Для выполнения покровного слоя применяется строительный битум марок БН 70/30, БН 90/10, удовлетворяющий [ГОСТ 6617-76](https://e-ecolog.ru/docs/Fi7bXk7NrAeGT_y73Xbvq "\"ГОСТ 6617-76. Межгосударственный стандарт. Битумы нефтяные строительные. Технические условия\" (утв. Постановлением Госстандарта СССР от 16.08.1976 N 1952) (ред. от 01.10.2001)
").

3\. Приготовление композиций для пропитки и покровного слоя осуществляется централизованно или на месте производства работ.

Пропиточная композиция приготовляется путем совместного нагревания при температуре 80 °C и более и перемешивания смеси, содержащей 88 - 90 масс. ч. петролатума и 10 - 12 масс. ч. ВЖК.

Состав для покровного слоя содержит соответственно битума БН 70/30 - 85 - 90 масс. ч., петролатума 10 - 15 масс. частей; битума БН 90/10 масс. ч., петролатума 25 - 35 масс. ч. Состав приготовляется путем перемешивания компонентов при температуре 180 - 200 °C.

Для предупреждения интенсивного вспенивания и переливания расплавленных композиций, что может иметь место при попадании влаги, емкость следует загружать не более чем на две трети высоты емкости.

Перемешивание компонентов следует продолжать до прекращения интенсивного вспенивания и получения однородной массы.

Время хранения приготовленной пропиточной композиции и покровного состава до употребления не ограничивается.

4\. Перед выполнением гидроизоляции изолируемая поверхность должна быть очищена от грязи и пыли, высушена до воздушно-сухого состояния и не иметь дефектных участков в виде трещин шириной раскрытия более 0,5 мм, каверн глубиной более 10 мм, защебененных зон и др.

5\. Выполнение первого слоя гидроизоляции (пропитки) включает две операции: нанесение пропиточной композиции на поверхность конструкций и прогрев последней с целью пропитки на требуемую глубину.

Нанесение пропиточной композиции производится с помощью специальной передвижной установки (рис. 19), состоящей из расходного бака 1, фильтра 2, насоса 4, подающего разогретую композицию по трубопроводу 3, источника сжатого воздуха, трубопроводов и разбрызгивающего устройства 13. Для приготовления и подачи пропиточной композиции к рабочему органу могут быть использованы установки типа АБГР, АГКР и др.

![[5626fe0bb3a0fcad790a65ecf79f7f2f_MD5.png]]

Рис. 19. Схема установки для нанесения пропиточного состава

1 - расходный бак; 2 - фильтр; 3 - трубопровод; 4 - насос;

5 - электродвигатель; 6, 7 - вентили; 8 - патрубок

для сброса избыточного давления; 9, 10 - вентили;

11 - штуцер для подачи сжатого воздуха; 12 - шланг;

13 - разбрызгивающее устройство;

14 - изолируемая поверхность

Технология выполнения работ по нанесению пропиточной композиции включает следующие операции: загрузку бака составляющими по массовой дозировке, разогрев и перемешивание смеси, подачу к рабочему органу, нанесение ее на поверхность изолируемой конструкции слоем 1 - 2 мм, продувку системы сжатым воздухом после окончания цикла.

Для разбрызгивания пропиточной композиции применяется устройство, позволяющее диспергировать разогретую до 80 °C и более смесь за счет давления, создаваемого шестеренчатым насосом ШН-8, ЭШФ или масляным насосом автомобилей ГАЗ, БелАЗ.

По схеме с использованием специальной передвижной установки [(рис. 19)](https://e-ecolog.ru/docs/y5wIVy-jA6d9a9MgQUYQV#2862 "Рис. 19. Схема установки для нанесения пропиточного состава") приготовление пропиточной композиции производится путем нагрева составляющих и перемешивания с помощью перекачки через обратный трубопровод 8 и бак в течение 10 - 15 мин при открытых 6, 7 и закрытых 8, 10 вентилях. Затем при открытых вентилях 6, 9 с помощью насоса разогревателя композиция подается к разбрызгивающему устройству 13, рабочее давление насоса регулируется вентилем 7. Регулировка параметров факела разбрызгивания осуществляется изменением величины отверстия сопла в форсунке рабочего органа, который через соединительный штуцер 15 с помощью гибкого шланга 12 подсоединяется к системе. После окончания цикла нанесения пропиточной композиции трубопроводы и гибкий шланг с разбрызгивающим устройством очищаются от остатков смеси сжатым воздухом при открытых вентилях 7, 9, 10, закрытом вентиле 6 и отключенном насосе.

По схеме с использованием установок типа АБГР и АГКР (рис. 20) приготовление пропиточной композиции производится путем нагревания составляющих в баке агрегата 1 с одновременным перемешиванием путем перекачки через трубопровод с помощью насоса агрегата и патрубка 3. При этом вентиль 4 открыт, а 5, 6 - закрыты. Затем при открытом вентиле 5 и закрытых 4, 6 разогретая композиция подается к разбрызгивающему устройству 8, рабочее давление в котором регулируется вентилем 4. После окончания цикла нанесения пропиточной композиции трубопроводы, гибкий шланг и распылительное устройство продуваются сжатым воздухом.

![[6cce7859289ad5a9b758531670c8a150_MD5.png]]

Рис. 20. Схема установки для нанесения пропиточного

состава на базе АБГР

1 - АБГР; 2 - фильтр; 3 - патрубок для сброса избыточного

давления; 4, 5, 6 - вентили; 7 - шланг; 8 - разбрызгивающее

устройство; 9 - изолируемая поверхность

6\. После нанесения пропиточной композиции поверхность конструкции прогревается до температуры 180 - 230 °C с помощью нагревательных устройств типа газовых, бензиновых горелок, электровоздуходувок, калориферов, ручных асфальторазогревателей Д-143А или Д-135 и др.

Прогрев ведется последовательными участками сверху вниз до тех пор, пока поверхность не приобретет матовый коричневый оттенок и на ощупь не будет сухой. При недостаточной глубине пропитки операция повторяется.

7\. Выполнение покровного слоя осуществляется с помощью установок АБГР, АГКР и подобных им, которые обеспечивают нагрев и перемешивание составляющих и нанесение композиции покровного слоя при температуре 200 - 230 °C толщиной 3 - 4 мм. При указанных температурах обеспечивается надежное сцепление покровного и пропитанного слоев.
