Repository: alexefanov/wiki

# LLM Wiki

Этот репозиторий хранит Obsidian vault для ведения локальной LLM-ориентированной базы знаний и одновременно является облачной LLM-ориентированной базой знаний, функционирующей на базе инфраструктуры Yandex.

Начинайте с `wiki/index.md`, затем переходите по связанным тематическим страницам. Исходные или слабо обработанные материалы находятся в `raw/`.

## Структура

- `wiki/` - обработанные заметки базы знаний и индексные страницы.
- `raw/` - исходные или обработанные заметки-источники.
- `raw/temp/` - исходные необработанные заметки-источники.
- `AGENTS.md` - schema-файл с правилами для LLM-агента, который поддерживает vault.

File: raw/Защита строительных конструкций от коррозии. Актуализированная редакция СНиП 2.03.11-85. СП 28.13330.2017 — Редакция от 08.05.2024.md (part 9 of 22)
---
<table width="100%"><tbody><tr><td rowspan="3" align="center" width="25%">Степень агрессивного воздействия среды на конструкции</td><td colspan="2" align="center">Конструкции</td></tr><tr><td align="center" width="46%">Несущие</td><td align="center" width="29%">Ограждающие <1></td></tr><tr><td align="center" width="46%">из углеродистой и низколегированной стали</td><td align="center" width="29%">из алюминия</td></tr><tr><td width="25%">Неагрессивная</td><td width="46%">Лакокрасочные покрытия группы I (таблица Ц.7)</td><td width="29%">Без защиты</td></tr><tr><td width="25%">Слабоагрессивная, слабоагрессивная-1, слабоагрессивная-2</td><td width="46%">а) Термодиффузионные цинковые покрытия (t = 45 - 60 мкм);<br>б) горячие цинковые покрытия (t = 60 - 100 мкм) <2>;<br>в) газотермические цинковые покрытия (t = 120 - 180 мкм) или алюминиевые (t = 200 - 250 мкм);<br>г) покрытия, получаемые методом цинкирования (t = 80 - 120 мкм);<br>д) лакокрасочные покрытия групп I, II и III (таблица Ц.7);<br>е) изоляционные покрытия (для конструкций в грунтах)</td><td width="29%">Без защиты</td></tr><tr><td colspan="3" width="25%">(в ред. <a href="https://normativ.kontur.ru/document?moduleId=1&documentId=474338#l29">Изменения N 4</a>, утв. Приказом Минстроя РФ от 08.05.2024 N 317/пр)</td></tr><tr><td width="25%">Среднеагрессивная</td><td width="46%">а) Термодиффузионные цинковые покрытия (t = 45 - 60 мкм) с перекрытием лакокрасочными покрытиями II и III групп;<br>б) горячие цинковые покрытия (t = 60 - 100 мкм) <2> с перекрытием лакокрасочными покрытиями групп II и III;<br>в) газотермические цинковые или алюминиевые покрытия (t = 120 - 180 мкм) с перекрытием лакокрасочными покрытиями групп II, III и IV;<br>г) лакокрасочные покрытия групп II, III и IV;<br>д) газотермические цинковые покрытия (t = 200 - 250 мкм) или алюминиевые (t = 250 - 300 мкм);<br>е) изоляционные покрытия совместно с электрохимической защитой (для конструкций в грунтах) <3>;<br>ж) электрохимическая защита в жидких средах и донных грунтах <3>;<br>и) облицовка химически стойкими неметаллическими материалами</td><td width="29%">а) Электрохимические анодноокисные покрытия (t = 15 мкм);<br>б) без защиты <1>;<br>в) химическое оксидирование с последующим нанесением лакокрасочных покрытий групп II, III;<br>г) лакокрасочные покрытия группы IV;<br>д) то же, с применением протекторной цинконаполненной грунтовки</td></tr><tr><td width="25%">Сильноагрессивная</td><td width="46%">а) Газотермические алюминиевые покрытия (t = 200 - 250 мкм) с перекрытием лакокрасочными покрытиями группы IV;<br>б) изоляционные покрытия совместно с электрохимической защитой (для конструкций в грунтах) <3>;<br>в) электрохимическая защита (в жидких средах) <3>;<br>г) облицовка химически стойкими неметаллическими материалами;<br>д) лакокрасочные покрытия группы IV</td><td width="29%">а) Электрохимические анодноокисные покрытия (t = 15 мкм) с перекрытием лакокрасочными покрытиями группы IV;<br>б) химическое оксидирование с последующим нанесением лакокрасочных покрытий группы IV</td></tr><tr><td colspan="3"><1> В соответствии с требованиями таблицы Х.8.<br><2> Кроме сталей марок 09Г2, 09Г2С, 15ХСНД.<br><3> Для элементов конструкций из канатов и тросов электрохимическая защита не предусматривается.<br><br>Примечания<br>1. Группа и толщина лакокрасочного покрытия приведены в таблице Ц.1. Для сред с неагрессивной степенью воздействия толщину слоя лакокрасочного покрытия следует устанавливать по нормативным документам.<br>2. В слабоагрессивных, среднеагрессивных и сильноагрессивных средах, содержащих диоксид серы, сульфид водорода и оксиды азота по группам газов B, C и D, для газотермических покрытий следует применять алюминий марок А7 (ГОСТ 11069), АД1, АМц (ГОСТ 4784); в остальных средах для газотермических и горячих цинковых покрытий - цинк марок Ц0, Ц1, Ц2, Ц3 (ГОСТ 3640).<br>Для защиты от коррозии стальных конструкций, подвергающихся воздействию жидких сред (со среднеагрессивной или сильноагрессивной степенью воздействия), допускается применение газотермических цинковых покрытий (t = 80 - 120 мкм) с перекрытием алюминиевыми (t = 120 - 170 мкм).<br>3. Изоляционные покрытия для конструкций в грунтах (битумные, битумно-резиновые, битумно-полимерные, битумно-минеральные, полиэтиленовые и др.) должны удовлетворять требованиям <a href="https://normativ.kontur.ru/document?moduleId=9&documentId=494672#l0">ГОСТ 9.602</a>.</td></tr><tr><td colspan="3">(в ред. Изменения N 3, утв. Приказом Минстроя РФ от 28.12.2021 N 1028/пр)</td></tr></tbody></table>

*Таблица Ц.7*

Группы лакокрасочных покрытий для защиты стальных и алюминиевых конструкций от коррозии

<table width="100%"><tbody><tr><td align="center" width="27%">Характеристика лакокрасочного материала по типу пленкообразующего</td><td align="center" width="11%">Группа покрытий</td><td align="center" width="15%">Индекс, характеризующий стойкость</td><td align="center" width="47%">Условия применения покрытий на конструкциях из стали и алюминия</td></tr><tr><td width="27%">Глифталевые</td><td width="11%">I</td><td width="15%">-</td><td width="47%">Используются для алкидных глифталевых грунтовочных покрытий по стали под эмали и краски I группы</td></tr><tr><td width="27%">Алкидно-стирольные</td><td width="11%">I</td><td width="15%">-</td><td width="47%">Используются для грунтовочных покрытий по стали под эмали групп I, II</td></tr><tr><td width="27%">Эпоксиэфирные</td><td width="11%">I</td><td width="15%">-</td><td width="47%">Используются для грунтовочных покрытий по стали под эмали групп I, II</td></tr><tr><td width="27%">Пентафталевые</td><td width="11%">I</td><td width="15%">а, ан, п</td><td width="47%">Наносятся по грунтовкам группы I</td></tr><tr><td width="27%">Нитроцеллюлозные</td><td width="11%">I</td><td width="15%">а, ан, п</td><td width="47%">То же</td></tr><tr><td width="27%">Алкидно-уретановые</td><td width="11%">I</td><td width="15%">а, ан, п</td><td width="47%">"</td></tr><tr><td width="27%">Масляные</td><td width="11%">I</td><td width="15%">а, ан, п</td><td width="47%">"</td></tr><tr><td width="27%">Битумно-масляные</td><td width="11%">I</td><td width="15%">а, ан, п, т</td><td width="47%">То же, как термостойкие без грунтовки</td></tr><tr><td width="27%">Полиэфирные</td><td width="11%">I, II</td><td width="15%">а, ан, п</td><td width="47%">Наносятся по грунтовке на стальной тонколистовой оцинкованный прокат на линиях окрашивания рулонного металла</td></tr><tr><td colspan="4">(в ред. Изменения N 3, утв. Приказом Минстроя РФ от 28.12.2021 N 1028/пр)</td></tr><tr><td width="27%">Фенолоформальдегидные</td><td width="11%">II</td><td width="15%">-</td><td width="47%">Используются для грунтовочных покрытий по стали под перхлорвиниловые, сополимерно-винилхлоридные и хлоркаучуковые эмали групп II, III.<br>При пигментировании пассивирующими пигментами используется для грунтовочных покрытий по оцинкованной стали и алюминиевым сплавам</td></tr><tr><td width="27%">Поливинилбутиральные</td><td width="11%">II</td><td width="15%">-</td><td width="47%">Используется в качестве фосфатирующих грунтовок по стали и оцинкованной стали под грунтовочные покрытия групп I, II</td></tr><tr><td width="27%">Акриловые</td><td width="11%">II</td><td width="15%">а, ан, п</td><td width="47%">Используются в качестве пассивирующих грунтовок по алюминиевым сплавам, стали и оцинкованной стали под эмали групп II, III.<br>Акриловые эмали наносят по акриловым грунтовкам</td></tr><tr><td width="27%">Органосиликатные</td><td width="11%">II, III</td><td width="15%">а, ан, п</td><td width="47%">Наносятся без грунтовки или по фосфатирующей грунтовке, по алкидной, фенолоформальдегидной или органосиликатной грунтовкам</td></tr><tr><td width="27%">Кремнийорганические</td><td width="11%">III</td><td width="15%">а, ан, п, т</td><td width="47%">Наносятся по алкидной, фенолоформальдегидной или органосиликатной грунтовкам, как маслостойкие и термостойкие наносятся без грунтовки</td></tr><tr><td width="27%">Хлоркаучуковые</td><td width="11%">II, III</td><td width="15%">а, ан, п, х</td><td width="47%">Хлоркаучуковые эмали наносят по хлоркаучуковым и акриловым грунтам</td></tr><tr><td width="27%">Полисилоксановые</td><td width="11%">III</td><td width="15%">а, ан, п, х</td><td width="47%">Наносятся по полисилоксановым грунтовкам, при сочетании еще и по эпоксидным</td></tr><tr><td width="27%">Полиуретановые</td><td width="11%">III, IV</td><td width="15%">а, ан, п, х</td><td width="47%">Наносятся по алкидным, фенолоформальдегидным, акриловым, эпоксидным и полиуретановым грунтовкам</td></tr><tr><td width="27%">Полимочевинные</td><td width="11%">III, IV</td><td width="15%">X</td><td width="47%">Наносятся по однокомпонентным полиуретановым грунтовкам или непосредственно по металлу</td></tr><tr><td colspan="4">(в ред. Изменения N 1, утв. Приказом Минстроя РФ от 21.09.2018 N 608/пр)</td></tr><tr><td width="27%">Перхлорвиниловые и сополимерно-винилхлоридные</td><td width="11%">II, III, IV</td><td width="15%">а, ан, п, х, хк, хщ</td><td width="47%">Наносятся по алкидным, фенолоформальдегидным, акриловым пассивирующим и перхлорвиниловым, сополимеро-винилхлоридным грунтовкам</td></tr><tr><td width="27%">Фторполимерные</td><td width="11%">III, IV</td><td width="15%">а, ан, п, х</td><td width="47%">Наносятся по грунтовке на стальной тонколистовой оцинкованный прокат на линиях окрашивания рулонного металла</td></tr><tr><td colspan="4">(в ред. Изменения N 3, утв. Приказом Минстроя РФ от 28.12.2021 N 1028/пр)</td></tr><tr><td width="27%">Эпоксидные</td><td width="11%">III, IV</td><td width="15%">а, ан, п, х, хщ</td><td width="47%">Наносятся по эпоксидным грунтовкам</td></tr><tr><td width="27%">Протекторные цинкнаполненные на различных пленкообразующих (эпоксидные, полистирольные, полиуретановые)</td><td width="11%">III</td><td width="15%">-</td><td width="47%">Используются для грунтовочных покрытий по стали под перхлорвиниловые, сополимеро-винилхлоридные, хлоркаучуковые, полиуретановые, эпоксидные эмали групп III, IV при необходимости обеспечения надежной и долговременной защиты конструкций от коррозии</td></tr><tr><td colspan="4">Обозначения: "а" - на открытом воздухе, "ан" - то же, под навесом, "п" - в помещении, "х" - химически стойкие, "хк" - стойкие в растворах кислот, "хщ" - стойкие в растворах щелочей, "т" - термостойкие.</td></tr></tbody></table>

*Таблица Ц.8*

Защитно-декоративные лакокрасочные покрытия для защиты от коррозии тонколистового оцинкованного проката, наносимые на линиях непрерывного окрашивания рулонного металла

(в ред. Изменения N 3, утв. Приказом Минстроя РФ от 28.12.2021 N 1028/пр)

<table width="100%"><tbody><tr><td align="center">Характеристика лакокрасочного материала внешнего (лицевого) слоя покрытия по роду пленкообразующего вещества</td><td align="center">Краткое обозначение внешнего слоя покрытия по ГОСТ 9825 (ГОСТ 33366.1, ГОСТ 34180)</td><td align="center">Толщина внешнего слоя покрытия, мкм <1></td><td align="center">Краткое обозначение грунтовочного покрытия по ГОСТ 9825</td><td align="center">Толщина грунтовочного слоя покрытия, мкм <1></td><td align="center">Ориентировочная общая толщина лакокрасочного покрытия, мкм <1></td><td align="center">Рекомендуемая светостойкость, RUV</td><td align="center">Группа покрытий</td><td align="center">Степень агрессивного воздействия среды <2></td><td align="center">Срок службы, подтверждаемый испытанием по ГОСТ 9.401, лет</td><td align="center">Общая масса цинкового покрытия на обеих сторонах проката, г/м2, не менее</td></tr><tr><td rowspan="2">Полиэфирная эмаль</td><td rowspan="8">ПЛ<br>(SP)</td><td rowspan="2">18 - 22</td><td rowspan="2">ПЛ</td><td rowspan="2">5 - 12</td><td rowspan="2">23 - 34</td><td rowspan="2">2 - 3</td><td rowspan="2">I - II</td><td>Неагрессивная</td><td>20</td><td>100</td></tr><tr><td>Слабоагрессивная-1; слабоагрессивная-2</td><td>10</td><td>140</td></tr><tr><td rowspan="2">Полиэфирная эмаль повышенной стойкости</td><td rowspan="2">20 - 30</td><td rowspan="2">ПЛ</td><td rowspan="2">10 - 20</td><td rowspan="2">30 - 50</td><td rowspan="2">4</td><td rowspan="2">II - III</td><td>Неагрессивная</td><td>25</td><td>100</td></tr><tr><td>Слабоагрессивная-1; слабоагрессивная-2</td><td>15</td><td>140</td></tr><tr><td rowspan="2">Полиэфирная эмаль сморщенная</td><td rowspan="2">18 - 35</td><td rowspan="2">ПЛ</td><td rowspan="2">5 - 12</td><td rowspan="2">23 - 47</td><td rowspan="2">3 - 4</td><td rowspan="2">I - II</td><td>Неагрессивная</td><td>15</td><td>100</td></tr><tr><td>Слабоагрессивная-1; слабоагрессивная-2</td><td>10</td><td>140</td></tr><tr><td rowspan="2">Полиэфирная эмаль текстурированная</td><td rowspan="2">20 - 35</td><td rowspan="2">ПЛ</td><td rowspan="2">5 - 12</td><td rowspan="2">25 - 37</td><td rowspan="2">3 - 4</td><td rowspan="2">II</td><td>Неагрессивная</td><td>15</td><td>100</td></tr><tr><td>Слабоагрессивная-1; слабоагрессивная-2</td><td>10</td><td>140</td></tr><tr><td rowspan="6">Полиуретановая эмаль</td><td rowspan="8">УР<br>(PUR)</td><td rowspan="2">20 - 25</td><td rowspan="2">ПЛ</td><td rowspan="2">10 - 15</td><td rowspan="2">30 - 40</td><td rowspan="2">3</td><td rowspan="2">II - III</td><td>Неагрессивная</td><td>30</td><td>100</td></tr><tr><td>Слабоагрессивная-1; слабоагрессивная-2</td><td>20</td><td>140</td></tr><tr><td rowspan="2">30 - 35</td><td rowspan="2">ПЛ</td><td rowspan="2">15 - 25</td><td rowspan="2">45 - 60</td><td rowspan="2">3</td><td rowspan="2">III</td><td>Неагрессивная</td><td>35</td><td>100</td></tr><tr><td>Слабоагрессивная-1; слабоагрессивная-2</td><td>25</td><td>140</td></tr><tr><td rowspan="2">30 - 35</td><td rowspan="2">УР</td><td rowspan="2">15 - 25</td><td rowspan="2">45 - 60</td><td rowspan="2">3</td><td rowspan="2">III</td><td>Неагрессивная</td><td>40</td><td>100</td></tr><tr><td>Слабоагрессивная-1; слабоагрессивная-2</td><td>30</td><td>140</td></tr><tr><td rowspan="2">Полиуретановая эмаль повышенной стойкости</td><td rowspan="2">30 - 35</td><td rowspan="2">ПУ</td><td rowspan="2">15 - 25</td><td rowspan="2">45 - 60</td><td rowspan="2">4</td><td rowspan="2">III - IV</td><td>Слабоагрессивная-1; слабоагрессивная-2</td><td>40</td><td>140</td></tr><tr><td>Среднеагрессивная</td><td>20</td><td>275</td></tr><tr><td rowspan="2">Фторполимерная эмаль ПВДФ</td><td rowspan="6">ФП<br>(PVDF)</td><td rowspan="2">18 - 22</td><td rowspan="2">ПЛ</td><td rowspan="2">5 - 12</td><td rowspan="2">23 - 36</td><td rowspan="2">4</td><td rowspan="2">III - IV</td><td>Слабоагрессивная-1; слабоагрессивная-2</td><td>30</td><td>140</td></tr><tr><td>Среднеагрессивная</td><td>15</td><td>275</td></tr><tr><td rowspan="4">Толстослойная фторполимерная эмаль ПВДФ</td><td rowspan="2">25 - 40</td><td rowspan="2">ПЛ</td><td rowspan="2">10 - 20</td><td rowspan="2">35 - 60</td><td rowspan="2">4</td><td rowspan="2">III - IV</td><td>Слабоагрессивная-1; слабоагрессивная-2</td><td>50</td><td>140</td></tr><tr><td>Среднеагрессивная</td><td>30</td><td>275</td></tr><tr><td rowspan="2">25 - 40</td><td rowspan="2">УР</td><td rowspan="2">15 - 25</td><td rowspan="2">40 - 65</td><td rowspan="2">4</td><td rowspan="2">III - IV</td><td>Слабоагрессивная-1; слабоагрессивная-2</td><td>50</td><td>140</td></tr><tr><td>Среднеагрессивная</td><td>30</td><td>275</td></tr><tr><td rowspan="2">ПВХ пластизоль</td><td rowspan="4">ХВ<br>(PVC)</td><td rowspan="2">70 - 100</td><td rowspan="2">АК</td><td rowspan="2">3 - 15</td><td rowspan="2">73 - 115</td><td rowspan="2">2 - 3</td><td rowspan="2">III</td><td>Слабоагрессивная-1; слабоагрессивная-2</td><td>20</td><td>140</td></tr><tr><td>Среднеагрессивная</td><td>10</td><td>275</td></tr><tr><td rowspan="2">ПВХ пластизоль увеличенной толщины</td><td rowspan="2">150 - 500</td><td rowspan="2">АК</td><td rowspan="2">3 - 15</td><td rowspan="2">153 - 515</td><td rowspan="2">2 - 3</td><td rowspan="2">III - IV</td><td>Слабоагрессивная-1; слабоагрессивная-2</td><td>30</td><td>140</td></tr><tr><td>Среднеагрессивная</td><td>15</td><td>275</td></tr><tr><td rowspan="2">Лак полиэфирный</td><td rowspan="2">ПЛ (SP)</td><td rowspan="2">15 - 25</td><td rowspan="2">ПЛ лицевая эмаль/ПЛ грунтовка</td><td rowspan="2">18 - 22/6 - 12</td><td rowspan="2">39 - 59</td><td rowspan="2">3 - 4</td><td rowspan="2">III - IV</td><td>Слабоагрессивная-1; слабоагрессивная-2</td><td>30</td><td>140</td></tr><tr><td>Среднеагрессивная</td><td>15</td><td>275</td></tr><tr><td rowspan="2">Лак полиуретановый, полиуретаново-полиамидный</td><td rowspan="2">УР<br>(PUR),<br>УР/ПА<br>(PUR-PA)</td><td rowspan="2">15 - 35</td><td rowspan="2">УР лицевая эмаль/УР грунтовка</td><td rowspan="2">30 - 35/15 - 25</td><td rowspan="2">60 - 95</td><td rowspan="2">3 - 4</td><td rowspan="2">III - IV</td><td>Слабоагрессивная-1; слабоагрессивная-2</td><td>40</td><td>180</td></tr><tr><td>Среднеагрессивная</td><td>20</td><td>275</td></tr><tr><td rowspan="2">Лак фторполимерный ПВДФ</td><td rowspan="2">ФП<br>(PVDF)</td><td rowspan="2">15 - 25</td><td rowspan="2">ПВДФ лицевая эмаль/ПЛ грунтовка</td><td rowspan="2">18 - 22/6 - 12</td><td rowspan="2">39 - 59</td><td rowspan="2">4 - 5</td><td rowspan="2">III - IV</td><td>Слабоагрессивная-1; слабоагрессивная-2</td><td>50</td><td>180</td></tr><tr><td>Среднеагрессивная</td><td>30</td><td>275</td></tr><tr><td rowspan="2">Лак фторполимерный ФЭВЭ</td><td rowspan="2">ФЭ<br>(FEVE)</td><td rowspan="2">15 - 25</td><td rowspan="2">ПВДФ лицевая эмаль/ПЛ грунтовка</td><td rowspan="2">18 - 22/6 - 12</td><td rowspan="2">39 - 59</td><td rowspan="2">4 - 5</td><td rowspan="2">III - IV</td><td>Слабоагрессивная-1; слабоагрессивная-2</td><td>50</td><td>180</td></tr><tr><td>Среднеагрессивная</td><td>30</td><td>275</td></tr><tr><td rowspan="3">Эпоксидная эмаль обратной стороны</td><td rowspan="3">ЭП<br>(EP)</td><td>5 - 15</td><td>ПЛ грунтовка</td><td>5 - 12</td><td>10 - 27</td><td>1</td><td>III</td><td>Неагрессивная</td><td>10</td><td>100</td></tr><tr><td>8 - 14</td><td>ПЛ грунтовка</td><td>6 - 12</td><td>14 - 26</td><td>1</td><td>III</td><td>Неагрессивная</td><td>20</td><td>100</td></tr><tr><td>5 - 15</td><td>ПЛ грунтовка</td><td>5 - 12</td><td>10 - 27</td><td>1</td><td>III</td><td>Слабоагрессивная-1</td><td>3</td><td>100</td></tr><tr><td rowspan="2">Полиэфирная эмаль обратной стороны</td><td rowspan="2">ПЛ<br>(SP)</td><td>8 - 14</td><td>ПЛ грунтовка</td><td>5 - 12</td><td>13 - 26</td><td>1</td><td>I</td><td>Неагрессивная</td><td>15</td><td>100</td></tr><tr><td>8 - 14</td><td>ПЛ грунтовка</td><td>5 - 12</td><td>13 - 26</td><td>1</td><td>I</td><td>Слабоагрессивная-1</td><td>3</td><td>100</td></tr><tr><td rowspan="2">Эпоксиэфирная эмаль обратной стороны</td><td rowspan="2">ЭФ<br>(EP-SP)</td><td>5 - 14</td><td>ПЛ грунтовка</td><td>5 - 12</td><td>10 - 26</td><td>1</td><td>I</td><td>Неагрессивная</td><td>10</td><td>100</td></tr><tr><td>5 - 14</td><td>ПЛ грунтовка</td><td>5 - 12</td><td>10 - 26</td><td>1</td><td>I</td><td>Слабоагрессивная-1</td><td>3</td><td>100</td></tr><tr><td colspan="11"><1> Нижнее значение толщины покрытия является минимально допустимым значением.<br><2> Для слабоагрессивной-2 среды в данном случае верхний предел концентрации диоксида серы в воздухе ограничен 0,3 мг/м3, осаждение хлоридов - до 0,3 мг/(м2·сут).<br><br>Примечания<br>1. Марки материалов и толщина защитно-декоративных лакокрасочных покрытий для дополнительной защиты от коррозии оцинкованного проката выбираются с учетом срока службы покрытия в конкретных условиях эксплуатации. Прогнозируемый срок службы лакокрасочного покрытия следует устанавливать по результатам ускоренных климатических испытаний образцов покрытий по ГОСТ 9.401.<br>2. Применение конструкций из проката с лакокрасочным покрытием в среднеагрессивной среде допускается без превышения ПДК загрязняющих веществ в атмосферном воздухе городских и сельских поселений по диоксиду серы, оксидам азота и хлориду водорода, при оседании хлоридов нс более 0,3 мг/(м2·сут) и с проведением мероприятий по защите обрезной кромки проката и мест просечек в изделии.<br>3. При хранении и транспортировании попадание воды (либо образование конденсата) в рулон оцинкованного окрашенного проката, пачку плоских листов, нарезанных из рулона оцинкованного окрашенного проката, и в пачку готовых изделий строительного назначения, изготовленных из оцинкованного окрашенного проката, не допускается.<br>4. Прогнозируемый срок службы покрытия следует устанавливать по результатам ускоренных климатических испытаний образцов покрытий по ГОСТ 9.401. Ускоренные климатические испытания покрытий по методу 6 по ГОСТ 9.401 моделируют условия эксплуатации покрытий в промышленной атмосфере умеренного и холодного климата (УХЛ1), что соответствует слабоагрессивной-2 среде при концентрации в воздухе диоксида серы от 0,05 до 0,3 мг/м3, осаждению хлоридов до 0,3 мг/(м2·сут) и категории коррозионной агрессивности атмосферы C4 при концентрации в воздухе диоксида серы от 0,030 до 0,090 мг/м3, осаждению хлоридов до 0,3 мг/(м2·сут), категории коррозионной агрессивности атмосферы C5 при концентрации в воздухе диоксида серы от 0,090 до 0,25 мг/м3, осаждению хлоридов до 0,3 мг/(м2·сут).<br>Ускоренные климатические испытания покрытий по методу 3 по ГОСТ 9.401 моделируют условия эксплуатации покрытий в условно чистой атмосфере умеренного и холодного климата (УХЛ1), что соответствует слабоагрессивной-1 среде при концентрации в воздухе диоксида серы до 0,025 мг/м3, осаждению хлоридов до 0,3 мг/(м2·сут) и категории коррозионной агрессивности атмосферы C2 при концентрации в воздухе диоксида серы до 0,005 мг/м3, осаждению хлоридов до 0,3 мг/(м2·сут), категории коррозионной агрессивности атмосферы C3 при концентрации в воздухе диоксида серы от 0,005 до 0,025 мг/м3, осаждению хлоридов до 0,3 мг/(м2·сут).<br>5. Срок службы лакокрасочного покрытия рулонного проката оценивается по ГОСТ 9.401-2018 (пункт 4.8) до достижения допустимого уровня ухудшения защитных свойств, для всех классов покрытий по ГОСТ 9.032 - не более балла 3 (АЗЗ) по ГОСТ 9.407. При этом площадь разрушения покрытия не должна превышать 15% поверхности изделия, площадь коррозионного разрушения - не более 1%. Срок службы лакокрасочного покрытия рулонного проката, к которому предъявляются требования по декоративным свойствам, оценивается по достижении покрытием допустимого уровня ухудшения декоративных свойств (блеска, цвета).</td></tr></tbody></table>

*Таблица Ц.9*

Варианты защитных покрытий стальных резервуаров для кислот, щелочей и жидких минеральных удобрений

<table width="100%"><tbody><tr><td align="center" width="23%">Защитные покрытия</td><td align="center" width="53%">Схемы покрытия</td><td align="center" width="24%">Ориентировочная толщина покрытия, мм</td></tr><tr><td width="23%">Лакокрасочные</td><td width="53%">Лакокрасочные покрытия группы IV с индексом "х", "хк", "хщ" по таблице Ц.7 в зависимости от условий эксплуатации по таблице Ц.1</td><td width="24%">0,16 - 0,50</td></tr><tr><td rowspan="2" width="23%">Армированные лакокрасочные</td><td width="53%">Армированные стеклотканью эпоксидные покрытия</td><td width="24%">1,0</td></tr><tr><td width="53%">Армированные полипропиленовой тканью покрытия на основе полиэфирных смол</td><td width="24%">1,0</td></tr><tr><td rowspan="2" width="23%">Жидкие резиновые смеси</td><td width="53%">Герметики тиоколовые по эпоксидным грунтовкам</td><td width="24%">1,5 - 2,0</td></tr><tr><td width="53%">Герметик на основе дивинилстирольного термоэластопласта</td><td width="24%">1,5 - 2,0</td></tr><tr><td rowspan="3" width="23%">Мастичные</td><td width="53%">Мастики на основе эпоксифурановых смол</td><td width="24%">1,0 - 2,0</td></tr><tr><td width="53%">Полимерзамазки на основе эпоксидного компаунда</td><td width="24%">1,0 - 2,0</td></tr><tr><td width="53%">Эпоксидно-сланцевые составы на основе эпоксидных смол</td><td width="24%">1,0 - 1,5</td></tr><tr><td rowspan="3" width="23%">Листовые</td><td width="53%">Профилированный полиэтилен</td><td width="24%">2,0 - 3,0</td></tr><tr><td width="53%">Поливинилхлоридный пластикат</td><td width="24%">3,0 - 5,0</td></tr><tr><td width="53%">Поливинилхлоридный пластикат по подслою из полиизобутилена</td><td width="24%">10</td></tr><tr><td rowspan="6" width="23%">Футеровочные <1></td><td width="53%">Плитка керамическая (кислотоупорная или для полов) на вяжущих <2></td><td width="24%">20 - 60</td></tr><tr><td width="53%">Кирпич кислотоупорный на вяжущих <2></td><td width="24%">-</td></tr><tr><td width="53%">Штучные кислотоупорные керамические материалы, плитки прямые, фасонные, кирпич кислотоупорный <3> на химически стойком вяжущем по подслою (невулканизированной химически стойкой резины на основе полиизобутилена, битумно-рулонная изоляция и др.)</td><td width="24%">30 - 270</td></tr><tr><td width="53%">Плитка шлакоситалловая на эпоксидных вяжущих по подслою из лакокрасочной композиции, армированной стеклотканью</td><td width="24%">12 - 20</td></tr><tr><td width="53%">Плитка кислотоупорная из каменного литья на силикатной замазке по подслою (невулканизированная химически стойкая резина на основе полиизобутилена и др.)</td><td width="24%">30</td></tr><tr><td width="53%">Углеграфитовые материалы (плитки АТМ, угольные и графитированные блоки) на замазках на основе полимерных материалов по подслою (полиизобутилен и др.)</td><td width="24%">20 - 400</td></tr><tr><td width="23%">Гуммировочные</td><td width="53%">Резины и эбониты на клеях с последующей вулканизацией</td><td width="24%">3 - 12</td></tr><tr><td colspan="3"><1> Схему защитного покрытия, толщину и число слоев следует выбирать с учетом габаритов сооружения, температуры, характеристики агрессивной среды с обязательной проверкой расчетом на статическую устойчивость, а в необходимых случаях и с теплотехническим расчетом.<br><2> Вяжущее следует выбирать с учетом состава агрессивной среды.<br><3> Штучные кислотоупорные материалы следует выбирать в зависимости от характера сред, механических нагрузок и теплотехнических расчетов.</td></tr></tbody></table>

*Таблица Ц.10*

Способы защиты от коррозии несущих и ограждающих конструкций из стального тонколистового холоднокатаного проката

(в ред. Изменения N 3, утв. Приказом Минстроя РФ от 28.12.2021 N 1028/пр)

<table width="100%"><tbody><tr><td rowspan="2" align="center" width="20%">Степень агрессивного воздействия по таблице Х.1</td><td colspan="2" align="center">Способы защиты конструкций</td></tr><tr><td align="center" width="38%">несущих <5></td><td align="center" width="42%">ограждающих <1>, <5></td></tr><tr><td width="20%">Неагрессивная</td><td width="38%">Горячие цинковые покрытия толщиной не менее 24 мкм или класса не менее 350;<br>горячие цинковые покрытия толщиной не менее 19 мкм (или класса не менее 275) с дополнительным лакокрасочным покрытием групп II и III по таблице Ц.8;<br>горячие цинковые покрытия толщиной не менее 19 мкм (или класса не менее 275) с дополнительным лакокрасочным покрытием групп II и III толщиной не менее 40 мкм <3></td><td width="42%">Горячие цинковые покрытия толщиной не менее 19 мкм или класса не менее 275 <6>;<br>горячие алюмоцинковые покрытия из расплава, содержащего 55% алюминия, 43,4% цинка и 1,6% кремния, толщиной не менее 25 мкм или класса не менее 185;<br>горячие цинковые покрытия толщиной не менее 7 мкм или класса не менее 100 с дополнительным лакокрасочным покрытием групп II и III по таблице Ц.8;<br>электролитические цинковые покрытия толщиной не менее 7 мкм с дополнительным лакокрасочным покрытием групп II и III по таблице Ц.8</td></tr><tr><td colspan="3" width="20%">(в ред. <a href="https://normativ.kontur.ru/document?moduleId=1&documentId=474338#l29">Изменения N 4</a>, утв. Приказом Минстроя РФ от 08.05.2024 N 317/пр)</td></tr><tr><td width="20%">Слабоагрессивная-1</td><td width="38%">Горячие цинковые покрытия толщиной не менее 19 мкм (или класса не менее 275) с дополнительным лакокрасочным покрытием групп II и III по таблице Ц.8 <2>;<br>горячие цинковые покрытия толщиной не менее 19 мкм (или класса не менее 275) с дополнительным лакокрасочным покрытием групп II и III толщиной не менее 80 мкм <3></td><td width="42%">Горячие цинковые покрытия толщиной не менее 10 мкм (или класса не менее 140) с дополнительным лакокрасочным покрытием групп II и III по таблице Ц.8;<br>горячие цинковые покрытия толщиной не менее 10 мкм (или класса не менее 140) с дополнительным лакокрасочным покрытием групп II и III толщиной не менее 60 мкм <3></td></tr><tr><td width="20%">Слабоагрессивная-2</td><td width="38%">Горячие цинковые покрытия толщиной не менее 24 мкм (или класса не менее 350) с дополнительным лакокрасочным покрытием групп III, IV по таблице Ц.8;<br>горячие цинковые покрытия толщиной не менее 24 мкм (или класса не менее 350) с дополнительным лакокрасочным покрытием групп III, IV толщиной не менее 120 мкм <3></td><td width="42%">Горячие цинковые покрытия толщиной не менее 10 мкм (или класса не менее 140) с дополнительным лакокрасочным покрытием групп II, III, IV по таблице Ц.8;<br>горячие цинковые покрытия толщиной не менее 19 мкм (или класса не менее 275) с дополнительным лакокрасочным покрытием групп II, III, IV толщиной не менее 100 мкм <3></td></tr><tr><td width="20%">Слабоагрессивная-2</td><td width="38%">Горячие цинковые покрытия толщиной не менее 24 мкм (или класса не менее 350) с дополнительным лакокрасочным покрытием групп III, IV по таблице Ц.8;<br>горячие цинковые покрытия толщиной не менее 24 мкм (или класса не менее 350) с дополнительным лакокрасочным покрытием групп III, IV толщиной не менее 120 мкм <3></td><td width="42%">Горячие цинковые покрытия толщиной не менее 10 мкм (или класса не менее 140) с дополнительным лакокрасочным покрытием групп II, III, IV по таблице Ц.8;<br>горячие цинковые покрытия толщиной не менее 19 мкм (или класса не менее 275) с дополнительным лакокрасочным покрытием групп II, III, IV толщиной не менее 100 мкм <3></td></tr><tr><td width="20%">Среднеагрессивная <4></td><td width="38%">Не допускается к применению</td><td width="42%">Горячие цинковые покрытия толщиной не менее 19 мкм (или класса не менее 275) с дополнительным лакокрасочным покрытием групп II и III по таблице Ц.8;<br>горячие цинковые покрытия толщиной не менее 19 мкм (или класса не менее 275) с дополнительным лакокрасочным покрытием групп II, III, IV толщиной не менее 120 мкм <3></td></tr><tr><td width="20%">Сильноагрессивная</td><td width="38%">Не допускается к применению</td><td width="42%">Не допускается к применению</td></tr><tr><td colspan="3"><1> В соответствии с требованиями таблицы Х.8.<br><2> Толщина лакокрасочного покрытия - как для условий эксплуатации со степенью агрессивного воздействия слабоагрессивная-2.<br><3> Покрытия горячей сушки на основе жидких и порошковых лакокрасочных материалов наносят после изготовления металлоконструкций.<br><4> Без превышения ПДК загрязняющих веществ в атмосферном воздухе городских и сельских поселений по диоксиду серы, оксидам азота и хлориду водорода, при оседании хлоридов не более 0,3 мг/(м2·сут) и с проведением мероприятий по защите обрезной кромки проката.<br><5> Допускается применение других покрытий и толщин покрытий с учетом таблиц Ц.8, Ц.15.<br><6> При толщине горячего цинкового покрытия менее 19 мкм (или класса менее 275 по ГОСТ 14918) следует применять с учетом срока службы цинкового покрытия, определяемого по таблице Ц.11, и требований таблицы Ц.14.<br>(в ред. <a href="https://normativ.kontur.ru/document?moduleId=1&documentId=474338#l29">Изменения N 4</a>, утв. Приказом Минстроя РФ от 08.05.2024 N 317/пр)<br><br>Примечания<br>1. Группа и толщина лакокрасочного покрытия приведены в таблице Ц.8.<br>2. При неагрессивном воздействии среды дополнительной защиты от коррозии профилированного стального оцинкованного настила покрытия кровли со стороны помещения не требуется, со стороны утеплителя допускается защита лакокрасочными покрытиями групп II и III (таблица Ц.7).<br>При слабоагрессивном воздействии среды следует применять:<br>- лакокрасочные покрытия групп II и III по таблицам Ц.8, Ц.10, нанесенные на линиях непрерывного окрашивания рулонного металла;<br>- лакокрасочные покрытия групп II и III по таблице Ц.7 (для конструкций, находящихся внутри помещений, допускается предусматривать нанесение лакокрасочных покрытий через 8 - 10 лет после монтажа конструкций).<br>3 Толщину горячего цинкового покрытия (класс по ГОСТ 14918) следует назначать с учетом данных таблицы Ц.11 и срока службы цинкового покрытия, определяемого по таблице Э.5.<br>(в ред. <a href="https://normativ.kontur.ru/document?moduleId=1&documentId=474338#l29">Изменения N 4</a>, утв. Приказом Минстроя РФ от 08.05.2024 N 317/пр)</td></tr></tbody></table>

*Таблица Ц.11*

Справочные данные по скорости проникновения коррозии углеродистой стали и цинковых покрытий при различных условиях эксплуатации конструкций

(в ред. Изменения N 3, утв. Приказом Минстроя РФ от 28.12.2021 N 1028/пр, [Изменения N 4](https://normativ.kontur.ru/document?moduleId=1&documentId=474338#l29), утв. Приказом Минстроя РФ от 08.05.2024 N 317/пр)

<table width="100%"><tbody><tr><td rowspan="4" align="center" width="17%">Степень агрессивного воздействия по таблице Х.1</td><td colspan="7" align="center">Максимальная скорость проникновения коррозии, мкм в год</td></tr><tr><td rowspan="3" align="center" width="8%">Углеродистая сталь</td><td colspan="2" align="center">Горячее цинковое покрытие</td><td align="center" width="14%">Гальваническое (электролитическое) цинковое покрытие</td><td align="center" width="13%">Термодиффузионное цинковое покрытие по ГОСТ Р 9.316</td><td align="center" width="14%">Термодиффузионное цинковое покрытие по ГОСТ Р 57411, ГОСТ Р 57419</td><td align="center" width="14%">Неэлектролитическое цинк-ламельное покрытие по ГОСТ Р ИСО 10683</td></tr><tr><td colspan="6" align="center">Наименование оцинкованной продукции</td></tr><tr><td align="center" width="11%">Тонколистовой прокат <1></td><td align="center" width="9%">Профильный прокат и крепеж</td><td align="center" width="14%">Тонколистовой прокат <2> и крепеж</td><td align="center" width="13%">Профильный прокат и крепеж</td><td align="center" width="14%">Крепеж</td><td align="center" width="14%">Крепеж</td></tr><tr><td width="17%">Неагрессивная</td><td width="8%">10</td><td width="11%">0,4</td><td width="9%">0,4</td><td width="14%">1,0</td><td width="13%">0,3</td><td width="14%">0,3</td><td width="14%">0,3</td></tr><tr><td width="17%">Слабоагрессивная-1</td><td width="8%">25</td><td width="11%">1,0</td><td width="9%">0,8</td><td width="14%">1,5</td><td width="13%">0,6</td><td width="14%">-</td><td width="14%">-</td></tr><tr><td width="17%">Слабоагрессивная-2</td><td width="8%">50</td><td width="11%">3,3</td><td width="9%">2,5</td><td width="14%">5</td><td width="13%">1,7</td><td width="14%">-</td><td width="14%">-</td></tr><tr><td width="17%">Среднеагрессивная</td><td width="8%">500</td><td width="11%">35</td><td width="9%">25</td><td width="14%">50</td><td width="13%">18</td><td width="14%">-</td><td width="14%">-</td></tr><tr><td width="17%">Сильноагрессивная</td><td width="8%">Св. 500</td><td width="11%">Св. 35</td><td width="9%">Св. 25</td><td width="14%">Св. 50</td><td width="13%">Св. 18</td><td width="14%">-</td><td width="14%">-</td></tr><tr><td colspan="8"><1> Тонколистовой прокат оцинкован на непрерывных линиях горячего цинкования рулонного проката.<br><2> Тонколистовой прокат оцинкован на непрерывных линиях цинкования рулонного проката электролитическим способом.</td></tr></tbody></table>

*Таблица Ц.12*

Рекомендуемые способы защиты от коррозии металлическими покрытиями крепежных изделий и малогабаритных элементов конструкций в зависимости от степени агрессивного воздействия среды

(в ред. Изменения N 2, утв. Приказом Минстроя РФ от 22.11.2019 N 723/пр, в ред. Изменения N 3, утв. Приказом Минстроя РФ от 28.12.2021 N 1028/пр)
