Repository: alexefanov/wiki

# LLM Wiki

Этот репозиторий хранит Obsidian vault для ведения локальной LLM-ориентированной базы знаний и одновременно является облачной LLM-ориентированной базой знаний, функционирующей на базе инфраструктуры Yandex.

Начинайте с `wiki/index.md`, затем переходите по связанным тематическим страницам. Исходные или слабо обработанные материалы находятся в `raw/`.

## Структура

- `wiki/` - обработанные заметки базы знаний и индексные страницы.
- `raw/` - исходные или обработанные заметки-источники.
- `raw/temp/` - исходные необработанные заметки-источники.
- `AGENTS.md` - schema-файл с правилами для LLM-агента, который поддерживает vault.

File: raw/Руководство по обеспечению долговечности железобетонных конструкций предприятий черной металлургии при их реконструкции и восстановлении.md (part 9 of 9)
---
8\. Для обеспечения высокого качества гидроизоляции необходим строгий контроль за свойствами материалов и состоянием поверхности бетона изолируемых конструкций, соблюдением заданного режима нанесения пропиточной композиции и состава для покровного слоя, а также параметров тепловой обработки при пропитке.

Построечная лаборатория должна вести журналы по учету и контролю всех указанных параметров. На выполнение гидроизоляции составляют акт скрытых работ по соответствующей форме с указанием характеристики изолируемой поверхности, средней глубины пропитки, температурных режимов пропитки, выполнения покровного слоя, толщины покровного слоя.

Контроль качества пропитки осуществляют до нанесения покровного слоя путем выполнения на пропитанной поверхности бетона насечки, позволяющей визуально определить глубину пропитки. При интенсивном прогреве пропитанный слой бетона приобретает темную окраску. Сплошность пропитанной поверхности восстанавливается путем прогрева нарушенного участка. Количество насечек на единицу площади изолируемой поверхности назначается в соответствии с [ГОСТ 18242-72](https://e-ecolog.ru/docs/ydjQP88PJ5_HrkOSV0q4Y "\"ГОСТ 18242-72. Качество продукции. Статистический приемочный контроль по альтернативному признаку. Одноступенчатые и двухступенчатые корректируемые планы контроля\" (введен в действие Постановлением Госстандарта СССР от 22.11.1972 N 2106)").

Учитывая, что при температуре нанесения битумно-петролатумной смеси покровного слоя ниже указанной в [п. 7](https://e-ecolog.ru/docs/y5wIVy-jA6d9a9MgQUYQV#2885 "7. Выполнение покровного слоя осуществляется с помощью установок АБГР, АГКР и подобных им, которые обеспечивают нагрев и перемешивание составляющих и нанесение композиции покровного слоя при температуре 200 - 230 °C толщиной 3 - 4 мм. При указанных температурах обеспечивается надежное сцепление покровного и пропитанного слоев.") величина сцепления покровного и пропитанного слоев значительно снижается, контроль температуры смеси в баке необходимо осуществлять постоянно.

Контроль толщины и степень сцепления покровного слоя с основанием осуществляется методом параллельных надрезов подобно описанному в [ГОСТ 15140-78](https://e-ecolog.ru/docs/-q71VVivKsVI5llxY8YFD "\"ГОСТ 15140-78. Межгосударственный стандарт. Материалы лакокрасочные. Методы определения адгезии\" (утв. и введен в действие Постановлением Госстандарта СССР от 18.05.1978 N 1336) (ред. от 01.10.1991)
") "Материалы лакокрасочные. Методы определения адгезии", при ширине ленты 10 см и длине 40 - 50 см.

9\. К работам по приготовлению и нанесению композиций из петролатума, битума и ВЖК допускаются рабочие не моложе 18 лет, прошедшие инструктаж по технике безопасности и медицинское обследование.

Работы, связанные с приготовлением композиций пропиткой и выполнением покровного слоя, должны производиться с соблюдением правил техники безопасности, предусмотренных главой [СНиП III-4-80](https://e-ecolog.ru/docs/sPbRZ_InbN6enFAqS6l0m "\"СНиП III-4-80*. Техника безопасности в строительстве\" (утв. Постановлением Госстроя СССР от 09.06.1980 N 82) (ред. от 21.01.2002)
") "Техника безопасности в строительстве" и ГОСТ 12.3.016-79 "Антикоррозионные работы в строительстве. Требования безопасности".

Рабочие, занятые приемкой петролатума, битума и ВЖК, приготовлением пропиточной композиции и пропиткой, должны выполнять работы в комбинезоне и в брезентовых рукавицах.

Рабочие, непосредственно занятые выполнением операций по нанесению пропиточной композиции и состава для покровного слоя с помощью разбрызгивающего устройства, должны выполнять эту работу в защитных очках, комбинезоне, брезентовых рукавицах, а при работе в закрытом помещении - в шестислойной марлевой повязке.

Эксплуатация оборудования для пневматического нанесения пропиточной композиции и покровного состава производится при строгом соблюдении соответствующих правил техники безопасности, предусмотренных главой [СНиП III-4-80](https://e-ecolog.ru/docs/sPbRZ_InbN6enFAqS6l0m "\"СНиП III-4-80*. Техника безопасности в строительстве\" (утв. Постановлением Госстроя СССР от 09.06.1980 N 82) (ред. от 21.01.2002)
") "Техника безопасности в строительстве", [раздел 29](https://e-ecolog.ru/docs/xrkyB5keWLEaO95-CB2vI#102119 "\"СНиП III-А.11-70. Строительные нормы и правила. Часть III, раздел А. Глава 11. Техника безопасности в строительстве\" (утв. Госстроем СССР 31.07.1970) (ред. от 27.05.1976)") "Испытание технологического оборудования, аппаратуры и трубопроводов".

Емкости для хранения петролатума и битума и расходный бак должны быть снабжены плотно прилегающими крышками или затворами.

При приготовлении пропиточной композиции в расходный бак необходимо в первую очередь загружать стеарин, находящийся в твердом состоянии, и лишь после этого производить перекачку разогретого до температуры не менее 70 °C петролатума из петролатумохранилища. Битум перед приготовлением состава для покровного слоя должен быть обезвожен.

Трубопроводы для подачи пропиточной композиции и покровного состава должны быть снабжены манометрами и предохранительными клапанами, испытанными на предельное давление и опломбированными.

Гибкие шланги рабочего органа (металлорукав С2-Ц) должны соответствовать ГОСТ 3575-75.

В случае обнаружения в расходной емкости, в фильтре насоса или в трубопроводе, подающем пропиточную композицию, течи устранение последней осуществляется при удалении пропиточной композиции или состава для покровного слоя.

Во время разбрызгивания смеси в радиусе 20 - 25 м не допускаются сварочные работы, разведение огня, курение и т.п.

Силовая электропроводка к установке должна быть выполнена в соответствии с правилами, предусмотренными " [Правилами](https://e-ecolog.ru/docs/eJUbwWfQyPbkPSWikryg6 "\"Правила технической эксплуатации электроустановок потребителей (ПТЭ)\" (утв. Госэнергонадзором СССР 12.04.1969)") технической эксплуатации электроустановок и потребителей и [правилами](https://e-ecolog.ru/docs/xhyh7o2xERurz0vcWrQeq "\"Правила техники безопасности при эксплуатации электроустановок потребителей (ПТБ)\" (утв. Госэнергонадзором СССР 12.04.1969) (вместе с \"Правилами пользования и испытания защитных средств, применяемых в электроустановках\")") техники безопасности при эксплуатации электроустановок потребителей" (М., Атомиздат, 1974).

В доступном месте на установках для производства гидроизоляции необходимо вывесить инструкцию по эксплуатации с технологической схемой.

Приложение 9

ТЕРМОСТРУЙНЫЕ АППАРАТЫ ТСА-12 И ТА-12

Термоструйные аппараты ТСА-12 и ТА-12 разработаны Криворожским горнорудным институтом. Они предназначены для генерирования высокотемпературной сверхзвуковой струи.

Аппарат ТСА-12 состоит из ручного инструмента, топливного бака и резинотканевых рукавов для подачи сжатого воздуха и керосина. Ручной инструмент [(рис. 21)](https://e-ecolog.ru/docs/y5wIVy-jA6d9a9MgQUYQV#2918 "Рис. 21. Термоструйный аппарат ТСА-12") представляет собой реактивную горелку. Он состоит из корпуса 1, регенеративной трубы 2, в которой с концентричным зазором размещены камера сгорания 3 с радиальными отверстиями 4 для пропуска сжатого воздуха, сверхзвуковое сопло 5 и завихритель 6. Регенеративная труба 2 прикреплена к распределительной головке 7, в которой проходит болт 8 для крепления завихрителя 6. Калибратор 8 прижимает сопло 5 к торцу корпуса 1. На корпусе 1 установлены игольчатый вентиль 10 для регулирования расхода керосина, воздухопровод 11 для подачи сжатого воздуха, к которому подведен резинотканевый рукав 12, заканчивающийся вентилем 13 для регулирования расхода сжатого воздуха. Работает термоструйный инструмент следующим образом. Через регулировочный вентиль 10 керосин подается в зазор между регенеративной трубой 2 и камерой сгорания 3, а сжатый воздух поступает через вентиль 13, резинотканевый рукав 12 и воздухопровод 11 в зазор между корпусом 1 и регенеративной трубой 2; возле сопла 5 воздух разворачивается и проходит по зазору между регенеративной трубой 2 и камерой сгорания 3. На своем пути он охлаждает теплонапряженные детали ручного инструмента, испаряет керосин и перемешивается с ним, образуя топливную смесь, которая поступает в камеру сгорания 3 через завихритель. В камере сгорания 3 химическая энергия топлива превращается в тепловую, часть которой в сверхзвуковом сопле 5 превращается в кинетическую. Из сопла 5 истекает сверхзвуковая высокотемпературная струя с регулируемой температурой 50 - 1800 °C и скоростью 350 - 2000 м/с.

![[3b596da5f755ac172eda1d0caa9305e3_MD5.png]]

Рис. 21. Термоструйный аппарат ТСА-12

Техническая характеристика ТСА-12

Критический диаметр сопла, мм..................... 12

Рабочие компоненты:

окислитель.................................... сжатый воздух

горючее....................................... керосин

Давление подачи рабочих компонентов, МПа.......... 0,4 - 0,6

Расходы рабочих компонентов:

сжатого воздуха, м3/ч......................... 200 - 250

керосина, кг/ч................................ 6 - 8

Размеры ручного инструмента:

диаметр корпуса, мм........................... 48

длина горелки, мм............................. 500

Масса инструмента, кг............................. 2,5

Масса аппарата, кг................................ 40

Производительность, м2/ч, при очистке

поверхности бетона................................ 20 - 22

Термоабразивный аппарат ТА-12 (рис. 22) состоит из ручного инструмента 1, топливного бака 2, камерного питателя нагнетательной пневматической установки 3 для подачи абразивного материала, вентилей 4, 5 и 6 соответственно для регулирования расходов сжатого воздуха, керосина и песка и резинотканевых рукавов 7, 8, 9 соответственно для подачи сжатого воздуха, керосина и песка. Ручной инструмент представляет собой горелку реактивного типа.

![[635f025b27e179f64b462fa03195e7f8_MD5.png]]

Рис. 22. Принципиальная схема термоабразивного

аппарата ТА-12

Во время запуска в работу ручного инструмента по резинотканевому рукаву для подачи песка поступает воздух, а после вывода инструмента на рабочий режим подают песок, который разгоняется высокотемпературной сверхзвуковой струей до скорости 600 м/с. Регулировку расхода рабочих компонентов песка, горючего и сжатого воздуха осуществляют вентилями 4, 5 и 6. Прекращение работы термоабразивного аппарата осуществляется следующим образом. Прекращая подачу песка по резинотканевому рукаву 6, подают сжатый воздух, перекрывают вентиль 5 для подачи керосина и перекрывают вентиль 4 для подачи сжатого воздуха.

Техническая характеристика ТА-12

Критический диаметр сопла, мм..................... 12

Рабочие компоненты:

окислитель.................................... сжатый воздух

горючее....................................... керосин

абразив....................................... речной песок

Давление подачи рабочих компонентов, МПа.......... 0,4 - 0,5

Расходы рабочих компонентов:

сжатого воздуха, м3/ч......................... 200 - 250

керосина, кг/ч................................ 6 - 8

песка, кг/ч................................... 80 - 100

Производительность, м2/ч, при удалении

наружного слоя бетона глубиной до 15 мм........... 20 - 22.
