Repository: alexefanov/wiki

# LLM Wiki

Этот репозиторий хранит Obsidian vault для ведения локальной LLM-ориентированной базы знаний и одновременно является облачной LLM-ориентированной базой знаний, функционирующей на базе инфраструктуры Yandex.

Начинайте с `wiki/index.md`, затем переходите по связанным тематическим страницам. Исходные или слабо обработанные материалы находятся в `raw/`.

## Структура

- `wiki/` - обработанные заметки базы знаний и индексные страницы.
- `raw/` - исходные или обработанные заметки-источники.
- `raw/temp/` - исходные необработанные заметки-источники.
- `AGENTS.md` - schema-файл с правилами для LLM-агента, который поддерживает vault.

File: raw/Защита строительных конструкций от коррозии. Актуализированная редакция СНиП 2.03.11-85. СП 28.13330.2017 — Редакция от 08.05.2024.md (part 10 of 22)
---
<table width="100%"><tbody><tr><td rowspan="3" align="center">Наименование крепежных изделий</td><td rowspan="3" align="center">Материал крепежных изделий (марка стали)</td><td rowspan="3" align="center">Степень агрессивного воздействия среды</td><td colspan="6" align="center">Тип защитных покрытий</td></tr><tr><td colspan="2" align="center">Горячее цинковое покрытие не менее 45 мкм по ГОСТ ISO 10684</td><td rowspan="2" align="center">Гальваническое (электролитическое) цинковое покрытие не менее 10 мкм по ГОСТ 9.303</td><td rowspan="2" align="center">Термодиффузионное цинковое покрытие классов III, IV по ГОСТ Р 9.316</td><td rowspan="2" align="center">Термодиффузионное цинковое покрытие по ГОСТ Р 57411, ГОСТ Р 57419</td><td rowspan="2" align="center">Неэлектролитическое цинк-ламельное покрытие по ГОСТ Р ИСО 10683</td></tr><tr><td>низкотемпературное</td><td>высокотемпературное</td></tr><tr><td rowspan="4">Болты, винты, шпильки и гайки</td><td rowspan="4">10, 10кп, 20, 35Х, 40, 45 и другие марки углеродистой стали</td><td>Неагрессивная</td><td>++</td><td>++</td><td>++</td><td>++</td><td>+</td><td>++</td></tr><tr><td>Слабоагрессивная-1</td><td>++</td><td>++</td><td>Н</td><td>++</td><td>Н</td><td>++</td></tr><tr><td>Слабоагрессивная-2 <3></td><td>++</td><td>++</td><td>Н</td><td>++</td><td>Н</td><td>Н</td></tr><tr><td>Среднеагрессивная</td><td>Н</td><td>Н</td><td>Н</td><td>Н</td><td>Н</td><td>Н</td></tr><tr><td colspan="9">(в ред. Изменения N 3, утв. Приказом Минстроя РФ от 28.12.2021 N 1028/пр)</td></tr><tr><td rowspan="4">Анкеры <1></td><td rowspan="4">65Г, 70, 40Х, 50ХФА и другие марки конструкционной стали</td><td>Неагрессивная</td><td>++</td><td>++</td><td>++ <4></td><td>++</td><td>+</td><td>++</td></tr><tr><td>Слабоагрессивная-1</td><td>++</td><td>++</td><td>Н</td><td>++</td><td>Н</td><td>++ <5></td></tr><tr><td>Слабоагрессивная-2 <3></td><td>++</td><td>++</td><td>Н</td><td>++</td><td>Н</td><td>Н</td></tr><tr><td>Среднеагрессивная</td><td>Н</td><td>Н</td><td>Н</td><td>Н</td><td>Н</td><td>Н</td></tr><tr><td colspan="9">(в ред. Изменения N 3, утв. Приказом Минстроя РФ от 28.12.2021 N 1028/пр)</td></tr><tr><td rowspan="4">Вытяжные заклепки и вытяжные стержни заклепок <1>, <2></td><td rowspan="4">70 и другие марки</td><td>Неагрессивная</td><td>-</td><td>-</td><td>++</td><td>++</td><td>+</td><td>++</td></tr><tr><td>Слабоагрессивная-1</td><td>-</td><td>-</td><td>Н</td><td>++</td><td>Н</td><td>++</td></tr><tr><td>Слабоагрессивная-2 <3></td><td>Н</td><td>Н</td><td>Н</td><td>Н</td><td>Н</td><td>Н</td></tr><tr><td>Среднеагрессивная</td><td>Н</td><td>Н</td><td>Н</td><td>Н</td><td>Н</td><td>Н</td></tr><tr><td colspan="9">(в ред. Изменения N 3, утв. Приказом Минстроя РФ от 28.12.2021 N 1028/пр)</td></tr><tr><td rowspan="4">Высокопрочные болты, самонарезающие, самосверлящие винты</td><td rowspan="4">20Г2Р, 40Х, 40Х "Селект", 30Х3МФ, 30ХН2МФА, 35ХГСА, 20Х2НМТРБ и другие марки легированной стали</td><td>Неагрессивная</td><td>++</td><td>++</td><td>Н</td><td>++</td><td>+</td><td>++</td></tr><tr><td>Слабоагрессивная-1</td><td>++</td><td>++</td><td>Н</td><td>++</td><td>Н</td><td>++</td></tr><tr><td>Слабоагрессивная-2 <3></td><td>++</td><td>++</td><td>Н</td><td>++</td><td>Н</td><td>Н</td></tr><tr><td>Среднеагрессивная</td><td>Н</td><td>Н</td><td>Н</td><td>Н</td><td>Н</td><td>Н</td></tr><tr><td colspan="9">(в ред. Изменения N 3, утв. Приказом Минстроя РФ от 28.12.2021 N 1028/пр)</td></tr><tr><td rowspan="4">Малогабаритные элементы металлоконструкций</td><td rowspan="4">3сп/пс5, 20, 20кп, 45, С235, 09Г2С, 30ХГСА и другие марки углеродистой стали</td><td>Неагрессивная</td><td>++</td><td>++</td><td>++ <4></td><td>++</td><td>+</td><td>++</td></tr><tr><td>Слабоагрессивная-1</td><td>++</td><td>++</td><td>Н</td><td>++</td><td>Н</td><td>++</td></tr><tr><td>Слабоагрессивная-2 <3></td><td>++</td><td>++</td><td>Н</td><td>++</td><td>Н</td><td>Н</td></tr><tr><td>Среднеагрессивная</td><td>Н</td><td>Н</td><td>Н</td><td>Н</td><td>Н</td><td>Н</td></tr><tr><td colspan="9">(в ред. Изменения N 3, утв. Приказом Минстроя РФ от 28.12.2021 N 1028/пр)</td></tr><tr><td colspan="9"><1> Анкеры с металлическими составными частями (в т.ч. металлические, химические, пластиковые), дюбели, вытяжные заклепки и вытяжные стержни заклепок из стали марки 10Х17Н13М2Т (А4) по ГОСТ 5632 рекомендуется применять без дополнительной защиты от коррозии в неагрессивной, слабоагрессивной-1, слабоагрессивной-2, среднеагрессивной средах; из стали марок А2 - в неагрессивной, слабоагрессивной-1, слабоагрессивной-2 средах с учетом недопустимого контакта разнородных металлов.<br><2> Вытяжные заклепки из алюминиевых сплавов с вытяжными стержнями из коррозионно-стойкой стали рекомендуется применять в неагрессивных и слабоагрессивных средах.<br><3> Также и для слабоагрессивной среды.<br><4> Допускается в отапливаемом помещении.<br><5> Допускается при относительной влажности воздуха в отапливаемом помещении до 75%.<br><br>Примечания<br>1. В настоящей таблице применены следующие обозначения: "++" - рекомендуется; "+" - допускается; "-" - не применяется; "Н" - допускается к применению при условии дополнительной защиты от коррозии лакокрасочными покрытиями по таблице Ц.6 с установлением толщин лакокрасочных покрытий по таблице Ц.1.</td></tr><tr><td colspan="9">(в ред. Изменения N 3, утв. Приказом Минстроя РФ от 28.12.2021 N 1028/пр)</td></tr><tr><td colspan="9">2. Стали - по ГОСТ 10702, ГОСТ 1050, ГОСТ 14959, ГОСТ 380, ГОСТ 19281, ГОСТ 27772.<br>3. Допустимость применения других типов защитных покрытий определяется по результатам проведения натурных климатических испытаний по ГОСТ 9.909 на климатических испытательных станциях по ГОСТ 9.906 или по результатам расчетно-экспериментального метода ускоренного определения коррозионных потерь в атмосферных условиях по ГОСТ 9.040.<br>4. Применение покрытий в условиях сильноагрессивного воздействия среды не допускается.</td></tr><tr><td colspan="9">(в ред. Изменения N 3, утв. Приказом Минстроя РФ от 28.12.2021 N 1028/пр)</td></tr></tbody></table>

*Таблица Ц.13*

Допустимые и недопустимые контакты разнородных металлов и сплавов в системах вентилируемых фасадов в условиях слабоагрессивной среды (слабоагрессивная-1, слабоагрессивная-2)

(в ред. Изменения N 2, утв. Приказом Минстроя РФ от 22.11.2019 N 723/пр)

<table width="100%"><tbody><tr><td colspan="2" align="center">Контактирующие металлы и сплавы</td><td align="center" width="19%">Допустимость непосредственного контакта</td><td align="center" width="37%">Мероприятия, позволяющие предотвратить контактную коррозию в зоне контакта разнородных металлов</td></tr><tr><td width="22%">Алюминиевые сплавы АД31 (EN AW-6060, EN AW-6063), АД35 (EN AW-6082, EN AW-6351), АМг1 (EN AW-5005), АМг2 (EN AW-5051A), АМг4 (EN AW-5086)<br>(ГОСТ 4784)</td><td width="22%">Алюминиевые сплавы АД31 (EN AW-6060, EN AW-6063), АД35 (EN AW-6082, EN AW-6351), АМг1 (EN AW-5005), АМг2 (EN AW-5051A), АМг4 (EN AW-5086)<br>(ГОСТ 4784)</td><td width="19%">Допускается</td><td width="37%">Не требуется</td></tr><tr><td width="22%">Алюминиевые сплавы АД31 (EN AW-6060, EN AW-6063), АД35 (EN AW-6082, EN AW-6351), АМг1 (EN AW-5005), АМг2 (EN AW-5051A), АМг4 (EN AW-5086)<br>(ГОСТ 4784)</td><td width="22%">Коррозионно-стойкая сталь по ГОСТ 5632</td><td width="19%">Не допускается <4></td><td width="37%">1. Изолирующая прокладка между контактирующими поверхностями. Исключение стекания конденсата с коррозионно-стойкой стали на алюминиевый сплав.<br>2. Лакокрасочное покрытие на поверхности хотя бы одного из контактирующих элементов для исключения непосредственного контакта металла <1>.<br>3. Пассивация поверхности коррозионно-стойкой стали в зоне контакта с алюминиевым сплавом.<br>4. Герметизация по контуру контактирующих поверхностей для исключения попадания агрессивной среды в зону контакта разнородных металлов</td></tr><tr><td width="22%">Алюминиевые сплавы АД31 (EN AW-6060, EN AW-6063), АД35 (EN AW-6082, EN AW-6351), АМг1 (EN AW-5005), АМг2 (EN AW-5051A), АМг4 (EN AW-5086)<br>(ГОСТ 4784)</td><td width="22%">Углеродистая или низколегированная сталь <3></td><td width="19%">Не допускается</td><td width="37%">Горячее цинковое покрытие с дополнительным лакокрасочным покрытием на поверхности стали <2></td></tr><tr><td width="22%">Коррозионно-стойкая сталь по ГОСТ 5632</td><td width="22%">Углеродистая или низколегированная сталь</td><td width="19%">Не допускается</td><td width="37%">Горячее цинковое покрытие с дополнительным лакокрасочным покрытием на поверхности стали <2></td></tr><tr><td colspan="2">Контактирующие металлы и сплавы</td><td width="19%">Допустимость непосредственного контакта</td><td width="37%">Мероприятия, позволяющие предотвратить контактную коррозию в зоне контакта разнородных металлов</td></tr><tr><td colspan="4"><1> Предотвращение коррозии обеспечивается сроком службы примененного лакокрасочного покрытия.<br><2> Предотвращение коррозии обеспечивается сроком службы примененного лакокрасочного покрытия и цинкового покрытия по таблицам Ц.10, Ц.11, Ц.12, Ц.15.</td></tr><tr><td colspan="4">(в ред. Изменения N 3, утв. Приказом Минстроя РФ от 28.12.2021 N 1028/пр)</td></tr><tr><td colspan="4"><3> Применение вытяжных заклепок из углеродистой стали с цинковыми покрытиями допускается только в условиях неагрессивного воздействия среды.<br><4> Кроме аустенитных хромоникелевых сталей марок 12Х18Н10Т, 08Х18Н10Т, 12Х18Н9, 10Х17Н13М2Т и их аналогов для конструкций, размещенных за облицовкой.</td></tr><tr><td colspan="4">(в ред. Изменения N 3, утв. Приказом Минстроя РФ от 28.12.2021 N 1028/пр)</td></tr><tr><td colspan="4">Примечание - Отсутствие контактной коррозии элементов фасадной системы из алюминиевых сплавов в местах применения фасадных дюбелей из коррозионно-стойкой стали обеспечивается изоляцией зоны контакта с помощью изолирующей полиамидной втулки и плечиков гильзы дюбеля, изолирующей шайбы или герметизацией зоны контакта с алюминиевым сплавом с помощью герметика.</td></tr></tbody></table>

*Таблица Ц.14*

Требования к конструкциям строительного назначения из стального тонколистового оцинкованного рулонного проката с дополнительным лакокрасочным покрытием

(в ред. Изменения N 2, утв. Приказом Минстроя РФ от 22.11.2019 N 723/пр)

<table width="100%"><tbody><tr><td colspan="3" align="center">Требования по ГОСТ 27751</td><td rowspan="2" align="center" width="13%">Номинальная толщина стальной основы проката, мм</td><td rowspan="2" align="center" width="24%">Подтверждение атмосферостойкости, толщин покрытий по таблице Ц.8</td><td rowspan="2" align="center" width="18%">Маркировка рулонного проката для конструкций строительного назначения</td></tr><tr><td align="center" width="24%">Наименование объектов</td><td align="center" width="11%">Срок службы, лет</td><td align="center" width="10%">Назначение конструкций</td></tr><tr><td width="24%">Здания и сооружения массового строительства в обычных условиях эксплуатации</td><td width="11%">50</td><td width="10%">Капитальное строительство</td><td width="13%">0,5 и более</td><td width="24%">Требуется. Испытания выполняются по ГОСТ 9.401, в зависимости от степени агрессивного воздействия среды, типа лакокрасочных покрытий, стальной основы с соответствующим металлическим покрытием</td><td width="18%">Требуется.<br>Выполняется в соответствии с ГОСТ 34180</td></tr><tr><td width="24%">Временные здания и сооружения (бытовки строительных рабочих и вахтового персонала, временные склады, летние павильоны и т.п.)</td><td width="11%">10</td><td width="10%">Временные</td><td width="13%">Не ограничивается</td><td width="24%">Не требуется</td><td width="18%">Требуется.<br>Выполняется в соответствии с ГОСТ 34180</td></tr><tr><td colspan="6">Примечание - Сроки службы отдельных несущих и ограждающих конструкций следует принимать в соответствии с требованиями пункта 4.3 ГОСТ 27751-2014.</td></tr></tbody></table>

*Таблица Ц.15*

Справочные данные по срокам службы до первого ремонта систем цинкового покрытия в зависимости от категории коррозионной агрессивности атмосферы

(в ред. Изменения N 3, утв. Приказом Минстроя РФ от 28.12.2021 N 1028/пр)

<table width="100%"><tbody><tr><td rowspan="2" align="center" width="22%">Способ нанесения покрытия</td><td rowspan="2" align="center" width="19%">Минимальная средняя толщина покрытия, мкм</td><td colspan="5" align="center">Категория коррозионной агрессивности по ГОСТ 9.107, срок службы мин./макс., годы</td></tr><tr><td align="center" width="16%">C2</td><td align="center" width="13%">C3</td><td align="center" width="10%">C4</td><td align="center" width="11%">C5</td><td align="center" width="11%">CX</td></tr><tr><td colspan="7" width="22%">(в ред. <a href="https://normativ.kontur.ru/document?moduleId=1&documentId=474338#l30">Изменения N 4</a>, утв. Приказом Минстроя РФ от 08.05.2024 N 317/пр)</td></tr><tr><td rowspan="6" width="22%">Горячее цинкование конструкций</td><td width="19%">45</td><td width="16%">64/> 100</td><td width="13%">21/64</td><td width="10%">11/21</td><td width="11%">5/11</td><td width="11%">2/5</td></tr><tr><td width="19%">60</td><td width="16%">86/> 100</td><td width="13%">29/86</td><td width="10%">14/29</td><td width="11%">7/14</td><td width="11%">2,4/7</td></tr><tr><td width="19%">85</td><td width="16%">> 100/> 100</td><td width="13%">40/> 100</td><td width="10%">20/40</td><td width="11%">10/20</td><td width="11%">3/10</td></tr><tr><td width="19%">120</td><td width="16%">> 100/> 100</td><td width="13%">57/> 100</td><td width="10%">28/57</td><td width="11%">14/28</td><td width="11%">5/14</td></tr><tr><td width="19%">140</td><td width="16%">> 100/> 100</td><td width="13%">67/> 100</td><td width="10%">33/67</td><td width="11%">17/33</td><td width="11%">6/17</td></tr><tr><td width="19%">200</td><td width="16%">> 100/> 100</td><td width="13%">95/> 100</td><td width="10%">48/95</td><td width="11%">24/48</td><td width="11%">8/24</td></tr><tr><td rowspan="7" width="22%">Непрерывное горячее цинкование тонколистового проката</td><td width="19%">7 (100) <1></td><td width="16%">10/70</td><td width="13%">3/10</td><td width="10%">1,7/3</td><td width="11%">0,8/1,7</td><td width="11%">0,3/0,8</td></tr><tr><td width="19%">10 (140) <1></td><td width="16%">14/100</td><td width="13%">5/14</td><td width="10%">2,4/5</td><td width="11%">1,2/2,4</td><td width="11%">0,4/1,2</td></tr><tr><td width="19%">12 (180) <1></td><td width="16%">17/> 100</td><td width="13%">6/17</td><td width="10%">3/6</td><td width="11%">1,4/3</td><td width="11%">0,5/1,4</td></tr><tr><td width="19%">19 (275) <1></td><td width="16%">27/> 100</td><td width="13%">9/27</td><td width="10%">4,5/9</td><td width="11%">2,3/4,5</td><td width="11%">0,8/2,3</td></tr><tr><td width="19%">24 (350) <1></td><td width="16%">34/> 100</td><td width="13%">11/34</td><td width="10%">6/11</td><td width="11%">3/6</td><td width="11%">1/3</td></tr><tr><td width="19%">31 (450) <1></td><td width="16%">44/> 100</td><td width="13%">15/44</td><td width="10%">7/15</td><td width="11%">4/7</td><td width="11%">1,2/4</td></tr><tr><td width="19%">42 (600) <1></td><td width="16%">60/> 100</td><td width="13%">20/60</td><td width="10%">10/20</td><td width="11%">5/10</td><td width="11%">2/5</td></tr><tr><td width="22%">Горячее цинкование труб</td><td width="19%">55</td><td width="16%">79/> 100</td><td width="13%">26/79</td><td width="10%">13/26</td><td width="11%">7/13</td><td width="11%">2/7</td></tr><tr><td rowspan="4" width="22%">Термодиффузионное цинкование</td><td width="19%">15</td><td width="16%">21/> 100</td><td width="13%">7/21</td><td width="10%">4/7</td><td width="11%">2/4</td><td width="11%">1/2</td></tr><tr><td width="19%">30</td><td width="16%">43/> 100</td><td width="13%">14/43</td><td width="10%">7/14</td><td width="11%">4/7</td><td width="11%">2/4</td></tr><tr><td width="19%">45</td><td width="16%">65/> 100</td><td width="13%">21/65</td><td width="10%">11/21</td><td width="11%">6/11</td><td width="11%">3/6</td></tr><tr><td width="19%">60</td><td width="16%">86/> 100</td><td width="13%">28/86</td><td width="10%">14/28</td><td width="11%">8/14</td><td width="11%">4/8</td></tr><tr><td rowspan="2" width="22%">Гальваническое цинкование</td><td width="19%">5</td><td width="16%">7/50</td><td width="13%">2,4/7</td><td width="10%">1,2/2</td><td width="11%">0,6/1,2</td><td width="11%">0,2/0,6</td></tr><tr><td width="19%">25</td><td width="16%">36/> 100</td><td width="13%">12/36</td><td width="10%">6/12</td><td width="11%">3/6</td><td width="11%">1/3</td></tr><tr><td rowspan="2" width="22%">Плакирование</td><td width="19%">8</td><td width="16%">11/80</td><td width="13%">4/11</td><td width="10%">2/4</td><td width="11%">1/2</td><td width="11%">0/1</td></tr><tr><td width="19%">25</td><td width="16%">36/> 100</td><td width="13%">12/36</td><td width="10%">6/12</td><td width="11%">3/6</td><td width="11%">1/3</td></tr><tr><td colspan="7"><1> В скобках класс цинкового покрытия по ГОСТ 14918.<br><br>Примечания<br>1. Значения сроков службы в большинстве случаев округлены до целых чисел. Расчет минимального и максимального сроков службы до первого ремонта, например 85 мкм цинкового покрытия в категории коррозионной агрессивности C4 (скорость коррозии для цинка от 2,1 до 4,2 мкм в год), дает ожидаемую долговечность 85/2,1 = 40,746 лет (округленную до 40 лет) и 85/4,2 = 20,238 лет (округленную до 20 лет). Средний срок службы (20 + 40)/2 = 30 лет.<br>2. Представленные в настоящей таблице данные позволяют проектировщику выбрать срок службы защитного покрытия до первого ремонта в зависимости от способа нанесения покрытия и категории коррозионной агрессивности. Рекомендуется при расчете срока службы цинкового покрытия принимать минимальный срок службы, рассчитанный по максимальной скорости коррозии, установленной для данной категории коррозионной агрессивности.<br>3. Настоящая таблица может быть применена для любого цинкового покрытия для определения срока службы до первого ремонта.<br>4. Горячеоцинкованные изделия и полуфабрикаты, изготовленные из тонкого материала, крепежные изделия и другие центрифугированные изделия обычно имеют промежуточные толщины покрытия. Так как срок службы всех цинковых покрытий примерно пропорционален толщине или массе имеющегося цинкового покрытия, то относительная эксплуатационная характеристика таких промежуточных толщин может быть оценена путем интерполяции.</td></tr></tbody></table>

*Таблица Ц.16*

Материалы, рекомендуемые для элементов несущих конструкций навесных фасадных систем с воздушным зазором и деталей крепления облицовки

(в ред. [Изменения N 4](https://normativ.kontur.ru/document?moduleId=1&documentId=474338#l31), утв. Приказом Минстроя РФ от 08.05.2024 N 317/пр)

<table width="100%"><tbody><tr><td align="center" width="27%">Материал</td><td align="center" width="73%">Марка</td></tr><tr><td width="27%">Алюминиевый сплав</td><td width="73%">6060 Т5, 6060 Т6, 6060 Т66, 6063 Т6, 6063 Т66<br>АД31 Т1 (состояние: закаленное и искусственно состаренное)<br>АД0 (состояние: деформированное)<br>АМг1, АМг2, АМг3 (состояние: нагартованное или полунагартованное)</td></tr><tr><td rowspan="2" width="27%">Коррозионно-стойкая сталь</td><td width="73%">Хромо-никелевые аустенитные стали<br>12Х18Н9, 08Х18Н10, 12Х18Н10, 08Х18Н10Т, 12Х18Н10Т и аналоги</td></tr><tr><td width="73%">Ферритные стали<br>12Х17 <1> и аналоги</td></tr><tr><td width="27%">Углеродистая сталь</td><td width="73%">Оцинкованный прокат марки не ниже 350 по ГОСТ 14918</td></tr><tr><td colspan="2"><1> Применяют при отсутствии сварных швов, требований к декоративному внешнему виду, а при применении в контакте с алюминиевыми сплавами только при наличии прокладок со сроком службы, сопоставимым со сроком службы фасадной системы.<br><br>Примечания<br>1 Срок службы конструкций из перечисленных марок алюминиевых сплавов и коррозионно-стойких сталей без защитных покрытий не менее 50 лет в условиях слабоагрессивной-1 и слабоагрессивной-2 сред.<br>2 Срок службы конструкций из углеродистой стали определяется применяемыми защитными покрытиями по таблицам Ц.8, Ц.15.</td></tr></tbody></table>

*Приложение Ш*

## ТРЕБОВАНИЯ К ЗАЩИТЕ ОТ БИОПОВРЕЖДЕНИЙ

*Таблица Ш.1*

Определение степени биоповреждения строительных конструкций зданий и сооружений, вызванных действием биодеструкторов

<table width="100%"><tbody><tr><td width="21%">Степень биоповреждения</td><td align="center" width="33%">Характеристика конструкции</td><td align="center" width="46%">Характеристика повреждения</td></tr><tr><td rowspan="5" width="21%">I</td><td width="33%">Конструкции из кирпича и бетона, поверхность которых укрыта отделочными материалами</td><td width="46%">Плесневые налеты на поверхности отделочного материала: штукатурки, окрасочного слоя, обоев или иного покрытия</td></tr><tr><td width="33%">Конструкции из незащищенного кирпича, бетона, железобетона</td><td width="46%">Поверхностный плесневый налет без видимого разрушения</td></tr><tr><td width="33%">Конструкции из природного камня</td><td width="46%">Поверхностный плесневый налет без видимого разрушения</td></tr><tr><td width="33%">Деревянные конструкции</td><td width="46%">Поверхностный плесневый налет без видимого разрушения</td></tr><tr><td width="33%">Металлоконструкции</td><td width="46%">Равномерная коррозионная пленка толщиной до 500 мкм, без шелушения и вспучивания</td></tr><tr><td rowspan="5" width="21%">II</td><td width="33%">Конструкции из кирпича и бетона, поверхность которых укрыта отделочными материалами</td><td width="46%">Локальное повреждение отделочных слоев, вспучивание и отслоение краски, шпаклевочных и штукатурных слоев</td></tr><tr><td width="33%">Конструкции из незащищенного кирпича, бетона, железобетона</td><td width="46%">Поверхностное разрушение на глубину до 2 см (для железобетона - без обнажения арматуры)</td></tr><tr><td width="33%">Конструкции из природного камня</td><td width="46%">Поверхность покрыта плотными корками биологического происхождения, на поверхности камня есть незначительные видимые повреждения, до 0,5 см</td></tr><tr><td width="33%">Деревянные конструкции</td><td width="46%">Участки гнили локализованы. Глубина повреждения деревянной конструкции не более 20% сечения</td></tr><tr><td width="33%">Металлоконструкции</td><td width="46%">Локальное шелушение, вспучивание коррозионной пленки</td></tr><tr><td rowspan="5" width="21%">III</td><td width="33%">Конструкции из кирпича и бетона, поверхность которых укрыта отделочными материалами</td><td width="46%">Отслоение, осыпание штукатурки, шпаклевки, утрата красочных или иных отделочных слоев, отслаивание кафельной плитки</td></tr><tr><td width="33%">Конструкции из незащищенного кирпича, бетона, железобетона</td><td width="46%">Шелушение, выкрошивание кирпича, кладочного раствора;<br>шелушение и выкрошивание бетона и железобетона, отслоение коррозионного слоя от арматуры железобетона</td></tr><tr><td width="33%">Конструкции из природного камня</td><td width="46%">Повреждение поверхности камня на глубину более 0,5 см</td></tr><tr><td width="33%">Деревянные конструкции</td><td width="46%">Глубина повреждения деревянной конструкции более 20% сечения</td></tr><tr><td width="33%">Металлоконструкции</td><td width="46%">Многослойный коррозионный слой</td></tr><tr><td width="21%">IV</td><td colspan="2">Биоповреждению II и III степени подвержено более 50% - 60% строительных конструкций здания или сооружения</td></tr><tr><td colspan="3">Примечание - Наличие и характер биологически активных сред, присутствие бактерий и спор грибов в материалах определяют специализированные организации.</td></tr></tbody></table>

*Таблица Ш.2*

Основные мероприятия по ремонту и защите от биоповреждений строительных конструкций

<table width="100%"><tbody><tr><td rowspan="2" align="center">Степень биоповреждения по таблице Ш.1</td><td align="center" width="8%">Обработка биоцидом</td><td align="center" width="8%">Очистка</td><td align="center" width="11%">Локальная установка компресса с биоцидом</td><td align="center" width="9%">Локальный прогрев</td><td align="center" width="8%">Обработка биоцидом</td><td align="center" width="9%">Поверочный расчет</td><td align="center" width="10%">Ремонт и усиление конструкций</td><td align="center" width="11%">Замена конструкций</td><td align="center" width="8%">Демонтаж</td></tr><tr><td colspan="9" align="center">Бетонные, железобетонные и каменные (кирпичная кладка) конструкции</td></tr><tr><td>I</td><td width="8%">+</td><td width="8%">+</td><td width="11%">-</td><td width="9%">-</td><td width="8%">+</td><td width="9%">-</td><td width="10%">+</td><td width="11%">-</td><td width="8%">-</td></tr><tr><td>II</td><td width="8%">+</td><td width="8%">+</td><td width="11%">+</td><td width="9%">+</td><td width="8%">+</td><td width="9%">-</td><td width="10%">+</td><td width="11%">-</td><td width="8%">-</td></tr><tr><td>III</td><td width="8%">+</td><td width="8%">+</td><td width="11%">-</td><td width="9%">+</td><td width="8%">+</td><td width="9%">-</td><td width="10%">+</td><td width="11%">-</td><td width="8%">-</td></tr><tr><td>IV</td><td width="8%">+</td><td width="8%">-</td><td width="11%">-</td><td width="9%">-</td><td width="8%">-</td><td width="9%">-</td><td width="10%">-</td><td width="11%">-</td><td width="8%">+</td></tr><tr><td colspan="10" align="center">Конструкции из природного камня</td></tr><tr><td>I</td><td width="8%">+</td><td width="8%">+</td><td width="11%">-</td><td width="9%">-</td><td width="8%">+</td><td width="9%">-</td><td width="10%">-</td><td width="11%">-</td><td width="8%">-</td></tr><tr><td>II</td><td width="8%">+</td><td width="8%">+</td><td width="11%">-</td><td width="9%">-</td><td width="8%">+</td><td width="9%">-</td><td width="10%">+</td><td width="11%">-</td><td width="8%">-</td></tr><tr><td>III</td><td width="8%">+</td><td width="8%">+</td><td width="11%">-</td><td width="9%">-</td><td width="8%">+</td><td width="9%">-</td><td width="10%">+</td><td width="11%">-</td><td width="8%">-</td></tr><tr><td>IV</td><td width="8%">+</td><td width="8%">-</td><td width="11%">-</td><td width="9%">-</td><td width="8%">-</td><td width="9%">-</td><td width="10%">-</td><td width="11%">-</td><td width="8%">+</td></tr><tr><td colspan="10" align="center">Деревянные конструкции</td></tr><tr><td>I</td><td width="8%">+</td><td width="8%">-</td><td width="11%">-</td><td width="9%">-</td><td width="8%">+</td><td width="9%">-</td><td width="10%">-</td><td width="11%">-</td><td width="8%">-</td></tr><tr><td>II</td><td width="8%">-</td><td width="8%">+</td><td width="11%">-</td><td width="9%">+</td><td width="8%">+</td><td width="9%">+</td><td width="10%">+</td><td width="11%">-</td><td width="8%">-</td></tr><tr><td>III</td><td width="8%">-</td><td width="8%">+</td><td width="11%">-</td><td width="9%">-</td><td width="8%">+</td><td width="9%">+</td><td width="10%">+</td><td width="11%">-</td><td width="8%">-</td></tr><tr><td>IV</td><td width="8%">+</td><td width="8%">-</td><td width="11%">-</td><td width="9%">-</td><td width="8%">-</td><td width="9%">-</td><td width="10%">-</td><td width="11%">-</td><td width="8%">+</td></tr><tr><td colspan="10" align="center">Металлические конструкции</td></tr><tr><td>I</td><td width="8%">-</td><td width="8%">+</td><td width="11%">-</td><td width="9%">-</td><td width="8%">+</td><td width="9%">-</td><td width="10%">-</td><td width="11%">-</td><td width="8%">-</td></tr><tr><td>II</td><td width="8%">-</td><td width="8%">+</td><td width="11%">-</td><td width="9%">-</td><td width="8%">+</td><td width="9%">-</td><td width="10%">-</td><td width="11%">-</td><td width="8%">-</td></tr><tr><td>III</td><td width="8%">-</td><td width="8%">-</td><td width="11%">-</td><td width="9%">-</td><td width="8%">-</td><td width="9%">-</td><td width="10%">-</td><td width="11%">+</td><td width="8%">-</td></tr><tr><td>IV</td><td width="8%">+</td><td width="8%">-</td><td width="11%">-</td><td width="9%">-</td><td width="8%">-</td><td width="9%">-</td><td width="10%">-</td><td width="11%">-</td><td width="8%">+</td></tr><tr><td colspan="10">Примечание - Мероприятия по ремонту и защите следует назначать после выполнения технического обследования и установления причин биоповреждений.</td></tr></tbody></table>

*Приложение Щ*

## ОСОБЕННОСТИ ЗАЩИТЫ ГИДРОТЕХНИЧЕСКИХ СООРУЖЕНИЙ ОТ БИОЛОГИЧЕСКОЙ КОРРОЗИИ

Настоящее приложение распространяется на речные и морские гидротехнические сооружения (плотины, шлюзы, трубопроводы, причальные и берегозащитные сооружения) по СП 58.13330. В приложении использованы результаты исследований МГСУ, АО "ВНИИГ им Б.Е. Веденеева", Санкт-Петербургского государственного университета, Санкт-Петербургского Технологического университета.

Щ.1. Защита гидротехнических сооружений от биокоррозии должна выполняться с учетом агрессивных химических воздействий среды эксплуатации, периодического увлажнения-высушивания, замораживания-оттаивания согласно требованиям настоящего свода правил.

Щ.2. Характер и интенсивность биоповреждений гидротехнических сооружений (ГТС) определяются многими факторами, главные из которых - адаптация и видовой отбор микроорганизмов в процессе эксплуатации, зависят от морфофизиологических и биохимических свойств повреждающих организмов и факторов окружающей среды, что предопределяет назначение способов защиты этих сооружений. Для ГТС характерен синергизм биоповреждений, связанный с взаимным стимулированием процессов разрушения (коррозии, старения, биоповреждений), а также развитием биоценоза. Высокая приспособляемость микроорганизмов к условиям обитания и источникам питания делает невозможным получение биостойких материалов вторичной защиты на длительный период и унификацию средств защиты.

Щ.3. К основным биодеструкторам строительных материалов и конструкций относятся представители следующих групп: бактерии, грибы, в том числе микромицеты, водоросли, лишайники, мхи, самосевные травы и деревья. Виды биоповреждения строительных материалов биодеструкторами приведены в таблице Щ.1. Различают микро- и макробиодеструкторы. Видовой состав наиболее часто встречающихся на ГТС микробиодеструкторов и макробиодеструкторов приведен в таблицах Щ.2 и Щ.3.

*Таблица Щ.1*

Виды биоповреждения строительных материалов микроорганизмами

| Механизм повреждения строительного материала микроорганизмами | Особенности микроорганизмов | Результат воздействия |
| --- | --- | --- |
| Прямое разрушение | Использование микроорганизмами ингредиентов материала в качестве питательного субстрата | Повреждение древесины, полимерных и органосодержащих материалов |
| Химическое разрушение | Коррозионное воздействие продуктов жизнедеятельности микроорганизмов на материалы | Повреждение стекла, керамики, бетона |
| Электрохимическое разрушение | Воздействие продуктов жизнедеятельности микроорганизмов на металлы в токопроводящих средах | Коррозия арматуры, металлических труб и балок |
| Механическое разрушение | Образование биопленок на поверхности материала, проникновение микроорганизмов в трещины и микротрещины, накопление (увеличение) биомассы | Разрушение кирпичной кладки, бетона, камня, древесины |
| Комбинированное разрушение | Комплексное воздействие микроорганизмов, их сообществ и продуктов их жизнедеятельности на строительные материалы | Разрушение натуральных камней, штукатурных и отделочных слоев, железобетона, деревянных конструкций |

*Таблица Щ.2*

Видовой состав основных биодеструкторов и степень их воздействия

<table width="100%"><tbody><tr><td align="center" width="46%">Виды биодеструкторов</td><td align="center" width="29%">Степень агрессивного воздействия среды</td><td align="center" width="25%">Частота воздействия</td></tr><tr><td width="46%">Alternaria alternate</td><td width="29%">**</td><td width="25%">++</td></tr><tr><td width="46%">Aspergillus flavus</td><td width="29%">**</td><td width="25%">+</td></tr><tr><td width="46%">Aspergillus niger</td><td width="29%">**</td><td width="25%">+</td></tr><tr><td width="46%">Aspergillus ochraceus</td><td width="29%">**</td><td width="25%">++</td></tr><tr><td width="46%">Aspergillus ustus</td><td width="29%">**</td><td width="25%">++</td></tr><tr><td width="46%">Aspergillus versicolor</td><td width="29%">**</td><td width="25%">+</td></tr><tr><td width="46%">Aureobasidium pullulans</td><td width="29%">*</td><td width="25%">+</td></tr><tr><td width="46%">Chaetomium globosum</td><td width="29%">**</td><td width="25%">+</td></tr><tr><td width="46%">Cladosporium cladosporioides</td><td width="29%">**</td><td width="25%">++</td></tr><tr><td width="46%">Cladosporium sphaerospermum</td><td width="29%">**</td><td width="25%">++</td></tr><tr><td width="46%">Epicoccum purpurascens</td><td width="29%">*</td><td width="25%">+</td></tr><tr><td width="46%">Fusarium oxysporum</td><td width="29%">*</td><td width="25%">+</td></tr><tr><td width="46%">Mucor racemosus</td><td width="29%">*</td><td width="25%">++</td></tr><tr><td width="46%">Paecilomyces variotii</td><td width="29%">*</td><td width="25%">+</td></tr><tr><td width="46%">Penicillium chrysogenum</td><td width="29%">**</td><td width="25%">+</td></tr><tr><td width="46%">Penicillium oxalicum</td><td width="29%">**</td><td width="25%">+</td></tr><tr><td width="46%">Penicillium verrucosum var. cyclopium</td><td width="29%">**</td><td width="25%">++</td></tr><tr><td width="46%">Scopulariopsis brevicaulis</td><td width="29%">*</td><td width="25%">+</td></tr><tr><td width="46%">Stachybotrys chartarum</td><td width="29%">**</td><td width="25%">+</td></tr><tr><td width="46%">Trichoderma viride</td><td width="29%">**</td><td width="25%">++</td></tr><tr><td width="46%">Ulocladium chartarum</td><td width="29%">*</td><td width="25%">+</td></tr><tr><td width="46%">Тионовые бактерии</td><td width="29%">**</td><td width="25%">++</td></tr><tr><td width="46%">Нитрифицирующие бактерии</td><td width="29%">**</td><td width="25%">++</td></tr><tr><td width="46%">Железобактерии</td><td width="29%">**</td><td width="25%">++</td></tr><tr><td width="46%">Актиномицеты</td><td width="29%">**</td><td width="25%">++</td></tr><tr><td width="46%">Сульфатредуцирующие бактерии</td><td width="29%">**</td><td width="25%">++</td></tr><tr><td colspan="3">Обозначения: "*" - агрессивная; "**" - сильноагрессивная; "+" - частая; "++" - очень частая.</td></tr></tbody></table>

*Таблица Щ.3*

Видовой состав грибов биодеструкторов древесины и их воздействие

<table width="100%"><tbody><tr><td rowspan="2" align="center" width="36%">Вид грибов</td><td rowspan="2" align="center" width="19%">Оптимальная влажность древесины, %</td><td colspan="2" align="center">Поражающее действие на древесину пород</td><td rowspan="2" align="center" width="16%">Частота воздействия</td></tr><tr><td align="center" width="16%">лиственных</td><td align="center" width="13%">хвойных</td></tr><tr><td width="36%">Настоящий домовой (Serpula lacrymans)</td><td width="19%">25 - 30</td><td width="16%">+</td><td width="13%">+</td><td width="16%">++</td></tr><tr><td width="36%">Белый домовой (Poria vaporaria)</td><td width="19%">40 - 60</td><td width="16%">-</td><td width="13%">+</td><td width="16%">++</td></tr><tr><td width="36%">Пленчатый домовый (Coniophora puteana)</td><td width="19%">35 - 45</td><td width="16%">+<br>(кроме дуба)</td><td width="13%">+</td><td width="16%">++</td></tr><tr><td width="36%">Пластинчатый, или шахтный, домовый (Paxillus panuoides)</td><td width="19%">60 - 80, при относительной влажности воздуха 100%</td><td width="16%">+</td><td width="13%">+</td><td width="16%">+</td></tr><tr><td colspan="5">Обозначения: "+" - частая; "++" - очень частая.</td></tr></tbody></table>

Щ.4. Методы защиты ГТС от биоповреждений подразделяют на механические, физические, химические, биологические, комбинированные. Их выбор должен основываться на экономической эффективности в жизненном цикле ГТС и осуществляться с учетом:

\- доказанной эффективности против широкой гаммы микроорганизмов-биодеструкторов;

\- способности разрушать микробиологический ил;

\- физической и химической совместимости с материалами конструкций и другими средствами защиты (в т.ч. ингибиторами коррозии стали), а также с окружающей средой;

\- легкости хранения и применения;

\- приемлемой биодеградации.

Щ.5. Проектирование защиты бетонных, железобетонных, металлических, каменных и деревянных конструкций ГТС от биологической коррозии выполняют с учетом требований разделов 5 и 6 и таблиц В.7, Р.1, Р.6, С.1, Т.1, Ш.1, Ш.2 и приложения Щ.

Щ.6. Гидротехнические сооружения, эксплуатирующиеся в водной среде, подвергаются интенсивному обрастанию водными организмами: моллюсками, ракообразными, водорослями и т.д. Для защиты конструкций следует применять биоциды (альгициды и моллюскоциды) в форме противообрастающих лакокрасочных покрытий или пропиток, эффективность которых доказана лабораторными и натурными исследованиями. Защита бетонных и железобетонных ГТС обеспечивается применением необрастающих биоцидных бетонов с использованием биоцидов типа ластанокса или катионного поверхностно-активного вещества (ПАВ) алкилбензилдиметиламмонийхлорида, что обеспечивает защиту от обрастания подводной части морских гидротехнических сооружений.

Щ.7. Класс гидротехнического сооружения следует назначать в соответствии с приложением Б СП 58.13330.2012. Для конструкций ГТС первого и второго класса степень агрессивности повышается на один уровень. Для сильноагрессивной среды защита от биокоррозии выполняется по специальному проекту.

Щ.8. Требования к проектированию защиты от биологической коррозии гидротехнических сооружений (ГТС) обеспечиваются:

\- выбором материалов, стойких к воздействию биодеструкторов;

\- применением конструктивных мер, снижающих агрессивное воздействие биодеструкторов.

Конструктивные меры для конструкций, эксплуатирующихся в атмосферных условиях, включают в себя создание формы, которая исключала бы возможность скопления на поверхности элементов конструкций биодеструкторов, атмосферной влаги, конденсата, органических и иных веществ, способствующих развитию биодеструкторов; а также исключение пазух, карманов, узких щелей и т.п. Конструкции ГТС должны быть доступными для осмотров, восстановления защитных покрытий и осуществления мер вторичной защиты.

Щ.9. При выборе защитных и конструкционных материалов необходимо оценить видовой состав биодеструкторов в районе возводимого или эксплуатируемого ГТС и определить биостойкость защитных и конструкционных материалов. Степень агрессивного воздействия биологически активных сред на бетонные и железобетонные конструкции определяется согласно приложению В, таблица В.7, на древесину - согласно приложению Р, таблицы Р.1, Р.6.

Щ.10. Из литотрофных бактерий наиболее активными агентами биоповреждений ГТС являются сульфатредуцирующие, тионовые, нитрифицирующие и железобактерии, вызывающие коррозию металлов, разрушение бетона, камня, кирпича и других строительных материалов неорганической природы. Жизнедеятельность органотрофов обеспечивается путем окисления органических веществ, поэтому они вызывают деградацию промышленных материалов на основе органических веществ, включая материалы вторичной защиты. Однако некоторые из них вызывают коррозию металлов, образуя агрессивные метаболиты (органические кислоты, аммиак, сульфид водорода и т.д.), что следует учитывать при назначении способов и методов защиты.

Щ.11. Оценку биостойкости материалов по результатам испытаний в лабораторных условиях, при проведении натурных испытаний, а также в процессе эксплуатации конструкций ГТС проводят в специализированной лаборатории в соответствии с таблицей Щ.4. Для использования в качестве материалов защиты от биокоррозии конструкций ГТС первого и второго класса следует принимать материалы, получившие по результатам испытании 0 баллов, для конструкций ГТС третьего и четвертого класса не более 1 балла.

*Таблица Щ.4*

Оценка степени биостойкости образцов испытуемых материалов

| Характеристика балла | Балл |
| --- | --- |
| Под микроскопом прорастания спор, конидий грибов и бактерий не обнаружено | 0 |
| Под микроскопом видны проросшие споры и незначительно развитый мицелий. Под микроскопом видны немногочисленные колонии бактерий | 1 |
