Repository: alexefanov/wiki

# LLM Wiki

Этот репозиторий хранит Obsidian vault для ведения локальной LLM-ориентированной базы знаний и одновременно является облачной LLM-ориентированной базой знаний, функционирующей на базе инфраструктуры Yandex.

Начинайте с `wiki/index.md`, затем переходите по связанным тематическим страницам. Исходные или слабо обработанные материалы находятся в `raw/`.

## Структура

- `wiki/` - обработанные заметки базы знаний и индексные страницы.
- `raw/` - исходные или обработанные заметки-источники.
- `raw/temp/` - исходные необработанные заметки-источники.
- `AGENTS.md` - schema-файл с правилами для LLM-агента, который поддерживает vault.

File: raw/Защита строительных конструкций от коррозии. Актуализированная редакция СНиП 2.03.11-85. СП 28.13330.2017 — Редакция от 08.05.2024.md (part 16 of 22)
---
<table width="100%"><tbody><tr><td rowspan="2" align="center" width="27%">Показатель агрессивности</td><td colspan="4" align="center">Показатель агрессивности жидкой среды <1> для сооружений, расположенных в грунтах с коэффициентом фильтрации свыше 0,1 м/сут, в открытом водоеме и для напорных сооружений из бетона марки по водонепроницаемости</td><td rowspan="2" align="center" width="18%">Степень агрессивного воздействия жидкой неорганической среды на бетон</td></tr><tr><td align="center" width="14%">W4</td><td align="center" width="14%">W6</td><td align="center" width="14%">W8</td><td align="center" width="14%">W10 - W12</td></tr><tr><td width="27%">Бикарбонатная щелочность, мг-экв/дм3 (град) <2></td><td width="14%">Св. 0 до 1,05</td><td width="14%">-</td><td width="14%">-</td><td width="14%">-</td><td width="18%">Слабоагрессивная</td></tr><tr><td rowspan="3" width="27%">Водородный показатель pH <3></td><td width="14%">Св. 5,0 до 6,5</td><td width="14%">Св. 4,0 до 5,0</td><td width="14%">Св. 3,5 до 4,0</td><td width="14%">Св. 3,0 до 3,5</td><td width="18%">То же</td></tr><tr><td width="14%">Св. 4,0 до 5,0</td><td width="14%">Св. 3,5 до 4,0</td><td width="14%">Св. 3,0 до 3,5</td><td width="14%">Св. 2,5 до 3,0</td><td width="19%">Среднеагрессивная</td></tr><tr><td width="14%">4,0 и менее</td><td width="14%">3,5 и менее</td><td width="14%">3,0 и менее</td><td width="14%">2,0 и менее</td><td width="19%">Сильноагрессивная</td></tr><tr><td rowspan="2" width="27%">Содержание агрессивной углекислоты, мг/дм3</td><td width="14%">Св. 10 до 40</td><td width="14%">Св. 40 до 100</td><td width="14%">Св. 100</td><td width="14%">-</td><td width="19%">Слабоагрессивная</td></tr><tr><td width="14%">Св. 40 до 100</td><td width="14%">Св. 100</td><td width="14%">-</td><td width="14%">-</td><td width="19%">Среднеагрессивная</td></tr><tr><td rowspan="3" width="27%">Содержание солей магния, мг/дм3, в пересчете на ион</td><td width="14%">Св. 1000 до 2000</td><td width="14%">Св. 2000 до 3000</td><td width="14%">Св. 3000 до 4000</td><td width="14%">Св. 4000 до 5000</td><td width="19%">Слабоагрессивная</td></tr><tr><td width="14%">Св. 2000 до 3000</td><td width="14%">Св. 3000 до 4000</td><td width="14%">Св. 4000 до 5000</td><td width="14%">Св. 5000 до 6000</td><td width="19%">Среднеагрессивная</td></tr><tr><td width="14%">Св. 3000</td><td width="14%">Св. 4000</td><td width="14%">Св. 5000</td><td width="14%">Св. 6000</td><td width="19%">Сильноагрессивная</td></tr><tr><td rowspan="3" width="27%">Содержание солей аммония, мг/дм3, в пересчете на ион</td><td width="14%">Св. 100 до 500</td><td width="14%">Св. 500 до 800</td><td width="14%">Св. 800 до 1000</td><td width="14%">- <4></td><td width="19%">Слабоагрессивная</td></tr><tr><td width="14%">Св. 500 до 800</td><td width="14%">Св. 800 до 1000</td><td width="14%">Св. 1000 до 1500</td><td width="14%">- <4></td><td width="19%">Среднеагрессивная</td></tr><tr><td width="14%">Св. 800</td><td width="14%">Св. 1000</td><td width="14%">Св. 1500</td><td width="14%">- <4></td><td width="19%">Сильноагрессивная</td></tr><tr><td rowspan="3" width="27%">Содержание едких щелочей, мг/дм3, в пересчете на ионы и</td><td width="14%">Св. 50000 до 60000</td><td width="14%">Св. 60000 до 80000</td><td width="14%">Св. 80000 до 100000</td><td width="14%">- <4></td><td width="19%">Слабоагрессивная</td></tr><tr><td width="14%">Св. 60000 до 80000</td><td width="14%">Св. 80000 до 100000</td><td width="14%">Св. 100000 до 150000</td><td width="14%">- <4></td><td width="19%">Среднеагрессивная</td></tr><tr><td width="14%">Св. 80000</td><td width="14%">Св. 100000</td><td width="14%">Св. 150000</td><td width="14%">- <4></td><td width="19%">Сильноагрессивная</td></tr><tr><td rowspan="3" width="27%">Суммарное содержание хлоридов, сульфатов <5>, нитратов и др. солей, мг/дм3, при наличии испаряющих поверхностей</td><td width="14%">Св. 10000 до 20000</td><td width="14%">Св. 20000 до 50000</td><td width="14%">Св. 50000 до 60000</td><td width="14%">- <4></td><td width="19%">Слабоагрессивная</td></tr><tr><td width="14%">Св. 20000 до 50000</td><td width="14%">Св. 50000 до 60000</td><td width="14%">Св. 60000 до 70000</td><td width="14%">- <4></td><td width="19%">Среднеагрессивная</td></tr><tr><td width="14%">Св. 50000</td><td width="14%">Св. 60000</td><td width="14%">Св. 70000</td><td width="14%">- <4></td><td width="19%">Сильноагрессивная</td></tr><tr><td colspan="6"><1> При оценке степени агрессивного воздействия среды в условиях эксплуатации сооружений, расположенных в слабофильтрующих грунтах с коэффициентом фильтрации менее 0,1 м/сут, значения показателей настоящей таблицы (кроме значений pH) должны быть умножены на 1,3. Значения водородного показателя pH должны быть уменьшены на 0,5 для бетонов марок по водонепроницаемости W4 - W8; для бетонов марок по водонепроницаемости более W8 степень агрессивного воздействия по величине pH оценивается как для бетона марки по водонепроницаемости W8.<br><2> При любом значении бикарбонатной щелочности среда неагрессивна по отношению к бетону марки по водонепроницаемости W6 и более, а также W4 при коэффициенте фильтрации грунта ниже 0,1 м/сут.<br><3> Оценка агрессивного воздействия среды по водородному показателю pH не распространяется на растворы органических кислот высоких концентраций и углекислоту.<br><4> Степень агрессивности устанавливается исследованиями.<br><5> Агрессивность растворов солей кристаллогидратов (сульфатов, хлоридов, нитратов и др.) при понижении температуры ниже 10 °C повышается на один уровень. Содержание сульфатов в зависимости от вида и минералогического состава цемента не должно превышать пределов, указанных в таблицах В.4 и В.5.</td></tr></tbody></table>

*Таблица В.4*

Степень агрессивного воздействия жидких сульфатных сред, содержащих бикарбонаты, для бетонов марок по водонепроницаемости W4 - W8

<table width="100%"><tbody><tr><td colspan="2" align="center">Цемент</td><td colspan="3" align="center">Показатель агрессивности жидкой среды <1> с содержанием сульфатов в пересчете на ионы, мг/дм3, для сооружений, расположенных в грунтах с коэффициентом фильтрации св. 0,1 м/сут, в открытом водоеме и для напорных сооружений при содержании ионов, мг-экв/дм3</td><td rowspan="2" align="center" width="14%">Степень агрессивного воздействия жидкой среды на бетон марки по водонепроницаемости W4 <2></td></tr><tr><td align="center" width="10%">Группа цементов по сульфатостойкости</td><td align="center" width="28%">Вид цемента</td><td align="center" width="16%">св. 0,0 до 3,0</td><td align="center" width="16%">св. 3,0 до 6,0</td><td align="center" width="16%">св. 6,0</td></tr><tr><td rowspan="3" width="10%">I</td><td rowspan="3" width="28%">Портландцемент, не вошедший в группу II</td><td width="16%">Св. 250 до 500</td><td width="16%">Св. 500 до 1000</td><td width="16%">Св. 1000 до 1200</td><td width="14%">Слабоагрессивная</td></tr><tr><td width="16%">Св. 500 до 1000</td><td width="16%">Св. 1000 до 1200</td><td width="16%">Св. 1200 до 1500</td><td width="15%">Среднеагрессивная</td></tr><tr><td width="16%">Св. 1000</td><td width="16%">Св. 1200</td><td width="16%">Св. 1500</td><td width="15%">Сильноагрессивная</td></tr><tr><td rowspan="3" width="10%">II</td><td rowspan="3" width="28%">Портландцемент с содержанием в клинкере не более 65%, не более 7%, + не более 22% и шлакопортландцемент <3></td><td width="16%">Св. 1500 до 3000</td><td width="16%">Св. 3000 до 4000</td><td width="16%">Св. 4000 до 5000</td><td width="15%">Слабоагрессивная</td></tr><tr><td width="16%">Св. 3000 до 4000</td><td width="16%">Св. 4000 до 5000</td><td width="16%">Св. 5000 до 6000</td><td width="15%">Среднеагрессивная</td></tr><tr><td width="16%">Св. 4000</td><td width="16%">Св. 5000</td><td width="16%">Св. 6000</td><td width="15%">Сильноагрессивная</td></tr><tr><td rowspan="3" width="10%">III</td><td rowspan="3" width="28%">Сульфатостойкие цементы</td><td width="16%">Св. 3000 до 6000</td><td width="16%">Св. 6000 до 8000</td><td width="16%">Св. 8000 до 12000</td><td width="15%">Слабоагрессивная</td></tr><tr><td width="16%">Св. 6000 до 8000</td><td width="16%">Св. 8000 до 12 000</td><td width="16%">Св. 12 000 до 15 000</td><td width="15%">Среднеагрессивная</td></tr><tr><td width="16%">Св. 8000</td><td width="16%">Св. 12 000</td><td width="16%">Св. 15 000</td><td width="15%">Сильноагрессивная</td></tr><tr><td colspan="6"><1> При оценке степени агрессивности среды в условиях эксплуатации сооружений, расположенных в слабофильтрующих грунтах с коэффициентом фильтрации менее 0,1 м/сут, показатели настоящей таблицы должны быть умножены на 1,3.<br><2> Показатели агрессивности приведены для бетона марки по водонепроницаемости W4. При оценке степени агрессивности среды для бетона марки по водонепроницаемости W6 показатели настоящей таблицы должны быть умножены на 1,3, для бетона марки по водонепроницаемости W8 - на 1,7.<br><3> Применение в бетоне портландцемента группы II с одновременным использованием добавок на основе микрокремнезема приравнивается к применению цемента группы III.</td></tr></tbody></table>

*Таблица В.5*

Степень агрессивного воздействия жидких сульфатных сред для бетонов марок по водонепроницаемости W10 - W20

<table width="100%"><tbody><tr><td colspan="2" align="center">Цементы</td><td colspan="2" align="center">Показатель агрессивности жидкой среды <1> с содержанием сульфатов в пересчете на ионы, мг/дм3, для сооружений, расположенных в грунтах с коэффициентом фильтрации св. 0,1 м/сут, в открытом водоеме и для напорных сооружений при марке бетона по водонепроницаемости</td><td rowspan="2" align="center" width="15%">Степень агрессивного воздействия жидкой среды на бетон</td></tr><tr><td align="center" width="10%">Группа цементов по сульфатостойкости</td><td align="center" width="29%">Вид цемента</td><td align="center" width="21%">W10 - W14</td><td align="center" width="25%">W16 - W20</td></tr><tr><td rowspan="3" width="10%">I</td><td rowspan="3" width="29%">Портландцемент, не вошедший в группу II</td><td width="21%">850 - 1250</td><td width="25%">Св. 1250 - 2500</td><td width="15%">Слабоагрессивная</td></tr><tr><td width="21%">1250 - 2500</td><td width="25%">Св. 2500 - 5000</td><td width="15%">Среднеагрессивная</td></tr><tr><td width="21%">Св. 2500</td><td width="25%">Св. 5000</td><td width="15%">Сильноагрессивная</td></tr><tr><td rowspan="3" width="10%">II</td><td rowspan="3" width="29%">Портландцемент с содержанием в клинкере - не более 65%, - не более 7%, + - не более 22% и шлакопортландцемент</td><td width="21%">5100 - 8000</td><td width="25%">Св. 8000 - 9000</td><td width="15%">Слабоагрессивная</td></tr><tr><td width="21%">8000 - 9000</td><td width="25%">Св. 9000 - 10000</td><td width="15%">Среднеагрессивная</td></tr><tr><td width="21%">Св. 9000</td><td width="25%">Св. 10000</td><td width="15%">Сильноагрессивная</td></tr><tr><td rowspan="3" width="10%">III</td><td rowspan="3" width="29%">Сульфатостойкие цементы</td><td width="21%">10200 - 12000</td><td width="25%">Св. 12000 - 15000</td><td width="15%">Слабоагрессивная</td></tr><tr><td width="21%">12000 - 15000</td><td width="25%">Св. 15000 - 20000</td><td width="15%">Среднеагрессивная</td></tr><tr><td width="21%">Св. 15000</td><td width="25%">Св. 20000</td><td width="15%">Сильноагрессивная</td></tr><tr><td colspan="5"><1> При оценке степени агрессивности среды в условиях эксплуатации конструкций, расположенных в слабофильтрующих грунтах с менее 0,1 м/сут, показатели агрессивности настоящей таблицы должны быть умножены на 1,3.<br><br>Примечание - Применение в бетоне портландцемента группы II с одновременным использованием добавок на основе микрокремнезема приравнивается к применению цементов группы III.</td></tr></tbody></table>

*Таблица В.6*

Степень агрессивного воздействия жидких органических сред

<table width="100%"><tbody><tr><td rowspan="2" align="center" width="29%">Среда</td><td colspan="3" align="center">Степень агрессивного воздействия жидких органических сред на бетон марки по водонепроницаемости</td></tr><tr><td align="center" width="24%">W4</td><td align="center" width="24%">W6</td><td align="center" width="24%">W8</td></tr><tr><td width="29%">Масла:</td><td width="24%"></td><td width="24%"></td><td width="24%"></td></tr><tr><td width="29%">минеральные</td><td width="24%">Слабоагрессивная</td><td width="24%">Слабоагрессивная</td><td width="24%">Неагрессивная</td></tr><tr><td width="29%">растительные</td><td width="24%">Среднеагрессивная</td><td width="24%">Среднеагрессивная</td><td width="24%">Слабоагрессивная</td></tr><tr><td width="29%">животные</td><td width="24%">То же</td><td width="24%">То же</td><td width="24%">То же</td></tr><tr><td width="29%">Нефть и нефтепродукты:</td><td width="24%"></td><td width="24%"></td><td width="24%"></td></tr><tr><td width="29%">сырая нефть <1></td><td width="24%">Среднеагрессивная</td><td width="24%">Среднеагрессивная</td><td width="24%">Слабоагрессивная</td></tr><tr><td width="29%">сернистая нефть</td><td width="24%">То же</td><td width="24%">Слабоагрессивная</td><td width="24%">То же</td></tr><tr><td width="29%">сернистый мазут <1></td><td width="24%">"</td><td width="24%">То же</td><td width="24%">"</td></tr><tr><td width="29%">дизельное топливо <1></td><td width="24%">Слабоагрессивная</td><td width="24%">"</td><td width="24%">Неагрессивная</td></tr><tr><td width="29%">керосин <1></td><td width="24%">То же</td><td width="24%">"</td><td width="24%">То же</td></tr><tr><td width="29%">бензин</td><td width="24%">Неагрессивная</td><td width="24%">Неагрессивная</td><td width="24%">"</td></tr><tr><td width="29%">Растворители:</td><td width="24%"></td><td width="24%"></td><td width="24%"></td></tr><tr><td width="29%">предельные углеводороды (гептан, октан, декан и т.д.)</td><td width="24%">Неагрессивная</td><td width="24%">Неагрессивная</td><td width="24%">Неагрессивная</td></tr><tr><td width="29%">ароматические углеводороды (бензол, толуол, ксилол, хлорбензол и т.д.)</td><td width="24%">Слабоагрессивная</td><td width="24%">То же</td><td width="24%">То же</td></tr><tr><td width="29%">кетоны (ацетон, метилэтилкетон, диэтилкетон и т.д.)</td><td width="24%">То же</td><td width="24%">Слабоагрессивная</td><td width="24%">"</td></tr><tr><td width="29%">Кислоты:</td><td width="24%"></td><td width="24%"></td><td width="24%"></td></tr><tr><td width="29%">водные растворы кислот (уксусная, лимонная, молочная и т.д.) концентрацией св. 0,05 г/дм3</td><td width="24%">Сильноагрессивная</td><td width="24%">Сильноагрессивная</td><td width="24%">Сильноагрессивная</td></tr><tr><td width="29%">жирные водонерастворимые кислоты (каприловая, капроновая и т.д.)</td><td width="24%">То же</td><td width="24%">Среднеагрессивная</td><td width="24%">Среднеагрессивная</td></tr><tr><td width="29%">Спирты:</td><td width="24%"></td><td width="24%"></td><td width="24%"></td></tr><tr><td width="29%">одноатомные</td><td width="24%">Слабоагрессивная</td><td width="24%">Неагрессивная</td><td width="24%">Неагрессивная</td></tr><tr><td width="29%">многоатомные</td><td width="24%">Среднеагрессивная</td><td width="24%">Среднеагрессивная</td><td width="24%">Слабоагрессивная</td></tr><tr><td width="29%">Мономеры:</td><td width="24%"></td><td width="24%"></td><td width="24%"></td></tr><tr><td width="29%">хлорбутадиен</td><td width="24%">Сильноагрессивная</td><td width="24%">Сильноагрессивная</td><td width="24%">Среднеагрессивная</td></tr><tr><td width="29%">стирол</td><td width="24%">Слабоагрессивная</td><td width="24%">Слабоагрессивная</td><td width="24%">Неагрессивная</td></tr><tr><td width="29%">Амиды:</td><td width="24%"></td><td width="24%"></td><td width="24%"></td></tr><tr><td width="29%">карбамид (водные растворы концентрацией от 50 до 150 г/дм3)</td><td width="24%">Слабоагрессивная</td><td width="24%">Слабоагрессивная</td><td width="24%">Неагрессивная</td></tr><tr><td width="29%">свыше 150 г/дм3</td><td width="24%">Среднеагрессивная</td><td width="24%">Среднеагрессивная</td><td width="24%">Слабоагрессивная</td></tr><tr><td width="29%">дициандиамид (водные растворы концентрацией до 10 г/дм3)</td><td width="24%">Слабоагрессивная</td><td width="24%">Слабоагрессивная</td><td width="24%">Слабоагрессивная</td></tr><tr><td width="29%">диметилформамид (водные растворы концентрацией от 20 до 50 г/дм3)</td><td width="24%">Среднеагрессивная</td><td width="24%">Слабоагрессивная</td><td width="24%">Слабоагрессивная</td></tr><tr><td width="29%">свыше 50 г/дм3</td><td width="24%">Сильноагрессивная</td><td width="24%">Среднеагрессивная</td><td width="24%">Среднеагрессивная</td></tr><tr><td width="29%">Прочие органические вещества:</td><td width="24%"></td><td width="24%"></td><td width="24%"></td></tr><tr><td width="29%">фенол (водные растворы концентрацией до 10 г/дм3)</td><td width="24%">Среднеагрессивная</td><td width="24%">Среднеагрессивная</td><td width="24%">Среднеагрессивная</td></tr><tr><td width="29%">формальдегид (водные растворы концентрацией от 20 до 50 г/дм3)</td><td width="24%">Слабоагрессивная</td><td width="24%">Слабоагрессивная</td><td width="24%">Неагрессивная</td></tr><tr><td width="29%">свыше 50 г/дм3</td><td width="24%">Среднеагрессивная</td><td width="24%">Среднеагрессивная</td><td width="24%">Слабоагрессивная</td></tr><tr><td width="29%">дихлорбутен</td><td width="24%">То же</td><td width="24%">То же</td><td width="24%">То же</td></tr><tr><td width="29%">тетрагидрофуран</td><td width="24%">"</td><td width="24%">Слабоагрессивная</td><td width="24%">"</td></tr><tr><td width="29%">сахар (водные растворы концентрацией св. 0,1 г/дм3)</td><td width="24%">Слабоагрессивная</td><td width="24%">То же</td><td width="24%">Неагрессивная</td></tr><tr><td colspan="4"><1> Для внутренних поверхностей днищ и стенок резервуаров для хранения нефти и нефтепродуктов воздействие сырой нефти и мазута следует оценивать как среднеагрессивное, а воздействие мазута, дизельного топлива и керосина - как слабоагрессивное. Для внутренних поверхностей покрытий резервуаров воздействие перечисленных жидкостей следует оценивать как слабоагрессивное.</td></tr></tbody></table>

*Таблица В.7*

Степень агрессивного воздействия биологически активных сред на бетонные и железобетонные конструкции

<table width="100%"><tbody><tr><td rowspan="2" align="center" width="32%">Агрессивная среда</td><td colspan="3" align="center">Степень агрессивного воздействия среды:</td></tr><tr><td align="center" width="20%">Сухой <1></td><td align="center" width="24%">Нормальной <1></td><td align="center" width="24%">Влажной <1></td></tr><tr><td width="32%">Грибы</td><td width="20%">Неагрессивная</td><td width="24%">Слабоагрессивная</td><td width="24%">Слабоагрессивная</td></tr><tr><td width="32%">Тионовые бактерии (концентрация сульфида водорода), мг/м3</td><td width="20%"></td><td width="24%"></td><td width="24%"></td></tr><tr><td width="32%">до 0,01</td><td width="20%">То же</td><td width="24%">То же</td><td width="24%">Среднеагрессивная</td></tr><tr><td width="32%">0,01 - 5</td><td width="20%">"</td><td width="24%">Среднеагрессивная</td><td width="24%">Сильноагрессивная</td></tr><tr><td width="32%">св. 5</td><td width="20%">"</td><td width="24%">Сильноагрессивная</td><td width="24%">То же</td></tr><tr><td colspan="4"><1> Влажность среды определяется по таблицам <a href="https://normativ.kontur.ru/document?moduleId=9&documentId=438753#l14">1</a> и <a href="https://normativ.kontur.ru/document?moduleId=9&documentId=438753#l18">2</a> СП 50.13330.2012.<br><br>Примечания<br>1. Степень агрессивного воздействия биологически активных сред приведена для бетона марки по водонепроницаемости W4. Для бетонов более высоких марок агрессивность среды оценивают по результатам специальных исследований. Для штукатурки степень агрессивного воздействия грибов возрастает по сравнению с бетоном марки по водонепроницаемости W4 на два уровня.<br>2. Для коллекторов сточных вод концентрацию сульфида водорода принимают по опыту эксплуатации сооружений или рассчитывают при проектировании в зависимости от состава сточных вод и конструктивных характеристик коллектора.<br>3. Степень агрессивного воздействия сред указана для температуры от 15 °C до 25 °C. При температуре выше 25 °C степень агрессивного воздействия в нормальной и влажной среде повышается на один уровень. При температуре ниже 15 °C степень агрессивного воздействия в нормальной и влажной среде понижается на один уровень.</td></tr></tbody></table>

*Таблица В.8*

Показатели опасности коррозии железобетонных конструкций, вызываемой блуждающими токами

<table width="100%"><tbody><tr><td rowspan="2" align="center" width="17%">Местонахождение конструкций</td><td rowspan="2" align="center" width="32%">Здания и сооружения</td><td colspan="2" align="center">Основные показатели опасности в анодных и знакопеременных зонах <1></td></tr><tr><td align="center" width="28%">Потенциал "арматура-бетон" по отношению к медносульфатному электроду, В</td><td align="center" width="24%">Плотность тока утечки с арматуры, мА/дм2</td></tr><tr><td width="17%">Под землей</td><td width="32%">Указанные в 5.7.1 при содержании ионов в подземной воде до 0,2 г/дм3</td><td width="28%">Св. 0,5</td><td width="24%">Св. 0,6</td></tr><tr><td rowspan="2" width="17%">Над землей</td><td width="32%">Отделений электролиза расплавов, сооружений промышленного рельсового транспорта</td><td width="28%">Св. 0,5</td><td width="24%">Св. 0,6</td></tr><tr><td width="32%">Отделений электролиза водных растворов</td><td width="28%">Св. 0,0</td><td width="24%">Св. 0,6</td></tr><tr><td colspan="4"><1> Приведенные показатели действительны при условии защиты арматуры бетоном в конструкциях с шириной раскрытия трещин не более указанной в 5.7.5. При наличии в защитном слое бетона трещин с шириной раскрытия, более указанной в 5.7.5, показатели опасности электрокоррозии следует принимать по нормативным документам.</td></tr></tbody></table>

*Приложение Г*

## АГРЕССИВНОЕ ВОЗДЕЙСТВИЕ ХЛОРИДОВ

*Таблица Г.1*

Максимально допустимая концентрация хлоридов в условиях воздействия жидких хлоридных сред на стальную арматуру железобетонных конструкций в открытом водоеме и в грунте

<table width="100%"><tbody><tr><td rowspan="2" align="center" width="21%">Толщина защитного слоя бетона, мм</td><td colspan="3" align="center">Максимальная допустимая концентрация хлоридов в жидкой среде, мг/дм3, для бетона с коэффициентом диффузии, см2/с (марками по водонепроницаемости)</td></tr><tr><td align="center" width="29%">Менее 5· до 1·<br>(W6 - W8)</td><td align="center" width="29%">Менее 1· до 5·<br>(W10 - W14)</td><td align="center" width="21%">Менее 5·<br>(W16 - W20)</td></tr><tr><td colspan="4">Зона переменного уровня воды и капиллярного подсоса в открытом водоеме или грунте с коэффициентом фильтрации 0,1 м/сут и более</td></tr><tr><td width="21%">20</td><td width="29%">500</td><td width="29%">1300</td><td width="21%">4100</td></tr><tr><td width="21%">30</td><td width="29%">700</td><td width="29%">1850</td><td width="21%">8300</td></tr><tr><td width="21%">50</td><td width="29%">1000</td><td width="29%">2700</td><td width="21%">18000</td></tr><tr><td colspan="4">Зона переменного уровня воды и капиллярного подсоса в грунте с коэффициентом фильтрации менее 0,1 м/сут</td></tr><tr><td width="21%">20</td><td width="29%">1150</td><td width="29%">3000</td><td width="21%">5000</td></tr><tr><td width="21%">30</td><td width="29%">1400</td><td width="29%">3700</td><td width="21%">9500</td></tr><tr><td width="21%">50</td><td width="29%">1750</td><td width="29%">4700</td><td width="21%">20000</td></tr><tr><td colspan="4">Примечания<br>1. При указанных значениях толщины защитного слоя и проницаемости бетона среда является агрессивной, если концентрации хлоридов превышают указанные в таблице - требуется вторичная защита.<br>2. В условиях полного и постоянного погружения содержание хлоридов не нормируется.</td></tr></tbody></table>

*Таблица Г.2*

Максимально допустимое содержание хлоридов в бетоне конструкций

<table width="100%"><tbody><tr><td align="center" width="48%">Вид армирования</td><td align="center" width="19%">Марка по содержанию хлоридов</td><td align="center" width="33%">Максимальное допустимое содержание хлоридов, % массы цемента</td></tr><tr><td width="48%">Неармированные конструкции</td><td width="19%">Cl 1,0</td><td width="33%">1,0</td></tr><tr><td width="48%">Ненапрягаемая арматура</td><td width="19%">Cl 0,4</td><td width="33%">0,4</td></tr><tr><td width="48%">Предварительно напряженная арматура</td><td width="19%">Cl 0,1</td><td width="33%">0,1</td></tr><tr><td colspan="3">Примечание - Содержание хлоридов в бетоне подсчитывается с учетом их количества в составе цемента, заполнителей, воде затворения, химических и минеральных добавок в расчете на ионы хлора.</td></tr></tbody></table>

*Приложение Д*

## ВИДЫ ЦЕМЕНТА ДЛЯ БЕТОНА В АГРЕССИВНЫХ СРЕДАХ

*Таблица Д.1*

<table width="100%"><tbody><tr><td rowspan="5">Вид цемента</td><td colspan="18">Среды эксплуатации</td></tr><tr><td rowspan="2">Неагрессивная среда</td><td colspan="4" rowspan="2">Карбонизация</td><td colspan="6">Хлоридная коррозия</td><td colspan="4" rowspan="2">Замораживание-оттаивание</td><td colspan="3" rowspan="2">Химическая коррозия</td></tr><tr><td colspan="3">Морская вода</td><td colspan="3">Прочие хлоридные воздействия</td></tr><tr><td colspan="18">Индексы сред эксплуатации</td></tr><tr><td>XO</td><td>XC1</td><td>XC2</td><td>XC3</td><td>XC4</td><td>XS1</td><td>XS2</td><td>XS3</td><td>XD1</td><td>XD2</td><td>XD3</td><td>XF1</td><td>XF2</td><td>XF3</td><td>XF4</td><td>XA1</td><td>XA2</td><td>XA3</td></tr><tr><td>ЦЕМ I</td><td>++</td><td>++</td><td>++</td><td>++</td><td>++</td><td>++</td><td>++</td><td>++</td><td>++</td><td>++</td><td>++</td><td>++</td><td>++</td><td>++</td><td>++</td><td>++</td><td>++</td><td>++</td></tr><tr><td>ЦЕМ II/А-Ш</td><td>++</td><td>++</td><td>++</td><td>++</td><td>++</td><td>++</td><td>++</td><td>++</td><td>++</td><td>++</td><td>+</td><td>+</td><td>и</td><td>и</td><td>и</td><td>++ <1></td><td>+ <1></td><td>+ <1></td></tr><tr><td>ЦЕМ II/В-Ш</td><td>++</td><td>+</td><td>+</td><td>+</td><td>+</td><td>++</td><td>++</td><td>-</td><td>+</td><td>+</td><td>-</td><td>+</td><td>-</td><td>-</td><td>-</td><td>++ <1></td><td>++ <1></td><td>++ <1></td></tr><tr><td>ЦЕМ II/А-П</td><td>++</td><td>-</td><td>-</td><td>-</td><td>-</td><td>-</td><td>++</td><td>-</td><td>-</td><td>-</td><td>-</td><td>-</td><td>-</td><td>-</td><td>-</td><td>++ <1></td><td>++ <1></td><td>++ <1></td></tr><tr><td>ЦЕМ II/А-З</td><td>++</td><td>-</td><td>-</td><td>-</td><td>-</td><td>-</td><td>++</td><td>-</td><td>-</td><td>-</td><td>-</td><td>-</td><td>-</td><td>-</td><td>-</td><td>++ <1></td><td>++ <1></td><td>++ <1></td></tr><tr><td>ЦЕМ II/А-Г</td><td>++</td><td>+</td><td>и</td><td>и</td><td>и</td><td>и</td><td>и</td><td>и</td><td>и</td><td>и</td><td>и</td><td>и</td><td>и</td><td>и</td><td>и</td><td>и</td><td>и</td><td>и</td></tr><tr><td>ЦЕМ II/А-МК</td><td>++</td><td>++</td><td>++</td><td>++</td><td>++</td><td>++</td><td>++</td><td>++</td><td>++</td><td>++</td><td>++</td><td>++</td><td>+</td><td>+</td><td>+</td><td>++</td><td>++</td><td>++</td></tr><tr><td>ЦЕМ II/А-И</td><td>++</td><td>++</td><td>+</td><td>+</td><td>+</td><td>+</td><td>+</td><td>и</td><td>+</td><td>+</td><td>+</td><td>+</td><td>-</td><td>-</td><td>-</td><td>++</td><td>+</td><td>-</td></tr><tr><td>ЦЕМ II/А-К</td><td>++</td><td>+</td><td>и</td><td>и</td><td>и</td><td>и</td><td>и</td><td>и</td><td>и</td><td>и</td><td>и</td><td>и</td><td>и</td><td>и</td><td>и</td><td>и</td><td>и</td><td>и</td></tr><tr><td>ЦЕМ III/А</td><td>++</td><td>++</td><td>+</td><td>+</td><td>+</td><td>++</td><td>++</td><td>++</td><td>++</td><td>++</td><td>++</td><td>+</td><td>-</td><td>-</td><td>-</td><td>+</td><td>+</td><td>+</td></tr><tr><td>ЦЕМ IV/А</td><td>++ <2></td><td>+</td><td>-</td><td>-</td><td>-</td><td>-</td><td>++ <2></td><td>-</td><td>+</td><td>-</td><td>-</td><td>-</td><td>-</td><td>-</td><td>-</td><td>- <3></td><td>- <3></td><td>- <3></td></tr><tr><td>ЦЕМ V/А</td><td>++</td><td>+</td><td>и</td><td>и</td><td>и</td><td>и</td><td>и</td><td>и</td><td>+</td><td>и</td><td>и</td><td>и</td><td>и</td><td>и</td><td>и</td><td>и</td><td>и</td><td>и</td></tr><tr><td colspan="19"></td></tr><tr><td>ПЦ-Д0</td><td>++</td><td>++</td><td>++</td><td>++</td><td>++</td><td>++</td><td>++</td><td>++</td><td>++</td><td>++</td><td>++</td><td>++</td><td>++</td><td>++</td><td>++</td><td>++</td><td>++</td><td>++</td></tr><tr><td>ПЦ-Д5</td><td>++</td><td>++</td><td>++</td><td>++</td><td>++</td><td>++</td><td>++</td><td>++</td><td>++</td><td>++</td><td>+</td><td>+</td><td>+</td><td>+</td><td>+</td><td>+</td><td>+</td><td>+</td></tr><tr><td>ПЦ-Д20 со шлаком</td><td>++</td><td>+</td><td>+</td><td>+</td><td>+</td><td>++</td><td>++</td><td>-</td><td>+</td><td>+</td><td>-</td><td>+</td><td>-</td><td>-</td><td>-</td><td>++ <1></td><td>++ <1></td><td>и</td></tr><tr><td>ПЦ-Д20 с пуццоланой</td><td>++</td><td>-</td><td>-</td><td>-</td><td>-</td><td>-</td><td>++</td><td>-</td><td>-</td><td>-</td><td>-</td><td>-</td><td>-</td><td>-</td><td>-</td><td>++ <1></td><td>++ <1></td><td></td></tr><tr><td>ШПЦ</td><td>++</td><td>++</td><td>+</td><td>+</td><td>+</td><td>++</td><td>++</td><td>++</td><td>++</td><td>++</td><td>++</td><td>+</td><td>-</td><td>-</td><td>-</td><td>+</td><td>+</td><td>+</td></tr><tr><td>ПЦ 400, 500-Д0-Н</td><td>++</td><td>++</td><td>++</td><td>++</td><td>++</td><td>++</td><td>++</td><td>++</td><td>++</td><td>++</td><td>++</td><td>++</td><td>++</td><td>++</td><td>++</td><td>++</td><td>++</td><td>++</td></tr><tr><td>ПЦ 500-Д5-Н</td><td>++</td><td>++</td><td>++</td><td>++</td><td>++</td><td>++</td><td>++</td><td>++</td><td>++</td><td>++</td><td>+</td><td>+</td><td>+</td><td>+</td><td>+</td><td>+</td><td>+</td><td>+</td></tr><tr><td>ПЦ 400, 500-Д20-Н со шлаком</td><td>++</td><td>+</td><td>+</td><td>+</td><td>+</td><td>++</td><td>++</td><td>-</td><td>+</td><td>+</td><td>+</td><td>+</td><td>-</td><td>-</td><td>-</td><td>++ <1></td><td>++ <1></td><td>++ <1></td></tr><tr><td>ПЦ 400, 500-Д20-Н с пуццоланой</td><td>++</td><td>-</td><td>-</td><td>-</td><td>-</td><td>-</td><td>++</td><td>-</td><td>-</td><td>-</td><td>-</td><td>-</td><td>-</td><td>-</td><td>-</td><td>++ <1></td><td>++ <1></td><td>++ <1></td></tr><tr><td colspan="19"></td></tr><tr><td>ЦЕМ I СС</td><td>++</td><td>++</td><td>++</td><td>++</td><td>++</td><td>++</td><td>++</td><td>++</td><td>++</td><td>++</td><td>++</td><td>++</td><td>++</td><td>++</td><td>++</td><td>++ <1></td><td>++ <1></td><td>++ <1></td></tr><tr><td>ЦЕМ II/А-Ш СС</td><td>++</td><td>++</td><td>++</td><td>++</td><td>++</td><td>++</td><td>++</td><td>++</td><td>++</td><td>++</td><td>+</td><td>+</td><td>и</td><td>и</td><td>и</td><td>++ <1></td><td>++ <1></td><td>++ <1></td></tr><tr><td>ЦЕМ II/А-П СС</td><td>++</td><td>-</td><td>-</td><td>+</td><td>-</td><td>-</td><td>++</td><td>-</td><td>+</td><td>-</td><td>-</td><td>-</td><td>-</td><td>-</td><td>-</td><td>++ <1></td><td>++ <1></td><td>++ <1></td></tr><tr><td>ЦЕМ II/А-К (Ш-П) СС</td><td>++</td><td>-</td><td>-</td><td>-</td><td>-</td><td>-</td><td>++</td><td>-</td><td>и</td><td>и</td><td>и</td><td>-</td><td>-</td><td>-</td><td>-</td><td>++ <1></td><td>++ <1></td><td>++ <1></td></tr><tr><td>ЦЕМ II/А-К (Ш-П, МК) СС</td><td>++</td><td>-</td><td>-</td><td>-</td><td>-</td><td>-</td><td>++</td><td>-</td><td>и</td><td>и</td><td>и</td><td>-</td><td>-</td><td>-</td><td>-</td><td>++ <1></td><td>++ <1></td><td>++ <1></td></tr><tr><td>ЦЕМ III/А СС</td><td>++</td><td>++</td><td>+</td><td>+</td><td>+</td><td>++</td><td>++</td><td>++</td><td>++</td><td>++</td><td>+</td><td>+</td><td>-</td><td>-</td><td>-</td><td>++ <1></td><td>++ <1></td><td>++ <1></td></tr><tr><td colspan="19"><1> Рекомендуется в сульфатных средах.<br><2> Рекомендуется в подводной и внутренней зоне массивных конструкций.<br><3> Допускается в сульфатных средах.<br><br>Обозначения: "++" рекомендуется; "+" допускается; "-" не допускается; "и" требуется испытание.</td></tr></tbody></table>

*Приложение Е*

## ПОКАЗАТЕЛИ ПРОНИЦАЕМОСТИ БЕТОНА

*Таблица Е.1*

<table width="100%"><tbody><tr><td rowspan="2" align="center" width="26%">Характеристика бетона</td><td colspan="5" align="center">Категория проницаемости бетона</td></tr><tr><td align="center" width="13%">Нормальная</td><td align="center" width="15%">Пониженная</td><td align="center" width="15%">Низкая</td><td colspan="2" align="center">Особо низкая</td></tr><tr><td width="26%">Марка бетона по водонепроницаемости</td><td width="13%">W4</td><td width="15%">W6</td><td width="15%">W8</td><td width="15%">W10 - W14</td><td width="17%">W16 - W20</td></tr><tr><td width="26%">Коэффициент фильтрации, см/с</td><td width="13%">Св. 2· до 7·</td><td width="15%">Св. 6· до 2·</td><td width="15%">Св. 1· до 6·</td><td width="15%">Св. 5· до 1·</td><td width="17%">Менее 5·</td></tr><tr><td width="26%">Коэффициент диффузии для хлоридов, см2/с</td><td width="13%">-</td><td colspan="2">Менее 5· до 1·</td><td width="15%">Менее 1· до 5·</td><td width="17%">Менее 5·</td></tr><tr><td width="26%">Водоцементное отношение, не более</td><td width="13%">0,6</td><td width="15%">0,55</td><td width="15%">0,45</td><td width="15%">0,35</td><td width="16%">0,3</td></tr><tr><td width="26%">Водопоглощение по массе, %</td><td width="13%">Св. 4,7 до 5,7</td><td width="15%">Св. 4,2 до 4,7</td><td width="15%">Св. 3,7 до 4,2</td><td width="15%">Св. 3,0 до 3,7</td><td width="16%">Менее 3,0</td></tr></tbody></table>

*Приложение Ж*

## ТРЕБОВАНИЯ К БЕТОНАМ И ЖЕЛЕЗОБЕТОННЫМ КОНСТРУКЦИЯМ

*Таблица Ж.1*

Требования к морозостойкости бетона конструкций, работающих в условиях знакопеременных температур

<table width="100%"><tbody><tr><td colspan="2" align="center">Условия работы конструкций</td><td rowspan="2" align="center" width="26%">Марка бетона по морозостойкости <1>, не ниже</td></tr><tr><td align="center" width="43%">Характеристика режима</td><td align="center" width="30%">Расчетная зимняя температура наружного воздуха, °C</td></tr><tr><td width="43%">1. Попеременное замораживание и оттаивание:</td><td width="30%"></td><td width="26%"></td></tr><tr><td rowspan="4" width="43%">в насыщенном состоянии при действии морской воды, минерализованных, в том числе надмерзлотных вод, противогололедных реагентов</td><td width="30%">Ниже -40</td><td width="26%"></td></tr><tr><td width="30%">Ниже -20 до -40 включ.</td><td width="26%"></td></tr><tr><td width="30%">Ниже -5 до -20 включ.</td><td width="26%"></td></tr><tr><td width="30%">-5 и выше</td><td width="26%"></td></tr><tr><td rowspan="4" width="43%">в насыщенном состоянии при действии пресных вод</td><td width="30%">Ниже -40</td><td width="26%"></td></tr><tr><td width="30%">Ниже -20 до -40 включ.</td><td width="26%"></td></tr><tr><td width="30%">Ниже -5 до -20 включ.</td><td width="26%"></td></tr><tr><td width="30%">-5 и выше</td><td width="26%"></td></tr><tr><td rowspan="4" width="43%">в условиях эпизодического увлажнения (например, надземные конструкции, подвергающиеся атмосферным воздействиям)</td><td width="30%">Ниже -40</td><td width="26%"></td></tr><tr><td width="30%">Ниже -20 до -40 включ.</td><td width="26%"></td></tr><tr><td width="30%">Ниже -5 до -20 включ.</td><td width="26%"></td></tr><tr><td width="30%">-5 и выше</td><td width="26%"></td></tr><tr><td rowspan="4" width="43%">в условиях воздушно-влажного состояния, в отсутствии эпизодического увлажнения (например, конструкции, подвергающиеся воздействию окружающего воздуха, но защищенные от воздействия атмосферных осадков)</td><td width="30%">Ниже -40</td><td width="26%"></td></tr><tr><td width="30%">Ниже -20 до -40 включ.</td><td width="26%"></td></tr><tr><td width="30%">Ниже -5 до -20 включ.</td><td width="26%"></td></tr><tr><td width="30%">-5 и выше</td><td width="26%"></td></tr><tr><td rowspan="4" width="43%">2. Одноразовое, в течение года, воздействие температуры, °C, в водонасыщенном состоянии (например, конструкции, находящиеся в грунте или под водой)</td><td width="30%">Ниже -40</td><td width="26%"></td></tr><tr><td width="30%">Ниже -20 до -40 включ.</td><td width="26%"></td></tr><tr><td width="30%">Ниже -5 до -20 включ.</td><td width="26%"></td></tr><tr><td width="30%">-5 и выше</td><td width="26%"></td></tr><tr><td colspan="3">Примечания<br>1. При консервации незавершенного строительства, а также в период строительства, следует обеспечивать защиту от увлажнения или теплоизоляцию конструкций, например, обваловкой грунтом фундаментных конструкций.<br>2. Для конструкций, части которых находятся в различных влажностных условиях, например, опоры ЛЭП, колонны, стойки и т.п. марку бетона по морозостойкости назначают как для наиболее подверженного увлажнению и замораживанию участка конструкции.<br>3. Марки бетона по морозостойкости для конструкций сооружений водоснабжения, мостов и труб, аэродромов, автомобильных дорог и гидротехнических сооружений при воздействии пресной воды следует назначать согласно требованиям <a href="https://normativ.kontur.ru/document?moduleId=9&documentId=428485#l32">СП 31.13330</a>, СП 34.13330, <a href="https://normativ.kontur.ru/document?moduleId=9&documentId=430107#l0">СП 35.13330</a>, СП 41.13330, СП 121.13330; при воздействии минерализованной воды (в том числе морской воды) - по настоящему своду правил.<br>4. Расчетная зимняя температура наружного воздуха принимается по <a href="https://normativ.kontur.ru/document?moduleId=9&documentId=459320#l10">СП 131.13330</a> как температура наиболее холодной пятидневки, обеспеченностью 0,92.</td></tr></tbody></table>

*Таблица Ж.2*

Требования к морозостойкости бетона и раствора стеновых конструкций

<table width="100%"><tbody><tr><td colspan="2" align="center" width="23%">Условия работы конструкций</td><td colspan="3" rowspan="2" align="center">Минимальная марка бетона по морозостойкости наружных стен отапливаемых зданий из бетона</td></tr><tr><td rowspan="2" align="center" width="23%">Относительная влажность внутреннего воздуха помещения, %</td><td rowspan="2" align="center" width="29%">Расчетная зимняя температура наружного воздуха <1>, °C</td></tr><tr><td align="center" width="15%">ячеистого</td><td align="center" width="15%">легкого, поризованного</td><td align="center" width="19%">тяжелого и мелкозернистого</td></tr><tr><td rowspan="4" width="23%"></td><td width="29%">Ниже -40</td><td width="15%">F100</td><td width="15%"></td><td width="19%"></td></tr><tr><td width="29%">Ниже -20 до -40 включ.</td><td width="15%">F75</td><td width="15%"></td><td width="19%"></td></tr><tr><td width="29%">Ниже -5 до -20 включ.</td><td width="15%">F50</td><td width="15%"></td><td width="19%"></td></tr><tr><td width="29%">-5 и выше</td><td width="15%">F35</td><td width="15%"></td><td width="19%"></td></tr><tr><td rowspan="4" width="23%"></td><td width="29%">Ниже -40</td><td width="15%">F75</td><td width="15%"></td><td width="19%"></td></tr><tr><td width="29%">Ниже -20 до -40 включ.</td><td width="15%">F50</td><td width="15%"></td><td width="19%"></td></tr><tr><td width="29%">Ниже -5 до -20 включ.</td><td width="15%">F35</td><td width="15%"></td><td width="19%">-</td></tr><tr><td width="29%">-5 и выше</td><td width="15%">F25</td><td width="15%"></td><td width="19%">-</td></tr><tr><td rowspan="4" width="23%"></td><td width="29%">Ниже -40</td><td width="15%">F50</td><td width="15%"></td><td width="19%"></td></tr><tr><td width="29%">Ниже -20 до -40 включ.</td><td width="15%">F35</td><td width="15%"></td><td width="19%">-</td></tr><tr><td width="29%">Ниже -5 до -20 включ.</td><td width="15%">F25</td><td width="15%"></td><td width="19%">-</td></tr><tr><td width="29%">-5 и выше</td><td width="15%">F15</td><td width="15%"></td><td width="19%">-</td></tr><tr><td colspan="5" width="23%"><1> Расчетная зимняя температура наружного воздуха принимается по <a href="https://normativ.kontur.ru/document?moduleId=9&documentId=459320#l10">СП 131.13330</a> как температура наиболее холодной пятидневки, обеспеченностью 0,92.</td></tr></tbody></table>

*Таблица Ж.3*
