Repository: alexefanov/wiki

# LLM Wiki

Этот репозиторий хранит Obsidian vault для ведения локальной LLM-ориентированной базы знаний и одновременно является облачной LLM-ориентированной базой знаний, функционирующей на базе инфраструктуры Yandex.

Начинайте с `wiki/index.md`, затем переходите по связанным тематическим страницам. Исходные или слабо обработанные материалы находятся в `raw/`.

## Структура

- `wiki/` - обработанные заметки базы знаний и индексные страницы.
- `raw/` - исходные или обработанные заметки-источники.
- `raw/temp/` - исходные необработанные заметки-источники.
- `AGENTS.md` - schema-файл с правилами для LLM-агента, который поддерживает vault.

File: raw/Защита строительных конструкций от коррозии. Актуализированная редакция СНиП 2.03.11-85. СП 28.13330.2017 — Редакция от 08.05.2024.md (part 17 of 22)
---
Требования к железобетонным конструкциям, эксплуатирующимся при воздействии газовых и твердых агрессивных сред

<table width="100%"><tbody><tr><td rowspan="2" align="center" width="11%">Группа арматурной стали</td><td rowspan="2" align="center">Класс арматуры <1></td><td colspan="3" align="center">Категория требований к трещиностойкости и предельно допустимая ширина непродолжительного и продолжительного раскрытия трещин, мм, <2> в среде</td><td colspan="3" align="center">Минимальное значение толщины защитного слоя бетона <3>, мм (над чертой), и марка бетона по водонепроницаемости <4> (под чертой) в среде</td></tr><tr><td align="center" width="13%">слабоагрессивной</td><td align="center" width="13%">среднеагрессивной</td><td align="center" width="13%">сильноагрессивной</td><td align="center" width="11%">слабоагрессивной</td><td align="center" width="11%">среднеагрессивной</td><td align="center" width="11%">сильноагрессивной</td></tr><tr><td width="11%"></td><td colspan="7" align="center">Конструкции без предварительного напряжения</td></tr><tr><td width="11%">I</td><td>А240,<br>А400,<br>А500,<br>,<br>В500</td><td align="center" width="13%">3<br>-------------<br>0,25 (0,20)</td><td align="center" width="13%">3 <5><br>-------------<br>0,15 (0,10)</td><td align="center" width="13%">3 <5><br>-------------<br>0,10 (0,05)</td><td align="center" width="11%">20<br>-----<br>W4</td><td align="center" width="11%">20<br>-----<br>W6</td><td align="center" width="11%">25<br>-----<br>W8</td></tr><tr><td width="11%"></td><td colspan="7" align="center">Конструкции с предварительным напряжением</td></tr><tr><td rowspan="3" width="11%">II</td><td>А600,</td><td align="center" width="13%">2<br>-------------<br>015 (0,10)</td><td align="center" width="13%">1<br>---<br>-</td><td align="center" width="13%">1<br>---<br>-</td><td align="center" width="11%">25<br>-----<br>W6</td><td align="center" width="11%">25<br>-----<br>W8</td><td align="center" width="11%">25<br>-----<br>W8</td></tr><tr><td>А800 <6>,<br>А1000 <6></td><td align="center" width="13%">2<br>-------------<br>0,15 (0,10)</td><td align="center" width="13%">1<br>---<br>-</td><td align="center" width="13%">1<br>---<br>-</td><td align="center" width="11%">25<br>-----<br>W6</td><td align="center" width="11%">25<br>-----<br>W8</td><td align="center" width="11%">25<br>-----<br>W8</td></tr><tr><td>,<br><7>,<br><7>,<br><7>,<br><7>,<br>К1400 (К7),<br>К1500 (К7),<br>К1600,<br>К1700</td><td align="center" width="13%">2<br>------<br>0,10</td><td align="center" width="13%">1<br>---<br>-</td><td align="center" width="13%">1<br>---<br>-</td><td align="center" width="11%">25<br>-----<br>W8</td><td align="center" width="11%">25<br>-----<br>W8</td><td align="center" width="11%">25<br>-----<br>W8</td></tr><tr><td width="11%">III</td><td>Арматура композитная полимерная</td><td colspan="6">Ширина раскрытия трещин, минимальная толщина защитного слоя и марка бетона по водонепроницаемости не нормируются</td></tr><tr><td colspan="8"><1> Обозначения классов арматуры приняты в соответствии с СП 63.13330. Классы арматуры, методы ее изготовления и эксплуатационные характеристики принимаются в соответствии с нормативными документами.<br><2> Над чертой - категория требований к трещиностойкости; под чертой - допустимая ширина непродолжительного и продолжительного (в скобках) раскрытия трещин.<br><3> Значение толщины защитного слоя для сборных железобетонных конструкций, для монолитных конструкций его следует увеличивать на 5 мм.<br><4> Марки бетона по водонепроницаемости для средне- и сильноагрессивных сред даны для условия наличия изоляционных покрытий. При отсутствии покрытий марки бетона по водонепроницаемости должны быть увеличены и назначаются в каждом конкретном случае в зависимости от вида конструкций и условий воздействия среды.<br><5> В конструкциях без предварительного напряжения арматура классов А400, А500 и А600, подвергаемая при изготовлении термомеханическому упрочнению, допускается к применению при условии подтверждения стойкости против коррозионного растрескивания испытаниями продолжительностью не менее 40 ч.<br><6> В конструкциях с предварительным напряжением арматура классов А600, А800, А1000, подвергаемая при изготовлении термомеханическому упрочнению, допускается к применению при условии подтверждения стойкости против коррозионного растрескивания испытаниями продолжительностью не менее 100 ч.<br><7> Высокопрочная проволока может выпускаться гладкой или периодического профиля.</td></tr></tbody></table>

*Таблица Ж.4*

Требования к железобетонным конструкциям при воздействии агрессивных жидких сред

<table width="100%"><tbody><tr><td rowspan="2" align="center" width="11%">Группа арматурной стали</td><td rowspan="2" align="center">Класс арматуры <1></td><td colspan="3" align="center">Категория требований к трещиностойкости и предельно допустимая ширина непродолжительного и продолжительного раскрытия трещин, мм, <2> в среде</td><td colspan="3" align="center">Минимальное значение толщины защитного слоя бетона <3>, мм (над чертой), и марка бетона по водонепроницаемости <4> (под чертой) в среде</td></tr><tr><td align="center" width="13%">слабоагрессивной</td><td align="center" width="13%">среднеагрессивной</td><td align="center" width="13%">сильноагрессивной</td><td align="center" width="11%">слабоагрессивной</td><td align="center" width="11%">среднеагрессивной</td><td align="center" width="11%">сильноагрессивной</td></tr><tr><td align="center" width="11%"></td><td colspan="7" align="center">Конструкции без предварительного напряжения</td></tr><tr><td width="11%">I</td><td>А240,<br>А400,<br>А500,<br>А600,<br>,<br>В500</td><td align="center" width="13%">3<br>-------------<br>0,20 (0,15)</td><td align="center" width="13%">3 <5><br>-------------<br>0,15 (0,10)</td><td align="center" width="13%">3 <5><br>-------------<br>0,10 (0,05)</td><td align="center" width="11%">20<br>-----<br>W4</td><td align="center" width="11%">20<br>-----<br>W6</td><td align="center" width="11%">25<br>-----<br>W8</td></tr><tr><td width="11%"></td><td colspan="7" align="center">Конструкции с предварительным напряжением</td></tr><tr><td rowspan="3" width="11%">II</td><td>А600,</td><td align="center" width="13%">2<br>-------------<br>0,15 (0,10)</td><td align="center" width="13%">1<br>---<br>-</td><td align="center" width="13%">1<br>---<br>-</td><td align="center" width="11%">25<br>-----<br>W6</td><td align="center" width="11%">25<br>-----<br>W8</td><td align="center" width="11%">25<br>-----<br>W8</td></tr><tr><td>А800 <6>,<br>А1000 <6></td><td align="center" width="13%">2<br>-------------<br>0,15 (0,10)</td><td align="center" width="13%">1<br>---<br>-</td><td align="center" width="13%">1<br>---<br>-</td><td align="center" width="11%">25<br>-----<br>W6</td><td align="center" width="11%">25<br>-----<br>W8</td><td align="center" width="11%">25<br>-----<br>W8</td></tr><tr><td><7>,<br><7>,<br><7>,<br><7>,<br><7>,<br>К1400 (К7),<br>К1500 (К7),<br>К1600,<br>К1700</td><td align="center" width="13%">2<br>------<br>0,10</td><td align="center" width="13%">1<br>---<br>-</td><td align="center" width="13%">1<br>---<br>-</td><td align="center" width="11%">25<br>-----<br>W8</td><td align="center" width="11%">25<br>-----<br>W8</td><td align="center" width="11%">25<br>-----<br>W8</td></tr><tr><td width="11%">III</td><td>Арматура композитная полимерная</td><td colspan="6">Ширина раскрытия трещин, минимальная толщина защитного слоя и марка бетона по водонепроницаемости не нормируются</td></tr><tr><td colspan="8"><1> Обозначения классов арматуры приняты в соответствии с СП 63.13330. Классы арматуры, методы ее изготовления и эксплуатационные характеристики принимаются в соответствии с нормативными документами.<br><2> Над чертой - категория требований к трещиностойкости; под чертой - допустимая ширина непродолжительного и продолжительного (в скобках) раскрытия трещин.<br><3> Значение толщины защитного слоя для сборных железобетонных конструкций, для монолитных конструкций его следует увеличивать на 5 мм.<br><4> Марки бетона по водонепроницаемости для средне- и сильноагрессивных сред даны из условия наличия изоляционных покрытий. При отсутствии покрытий марки бетона по водонепроницаемости должны быть увеличены и назначаются в каждом конкретном случае в зависимости от вида конструкций и условий воздействия среды.<br><5> В конструкциях без предварительного напряжения арматура классов А400, А500 и А600, подвергаемая при изготовлении термомеханическому упрочнению, допускается к применению при условии подтверждения стойкости против коррозионного растрескивания испытаниями продолжительностью не менее 40 ч.<br><6> В конструкциях с предварительным напряжением арматура классов А600, А800, А1000, подвергаемая при изготовлении термомеханическому упрочнению, допускается к применению при условии подтверждения стойкости против коррозионного растрескивания испытаниями продолжительностью не менее 100 ч.<br><7> Высокопрочная проволока может выпускаться гладкой или периодического профиля.<br><br>Примечания<br>1. При возможной фильтрации через трещины жидкие среды оцениваются как средне- и сильноагрессивные по отношению к стальной арматуре. Защита от коррозии железобетонных конструкций осуществляется исключением фильтрации совместным применением методов первичной и вторичной защиты.<br>2. В средах, характеризующихся периодическим смачиванием и капиллярным всасыванием растворов хлоридов, трещины шириной раскрытия более 0,10 (0,05) мм в бетоне защитного слоя железобетонных конструкций не допускаются.</td></tr></tbody></table>

*Таблица Ж.5*

Требования к защитному слою бетона железобетонных конструкций, эксплуатирующихся при воздействии диоксида углерода

<table width="100%"><tbody><tr><td rowspan="2" align="center" width="21%">Концентрация диоксида углерода в воздухе, мг/м3</td><td rowspan="2" align="center" width="16%">Толщина защитного слоя, мм</td><td colspan="3" align="center">Максимальное допустимое значение коэффициента диффузии D·, см2/с, диоксида углерода в бетоне железобетонных конструкций со сроком эксплуатации, лет</td></tr><tr><td align="center" width="21%">20</td><td align="center" width="21%">50</td><td align="center" width="21%">100</td></tr><tr><td rowspan="3" width="21%">До 600</td><td width="16%">10</td><td width="21%">1,14</td><td width="21%">0,45</td><td width="21%">0,23</td></tr><tr><td width="16%">15</td><td width="21%">2,57</td><td width="21%">1,03</td><td width="21%">0,51</td></tr><tr><td width="16%">20</td><td width="21%">4,57</td><td width="21%">1,83</td><td width="21%">0,91</td></tr><tr><td rowspan="3" width="21%">От 600 до 6000</td><td width="16%">10</td><td width="21%">0,26</td><td width="21%">0,10</td><td width="21%">0,05</td></tr><tr><td width="16%">15</td><td width="21%">0,46</td><td width="21%">0,18</td><td width="21%">0,09</td></tr><tr><td width="16%">20</td><td width="21%">0,71</td><td width="21%">0,28</td><td width="21%">0,14</td></tr></tbody></table>

*Приложение И*

## УСЛОВИЯ ВОЗДЕЙСТВИЯ СРЕДЫ НА ЗАКЛАДНЫЕ ДЕТАЛИ И СОЕДИНИТЕЛЬНЫЕ ЭЛЕМЕНТЫ В ЗДАНИЯХ С НАРУЖНЫМИ СТЕНАМИ ИЗ ТРЕХСЛОЙНЫХ СТЕНОВЫХ ПАНЕЛЕЙ

*Таблица И.1*

Степень агрессивного воздействия среды на закладные детали и соединительные элементы

| Номер группы по 5.5.11 | Характеристика среды и условная степень ее агрессивного воздействия | Тип закладных деталей и соединительных элементов |
| --- | --- | --- |
| I | Влажность воздуха и температура соответствуют условиям открытой экспозиции;   степень агрессивного воздействия среды - среднеагрессивная | В узлах соединения:   \- ограждений лоджий между собой и со стенками лоджий вне уровня пола;   \- плит перекрытий лоджий к стеновым панелям и стенкам лоджий в потолочном углу |
| II | То же, но коррозионные процессы замедлены в связи с наличием обетонирования;   степень агрессивного воздействия среды - слабоагрессивная | В обетонируемых или замоноличиваемых узлах соединений:   \- ограждений лоджий между собой, со стенками лоджий, с панелями перекрытий лоджий в уровне пола;   \- плит перекрытий лоджий к стенкам лоджий и стеновым панелям |
| III | Возможность увлажнения зависит от качества устройства стыков, температура положительная; степень агрессивного воздействия среды - неагрессивная | В замоноличиваемых узлах соединений, в которых закладные и соединительные детали расположены в уровне внутреннего слоя бетона наружной стеновой панели |
| IV | Возможность увлажнения зависит от качества устройства стыков; температуры - от положительных внутренних до климатических наружных, образование фазовой пленки влаги в точке росы; степень агрессивного воздействия среды - среднеагрессивная | В замоноличиваемых узлах соединений, в которых закладные и соединительные детали расположены по всей толщине наружной трехслойной стеновой панели |
| V | Влажность воздуха и температура соответствуют условиям отапливаемых зданий;   степень агрессивного воздействия среды - неагрессивная | В узлах соединения внутренних конструкций между собой независимо от их примыкания к наружным стенам |

*Приложение К*

## ЗАЩИТА ОТ КОРРОЗИИ ЗАКЛАДНЫХ ДЕТАЛЕЙ И СОЕДИНИТЕЛЬНЫХ ЭЛЕМЕНТОВ

*Таблица К.1*

Способы защиты закладных деталей и соединительных элементов

| Группа закладных деталей по таблице И.1 | Способ защиты |
| --- | --- |
| I | 1\. Горячее цинкование толщиной 60 мкм.   2\. Холодное цинкование цинкнаполненными композициями толщиной 120 - 150 мкм.   3\. Комбинированное покрытие - холодное цинкование цинкнаполненными композициями толщиной 60 - 70 мкм и лакокрасочное атмосферостойкое покрытие групп IIа или IIIа (толщиной 80 - 100 мкм) |
| II | Обетонирование или замоноличивание при наличии защиты по вариантам:   1\. Горячее цинкование толщиной 50 мкм.   2\. Холодное цинкование цинкнаполненными композициями толщиной 60 - 70 мкм |
| III | Замоноличивание без требований по защите поверхностей |
| IV | Замоноличивание при наличии защиты по вариантам:   1\. Горячее цинкование толщиной 60 мкм.   2\. Холодное цинкование цинкнаполненными композициями толщиной 80 - 100 мкм |
| V | Защита не требуется |

*Приложение Л*

## ТРЕБОВАНИЯ К ЗАЩИТЕ ОГРАЖДАЮЩИХ КОНСТРУКЦИЙ

*Таблица Л.1*

Защита ограждающих конструкций в помещении в зависимости от степени агрессивности среды

<table width="100%"><tbody><tr><td rowspan="2" align="center" width="25%">Степень агрессивного воздействия среды в помещении</td><td colspan="2" align="center">Требование к защите ограждающих конструкций</td></tr><tr><td align="center" width="42%">из легких бетонов (плотной и поризованной структуры)</td><td align="center" width="33%">из ячеистых бетонов</td></tr><tr><td width="25%">Слабоагрессивная</td><td width="42%">Применение конструкций допускается при наличии изолирующего слоя из тяжелого или легкого конструкционного бетона со стороны воздействия агрессивной среды</td><td width="33%">Применение конструкций допускается при защите арматуры специальными покрытиями и поверхности бетона пароизолирующим лакокрасочным покрытием со стороны воздействия агрессивной среды</td></tr><tr><td width="25%">Среднеагрессивная</td><td width="42%">Применение конструкций допускается при наличии изолирующего слоя из тяжелого или легкого конструкционного бетона с лакокрасочным покрытием со стороны воздействия агрессивной среды и гидрофобизации со стороны воздействия атмосферных осадков</td><td width="33%">То же, с лакокрасочными покрытиями для среднеагрессивной среды</td></tr><tr><td width="25%">Сильноагрессивная</td><td width="42%">Применение конструкций допускается при наличии изолирующего слоя из тяжелого или легкого конструкционного бетона со стороны воздействия агрессивной среды с лакокрасочным покрытием для сильноагрессивной среды</td><td width="33%">Не допускаются к применению</td></tr><tr><td colspan="3">Примечания<br>1. Марка по водонепроницаемости и толщина защитного слоя изолирующего тяжелого или легкого конструкционного бетона должна соответствовать требованиям таблицы Ж.3.<br>2. В зданиях и сооружениях, где агрессивные среды характеризуются влажным или мокрым режимом помещений и наличием диоксида углерода, допускается применение конструкций из легких бетонов без лакокрасочной защиты, а ячеистых бетонов - с защитой для слабоагрессивной среды. Группы покрытий приведены в таблице М.1.</td></tr></tbody></table>

*Приложение М*

## ТРЕБОВАНИЯ К ВЫБОРУ ПОКРЫТИЙ В ЗАВИСИМОСТИ ОТ УСЛОВИЙ ЭКСПЛУАТАЦИИ КОНСТРУКЦИЙ

*Таблица М.1*

Группы условий эксплуатации покрытий

<table width="100%"><tbody><tr><td rowspan="2" align="center" width="28%">Тип покрытия</td><td colspan="4" align="center">Группа условий эксплуатации покрытий по степени агрессивности среды</td></tr><tr><td align="center" width="16%">Неагрессивная</td><td align="center" width="17%">Слабоагрессивная</td><td align="center" width="19%">Среднеагрессивная</td><td align="center" width="20%">Сильноагрессивная</td></tr><tr><td width="28%">Атмосферостойкие</td><td width="16%"></td><td width="17%"></td><td width="19%"></td><td width="20%"></td></tr><tr><td width="28%">Атмосферостойкие и химически стойкие</td><td width="16%">-</td><td width="17%"></td><td width="19%"></td><td width="20%"></td></tr><tr><td width="28%">Атмосферостойкие, химически стойкие и трещиностойкие</td><td width="16%">-</td><td width="17%"></td><td width="19%"></td><td width="20%"></td></tr><tr><td colspan="5">Обозначение покрытий: "а" - атмосферостойкие покрытия, "х" - химически стойкие, "тр" - трещиностойкие.</td></tr></tbody></table>

*Приложение Н*

## ТРЕБОВАНИЯ К ИЗОЛЯЦИИ РАЗЛИЧНЫХ ТИПОВ

*Таблица Н.1*

<table width="100%"><tbody><tr><td rowspan="3" align="center">Условие эксплуатации</td><td colspan="13" align="center">Типы изоляционных покрытий</td></tr><tr><td colspan="2" align="center">Торкрет-штукатурка</td><td colspan="3" align="center">Битумная</td><td colspan="3" align="center">Битумно-полимерная</td><td colspan="3" align="center">Асфальтовая</td><td colspan="2" align="center">Полимерная</td></tr><tr><td align="center">на цементе</td><td align="center">с полим. добавками</td><td align="center">окрасочная</td><td align="center">пропиточная</td><td align="center">оклеечная</td><td align="center">окрасочная</td><td align="center">пропиточная</td><td align="center">оклеечная</td><td align="center">холодная</td><td align="center">горячая</td><td align="center">горячая литая</td><td align="center">окрасочная</td><td align="center">оклеечная</td></tr><tr><td colspan="14" align="center">По величине напора</td></tr><tr><td>Капиллярное всасывание</td><td>-</td><td>-</td><td>++</td><td>-</td><td>-</td><td>++</td><td>-</td><td>-</td><td>+</td><td>=</td><td>-</td><td>-</td><td>-</td></tr><tr><td>Напор до 10 м</td><td>+</td><td>+</td><td>+ <1></td><td>+</td><td>+</td><td>+</td><td>+</td><td>+</td><td>+</td><td>+</td><td>=</td><td>+ <2></td><td>=</td></tr><tr><td>Напор более 10 м</td><td>+</td><td>++</td><td>-</td><td>+</td><td>+</td><td>-</td><td>+</td><td>+</td><td>+</td><td>+</td><td>+</td><td>+</td><td>+</td></tr><tr><td>При работе на отрыв</td><td>+</td><td>++</td><td>-</td><td>+</td><td>О, анк</td><td>-</td><td>+</td><td>О, анк</td><td>++</td><td>-</td><td>О, анк</td><td>++</td><td>++</td></tr><tr><td colspan="14" align="center">По условиям производства работ</td></tr><tr><td>Строительная площадка</td><td>+</td><td>+</td><td>+</td><td>+</td><td>+</td><td>+</td><td>+</td><td>+</td><td>+</td><td>+</td><td>+</td><td>+</td><td>+</td></tr><tr><td>Зимние условия</td><td>О, с</td><td>О, с</td><td>О, с</td><td>+</td><td>О, с</td><td>О, с</td><td>О, с</td><td>О, с</td><td>О, с</td><td>О, с</td><td>++</td><td>О, с</td><td>О, с</td></tr><tr><td colspan="14" align="center">По химической агрессивности воды-среды</td></tr><tr><td>Выщелачивающая</td><td>-</td><td>+</td><td>+</td><td>+</td><td>+</td><td>+</td><td>+</td><td>+</td><td>+</td><td>+</td><td>-</td><td>-</td><td>=</td></tr><tr><td>Общекислотная</td><td>-</td><td>-</td><td>+</td><td>+</td><td>+</td><td>+</td><td>+</td><td>+</td><td>О, с</td><td>++, с</td><td>++</td><td>++</td><td>++</td></tr><tr><td>Углекислотная</td><td>+</td><td>+</td><td>+</td><td>+</td><td>+</td><td>+</td><td>+</td><td>+</td><td>О, с</td><td>+</td><td>+</td><td>+</td><td>+</td></tr><tr><td>Магнезиальная</td><td>-</td><td>+</td><td>+</td><td>+</td><td>+</td><td>+</td><td>+</td><td>+</td><td>О, с</td><td>+</td><td>+</td><td>+</td><td>+</td></tr><tr><td>Сульфатная</td><td>-</td><td>+</td><td>+</td><td>+</td><td>+</td><td>+</td><td>+</td><td>+</td><td>О, с</td><td>+</td><td>+</td><td>+</td><td>+</td></tr><tr><td>Нефтехимическая</td><td>О, окр</td><td>+</td><td>-</td><td>-</td><td>-</td><td>-</td><td>-</td><td>-</td><td>-</td><td>-</td><td>-</td><td>++</td><td>++</td></tr><tr><td>Электрохимическая</td><td>-</td><td>-</td><td>О, окр</td><td>+</td><td>+</td><td>+</td><td>+</td><td>+</td><td>+</td><td>+</td><td>+</td><td>+</td><td>+</td></tr><tr><td colspan="14" align="center">По механической прочности</td></tr><tr><td>-</td><td>+</td><td>+</td><td>+</td><td>+</td><td>+</td><td>=</td><td>+</td><td>+</td><td>++</td><td>++</td><td>-</td><td>+</td><td>-</td></tr><tr><td colspan="14" align="center">По трещиностойкости</td></tr><tr><td>Без трещин</td><td>+</td><td>+</td><td>+</td><td>+</td><td>+</td><td>+</td><td>+</td><td>+</td><td>++</td><td>++</td><td>-</td><td>+</td><td>-</td></tr><tr><td>Трещины до 0,3 мм</td><td>О, арм</td><td>+</td><td>О, арм</td><td>-</td><td>+</td><td>О, арм</td><td>-</td><td>++</td><td>+</td><td>+</td><td>-</td><td>О, арм</td><td>-</td></tr><tr><td colspan="14" align="center">По внешним воздействиям</td></tr><tr><td>Надземная зона</td><td>+</td><td>+</td><td>О, с</td><td>+</td><td>О, защ</td><td>О, с</td><td>+</td><td>+</td><td>+</td><td>-</td><td>-</td><td>О, с</td><td>+</td></tr><tr><td>Подземная зона</td><td>+</td><td>+</td><td>+</td><td>+</td><td>+</td><td>+</td><td>+</td><td>+</td><td>++</td><td>+</td><td>+</td><td>+</td><td>+</td></tr><tr><td colspan="14"><1> Покрытие выдерживает напор до 3 м.<br><2> Покрытие выдерживает напор до 5 м.<br><br>Обозначения: "++" - имеет безусловное преимущество; "+" - рекомендуется; "-" - не рекомендуется; "=" - возможно при экономическом обосновании; "О" - требуются дополнительные мероприятия; "с" - со специальным подбором состава; "защ" - со специальным защитным ограждением; "окр" - с дополнительной окраской поверхности; "анк" - с анкеровкой; "арм" - с армированием.</td></tr></tbody></table>

*Приложение П*

## ВИДЫ ЗАЩИТЫ КОНСТРУКЦИЙ

*Таблица П.1*

Лакокрасочные тонкослойные покрытия для защиты железобетонных конструкций от коррозии

<table width="100%"><tbody><tr><td align="center" width="32%">Характеристика лакокрасочного материала по типу пленкообразующего</td><td align="center" width="11%">Группа покрытия</td><td align="center" width="23%">Индекс, характеризующий стойкость</td><td align="center" width="34%">Условия применения покрытия на конструкциях из железобетона</td></tr><tr><td width="32%">Алкидно-уретановые</td><td width="11%">II, III</td><td width="23%">а, ан, п, х</td><td width="34%">Наносится по грунтовкам лаками типа АУ</td></tr><tr><td width="32%">Органосиликатные</td><td width="11%">II, III</td><td width="23%">а, ан, п</td><td width="34%">Наносятся по грунтовкам на основе разбавленной краски</td></tr><tr><td width="32%">Кремнийорганические</td><td width="11%">III</td><td width="23%">а, ан, п, т</td><td width="34%">То же</td></tr><tr><td width="32%">Каучуковые</td><td width="11%">III</td><td width="23%">а, ан, п, х, тр</td><td width="34%">Наносятся по грунтовкам лаками типа КЧ</td></tr><tr><td width="32%">Полисилоксановые</td><td width="11%">III, IV</td><td width="23%">а, ан, п, х</td><td width="34%">Наносятся по грунтовкам на основе разбавленной краски</td></tr><tr><td width="32%">Полиуретановые</td><td width="11%">III, IV</td><td width="23%">а, ан, п, х, тр</td><td width="34%">Наносятся по грунтовкам лаками типа УР</td></tr><tr><td width="32%">Перхлорвиниловые и поливинилхлоридные</td><td width="11%">III, IV</td><td width="23%">а, ан, п, х</td><td width="34%">То же, ХВ</td></tr><tr><td width="32%">Сополимеро-винилхлоридные</td><td width="11%">III, IV</td><td width="23%">а, ан, п, х</td><td width="34%">Наносятся по грунтовкам лаками типа ХС</td></tr><tr><td width="32%">Хлорсульфированные полиэтиленовые</td><td width="11%">III, IV</td><td width="23%">а, ан, п, х, тр</td><td width="34%">Наносятся по грунтовкам лаками типа ХП</td></tr><tr><td width="32%">Эпоксидные</td><td width="11%">III, IV</td><td width="23%">а, ан, п, х</td><td width="34%">Наносятся по грунтовкам лаками типа ЭП или по грунтовкам на основе разбавленной краски</td></tr><tr><td width="32%">Эпоксидно-каучуковые</td><td width="11%">III, IV</td><td width="23%">а, ан, п, х</td><td width="34%">Наносятся по грунтовкам лаками или по грунтовкам на основе разбавленной краски</td></tr><tr><td width="32%">Водно-дисперсионные полиакриловые</td><td width="11%">II, III</td><td width="23%">а, ан, п</td><td width="34%"></td></tr><tr><td width="32%">Водно-дисперсионные полиакриловые фосфатные</td><td width="11%">II, III</td><td width="23%">а, ан, п, т</td><td width="34%"></td></tr><tr><td width="32%">Водно-дисперсионные эпоксидно-акриловые</td><td width="11%">III, IV</td><td width="23%">а, ан, п, х</td><td rowspan="3" width="34%">Наносятся по водно-дисперсионным грунтовкам или по грунтовкам на основе разбавленной краски</td></tr><tr><td width="32%">Водно-дисперсионные эпоксидно-каучуковые</td><td width="11%">III, IV</td><td width="23%">а, ан, п, х</td></tr><tr><td width="32%">Водно-дисперсионные полиуретановые</td><td width="11%">III, IV</td><td width="23%">а, ан, п, х</td></tr><tr><td colspan="4">Обозначения:<br>"а" - на открытом воздухе; "ан" - под навесом; "п" - в помещениях; "х" - химически стойкие; "тр" - трещиностойкие; "т" - термостойкие.</td></tr></tbody></table>

*Таблица П.2*

Лакокрасочные толстослойные, комбинированные, пропиточно-кольматирующие системы защиты

<table width="100%"><tbody><tr><td align="center">Вид защиты</td><td align="center">Характеристика материала</td><td align="center">Группа условий эксплуатации</td><td align="center">Толщина системы покрытия, мм</td><td align="center">Назначение</td><td align="center">Основные свойства</td></tr><tr><td>Лакокрасочные толстослойные и комбинированные системы покрытий</td><td>Полиуретановые<br>Каучуковые<br>Эпоксидно-каучуковые<br>Хлорсульфированные<br>Полиэтиленовые<br>На основе полимочевины</td><td>III, IV</td><td>0,3 - 2,0</td><td>Защитное гидроизолирующее</td><td>Наносятся на поверхность бетона.<br>Предотвращает попадание влаги в тело бетона, защищает поверхность бетона от воздействия некоторых жидких агрессивных сред, карбонизации, воздействия солей, в т.ч. хлоридов.<br>Повышает сохранность арматуры в бетоне, стойкость бетона к морозным воздействиям. Покрытия трещиностойкие, допускается раскрытие трещин в бетоне</td></tr><tr><td>Полимерцементные системы покрытий</td><td>Материалы на цементно-полимерной основе</td><td>III, IV</td><td>2,0 - 4,0</td><td>Защитное, гидроизолирующее</td><td>Наносятся на поверхность бетона.<br>Предотвращает попадание влаги в тело бетона, защищает поверхность бетона от воздействия некоторых жидких агрессивных сред, карбонизации, воздействия солей, в т.ч. хлоридов.<br>Повышает сохранность арматуры в бетоне, стойкость бетона к морозным воздействиям. Покрытия трещиностойкие, допускается раскрытие трещин в бетоне</td></tr><tr><td rowspan="3">Пропиточно-кольматирующие проникающего действия</td><td rowspan="2">Материалы на полимерной основе</td><td>II</td><td>-</td><td>Гидрофобизирующее, защитное</td><td>Наносятся на поверхность бетона.<br>Предотвращает попадание влаги в тело бетона</td></tr><tr><td>II, III</td><td>-</td><td>Защитное, уплотняющее, гидроизолирующее</td><td>Наносится на поверхность бетона.<br>Предотвращает попадание влаги в тело бетона, защищает поверхность бетона от воздействия некоторых жидких агрессивных сред, повышает сохранность арматуры в бетоне, стойкость бетона к морозным воздействиям</td></tr><tr><td>Материалы на цементно-полимерной основе</td><td>II, III</td><td>1,0 - 5,0</td><td>Гидроизолирующее, кольматирующее, уплотняющее</td><td>Наносится на поверхность бетона независимо от направления давления воды (прямое или обратное) по отношению к поверхности нанесения. Предотвращает попадание влаги в тело бетона, защищает поверхность бетона от воздействия некоторых жидких сред, повышает сохранность арматуры в бетоне. Обладает эффектом залечивания трещин в бетоне с шириной раскрытия не более 0,4 мм</td></tr><tr><td>Гидропломбы</td><td>Материалы на цементно-полимерной основе</td><td>-</td><td>-</td><td>Тампонирующее, гидроизолирующее</td><td>Наносится на поверхность бетона и дефектные места. Быстрое устранение напорных течей</td></tr></tbody></table>

*Приложение Р*

## ТРЕБОВАНИЯ К ЗАЩИТЕ ДЕРЕВЯННЫХ КОНСТРУКЦИЙ

*Таблица Р.1*

Степень агрессивного действия биологически активных сред на деревянные конструкции

<table width="100%"><tbody><tr><td colspan="2" rowspan="2" align="center">Класс <1> условий эксплуатации</td><td rowspan="2" align="center" width="18%">Общие условия эксплуатации конструкции</td><td rowspan="2" align="center" width="21%">Примеры зданий и сооружений</td><td rowspan="2" align="center" width="16%">Равновесная влажность древесины при эксплуатации, %</td><td colspan="2" align="center">Вид биологического агента</td><td rowspan="2" align="center" width="11%">Степень агрессивного воздействия на древесину</td></tr><tr><td align="center" width="11%">Дереворазрушающие грибы</td><td align="center" width="13%">Дереворазрушающие насекомые</td></tr><tr><td width="4%">1</td><td width="6%">1.1<br>1.2</td><td width="18%">Внутри отапливаемых помещений с сухим и нормальным режимом <2></td><td width="21%">Общественные здания и сооружения, жилые дома</td><td width="16%">Не выше 15</td><td width="11%">-</td><td width="13%">+</td><td width="11%">Неагрессивная</td></tr><tr><td width="4%">2</td><td width="6%">2.1</td><td width="18%">Внутри отапливаемых помещений с влажным режимом <2></td><td width="21%">Аквапарки, бассейны, производственные, животноводческие и птицеводческие здания</td><td width="16%">Не выше 18, периодически выше 20</td><td width="11%">+</td><td width="13%">+</td><td rowspan="3" width="11%">Слабоагрессивная</td></tr><tr><td width="4%"></td><td width="6%">2.2</td><td width="18%">Внутри неотапливаемых помещений без источников тепло- и влаговыделений</td><td width="21%">Складские здания различного назначения, неотапливаемые чердачные помещения</td><td rowspan="2" width="16%">+</td><td width="11%">+</td><td width="13%">+</td></tr><tr><td width="4%">3</td><td width="6%">3.1</td><td width="18%">Вне помещений, но с защитой от атмосферных осадков</td><td width="21%">Открытые спортивно-физкультурные сооружения, навесы</td><td width="11%">+</td><td width="13%">+</td></tr><tr><td width="4%"></td><td width="6%">3.2</td><td width="18%">Внутри отапливаемых помещений с мокрым режимом <2>, а также внутри неотапливаемых помещений с источниками тепло- и влаговыделений</td><td width="21%">Производственные, животноводческие и птицеводческие здания</td><td width="16%">Периодически выше 20</td><td width="11%">+</td><td width="13%">+</td><td rowspan="2" width="11%">Среднеагрессивная</td></tr><tr><td width="4%"></td><td width="6%">3.3</td><td width="18%">На открытом воздухе (без контакта с землей)</td><td width="21%">Здания и сооружения с расположением конструкций полностью или частично на открытом воздухе</td><td width="16%">До 20 и выше</td><td width="11%">+</td><td width="13%">+</td></tr><tr><td width="4%">4</td><td width="6%">4.1<br>4.2</td><td width="18%">На открытом воздухе при контакте с землей (зона "земля-воздух") или с водой</td><td width="21%">Опоры линий электропередачи, сваи, градирни</td><td width="16%">Постоянно выше 20</td><td width="11%">+</td><td width="13%">+</td><td width="11%">Сильноагрессивная</td></tr><tr><td colspan="8"><1> Классы условий эксплуатации приняты по СП 64.13330.2011.<br><2> Влажностные режимы помещений приняты по <a href="https://normativ.kontur.ru/document?moduleId=9&documentId=438753#l2505">СП 50.13330.2012</a>.<br><br>Обозначение:<br>"+" - возможно поражение древесины.</td></tr></tbody></table>

*Таблица Р.2*

Степень агрессивного действия газовых сред на деревянные конструкции

<table width="100%"><tbody><tr><td align="center" width="35%">Влажностный режим помещений <1><br>---------------------------<br>Зона влажности <2></td><td align="center" width="21%">Группа газов по таблице Б.2</td><td align="center" width="44%">Степень агрессивного воздействия газовых сред на древесину</td></tr><tr><td rowspan="4" width="35%">Сухой<br>----------<br>Сухая</td><td width="21%">A</td><td width="44%">Неагрессивная</td></tr><tr><td width="21%">B</td><td width="44%">То же</td></tr><tr><td width="21%">C</td><td width="44%">"</td></tr><tr><td width="21%">D</td><td width="44%">Слабоагрессивная</td></tr><tr><td rowspan="4" width="35%">Нормальный<br>-------------------<br>Нормальная</td><td width="21%">A</td><td width="44%">Неагрессивная</td></tr><tr><td width="21%">B</td><td width="44%">То же</td></tr><tr><td width="21%">C</td><td width="44%">Слабоагрессивная</td></tr><tr><td width="21%">D</td><td width="44%">Среднеагрессивная</td></tr><tr><td rowspan="4" width="35%">Влажный или мокрый<br>-------------------------------<br>Влажная</td><td width="21%">A</td><td width="44%">Неагрессивная</td></tr><tr><td width="21%">B</td><td width="44%">Слабоагрессивная</td></tr><tr><td width="21%">C</td><td width="44%">То же</td></tr><tr><td width="21%">D</td><td width="44%">Среднеагрессивная</td></tr><tr><td colspan="3" width="35%"><1> Определяется по таблицам <a href="https://normativ.kontur.ru/document?moduleId=9&documentId=438753#l14">1</a> и <a href="https://normativ.kontur.ru/document?moduleId=9&documentId=438753#l18">2</a> СП 50.13330.2012.<br><2> Определяется по <a href="https://normativ.kontur.ru/document?moduleId=9&documentId=438753#l347">приложению В</a> СП 50.13330.2012.<br><br>Примечания<br>1. Для конструкций отапливаемых зданий, на поверхностях которых допускается образование конденсата, степень агрессивного воздействия среды устанавливается как для конструкций в помещениях с влажным или мокрым режимом.<br>2. При наличии в газовой среде нескольких агрессивных газов степень агрессивного воздействия среды определяется по наиболее агрессивному газу.</td></tr></tbody></table>

*Таблица Р.3*

Степень агрессивного действия твердых сред на деревянные конструкции

<table width="100%"><tbody><tr><td align="center" width="35%">Влажностный режим помещений <1><br>---------------------------<br>Зона влажности <3></td><td align="center" width="30%">Растворимость твердых сред в воде <2> и их гигроскопичность</td><td align="center" width="34%">Степень агрессивного воздействия твердых сред на древесину</td></tr><tr><td rowspan="3" width="35%">Сухой<br>----------<br>Сухая</td><td width="30%">Малорастворимые</td><td width="34%">Неагрессивная</td></tr><tr><td width="30%">Хорошо растворимые, малогигроскопичные</td><td width="34%">То же</td></tr><tr><td width="30%">Хорошо растворимые, гигроскопичные</td><td width="34%">Слабоагрессивная</td></tr><tr><td rowspan="3" width="35%">Нормальный<br>-------------------<br>Нормальная</td><td width="30%">Малорастворимые</td><td width="34%">Неагрессивная</td></tr><tr><td width="30%">Хорошо растворимые, малогигроскопичные</td><td width="34%">Слабоагрессивная</td></tr><tr><td width="30%">Хорошо растворимые, гигроскопичные</td><td width="34%">То же</td></tr><tr><td rowspan="3" width="35%">Влажный или мокрый<br>-------------------------------<br>Влажная</td><td width="30%">Малорастворимые</td><td width="34%">Неагрессивная</td></tr><tr><td width="30%">Хорошо растворимые, малогигроскопичные</td><td width="34%">Слабоагрессивная</td></tr><tr><td width="30%">Хорошо растворимые, гигроскопичные</td><td width="34%">Среднеагрессивная</td></tr><tr><td colspan="3" width="35%"><1> Определяется по таблицам <a href="https://normativ.kontur.ru/document?moduleId=9&documentId=438753#l14">1</a> и <a href="https://normativ.kontur.ru/document?moduleId=9&documentId=438753#l18">2</a> СП 50.13330.2012.<br><2> Перечень наиболее распространенных растворимых солей и их характеристики приведены в таблицах Б.3 и Б.4.<br><3> Определяется по <a href="https://normativ.kontur.ru/document?moduleId=9&documentId=438753#l347">приложению В</a> СП 50.13330.2012.<br><br>Примечание - Для деревянных конструкций в отсутствие металлических элементов хлоридные среды не являются агрессивными.</td></tr></tbody></table>

*Таблица Р.4*

Степень агрессивного действия жидких неорганических сред на деревянные конструкции

<table width="100%"><tbody><tr><td align="center" width="17%">Среда</td><td align="center" width="12%">Концентрация, %</td><td align="center" width="19%">Степень агрессивного воздействия неорганических жидких сред на древесину <1></td><td align="center" width="15%">Среда</td><td align="center" width="20%">Концентрация, %</td><td align="center" width="17%">Степень агрессивного воздействия неорганических жидких сред на древесину <1></td></tr><tr><td width="17%">Вода:</td><td width="12%"></td><td width="19%"></td><td width="15%">Кислота:</td><td width="20%"></td><td width="17%"></td></tr><tr><td width="17%"></td><td width="12%"></td><td width="19%"></td><td width="15%">серная,</td><td width="20%">Св. 5 до 10</td><td rowspan="6" width="17%">Среднеагрессивная</td></tr><tr><td width="17%">речная,</td><td width="12%">-</td><td rowspan="3" width="19%">Неагрессивная</td><td width="15%">азотная,</td><td width="20%">Св. 5 до 10</td></tr><tr><td width="17%">озерная,</td><td width="12%">-</td><td width="15%">соляная,</td><td width="20%">До 5</td></tr><tr><td width="17%">морская</td><td width="12%">-</td><td width="15%">фосфорная</td><td width="20%">Св. 10</td></tr><tr><td width="17%"></td><td width="12%"></td><td width="19%"></td><td width="15%">Аммиак</td><td width="20%">Св. 5 до 10</td></tr><tr><td width="17%"></td><td width="12%"></td><td width="19%"></td><td width="15%">Щелочи</td><td width="20%">До 2 и св. 30</td></tr><tr><td width="17%">Кислота:</td><td width="12%"></td><td width="19%"></td><td width="15%">Кислота:</td><td width="20%"></td><td width="17%"></td></tr><tr><td width="17%">фосфорная,</td><td width="12%">До 10</td><td rowspan="4" width="19%">Слабоагрессивная</td><td width="15%">серная,</td><td width="20%">Св. 10</td><td rowspan="4" width="17%">Сильноагрессивная</td></tr><tr><td width="17%">серная,</td><td width="12%">До 5</td><td width="15%">азотная,</td><td width="20%">" 10</td></tr><tr><td width="17%">азотная</td><td width="12%">До 5</td><td width="15%">соляная</td><td width="20%">" 5</td></tr><tr><td width="17%">Аммиак</td><td width="12%">До 5</td><td width="15%">Щелочи</td><td width="20%">" 2 до 30</td></tr><tr><td colspan="6"><1> При температуре среды 45 °C - 50 °C степень агрессивного воздействия повышается на один уровень.</td></tr></tbody></table>

*Таблица Р.5*

Степень агрессивного действия органических жидких сред на деревянные конструкции

<table width="100%"><tbody><tr><td align="center" width="21%">Среда</td><td align="center" width="26%">Степень агрессивного воздействия органических жидких сред на древесину</td><td align="center" width="25%">Среда</td><td align="center" width="28%">Степень агрессивного воздействия органических жидких сред на древесину</td></tr><tr><td width="21%">Нефть и нефтепродукты</td><td width="26%">Неагрессивная</td><td rowspan="2" width="25%">Растворы органических кислот:<br>уксусная, лимонная, щавелевая и т.д.</td><td rowspan="2" width="28%">Слабоагрессивная</td></tr><tr><td rowspan="2" width="21%">Масла:<br>минеральные, растительные, животные</td><td rowspan="2" width="26%">То же</td></tr><tr><td width="25%">Растворители: бензол, ацетон</td><td width="28%">То же</td></tr></tbody></table>

*Таблица Р.6*

Защита деревянных конструкций от биологической коррозии при различной влажности среды
