Repository: alexefanov/wiki

# LLM Wiki

Этот репозиторий хранит Obsidian vault для ведения локальной LLM-ориентированной базы знаний и одновременно является облачной LLM-ориентированной базой знаний, функционирующей на базе инфраструктуры Yandex.

Начинайте с `wiki/index.md`, затем переходите по связанным тематическим страницам. Исходные или слабо обработанные материалы находятся в `raw/`.

## Структура

- `wiki/` - обработанные заметки базы знаний и индексные страницы.
- `raw/` - исходные или обработанные заметки-источники.
- `raw/temp/` - исходные необработанные заметки-источники.
- `AGENTS.md` - schema-файл с правилами для LLM-агента, который поддерживает vault.

File: raw/Защита строительных конструкций от коррозии. Актуализированная редакция СНиП 2.03.11-85. СП 28.13330.2017 — Редакция от 08.05.2024.md (part 20 of 22)
---
<table width="100%"><tbody><tr><td align="center">Характеристика лакокрасочного материала внешнего (лицевого) слоя покрытия по роду пленкообразующего вещества</td><td align="center">Краткое обозначение внешнего слоя покрытия по ГОСТ 9825 (ГОСТ 33366.1, ГОСТ 34180)</td><td align="center">Толщина внешнего слоя покрытия, мкм <1></td><td align="center">Краткое обозначение грунтовочного покрытия по ГОСТ 9825</td><td align="center">Толщина грунтовочного слоя покрытия, мкм <1></td><td align="center">Ориентировочная общая толщина лакокрасочного покрытия, мкм <1></td><td align="center">Рекомендуемая светостойкость, RUV</td><td align="center">Группа покрытий</td><td align="center">Степень агрессивного воздействия среды <2></td><td align="center">Срок службы, подтверждаемый испытанием по ГОСТ 9.401, лет</td><td align="center">Общая масса цинкового покрытия на обеих сторонах проката, г/м2, не менее</td></tr><tr><td rowspan="2">Полиэфирная эмаль</td><td rowspan="8">ПЛ<br>(SP)</td><td rowspan="2">18 - 22</td><td rowspan="2">ПЛ</td><td rowspan="2">5 - 12</td><td rowspan="2">23 - 34</td><td rowspan="2">2 - 3</td><td rowspan="2">I - II</td><td>Неагрессивная</td><td>20</td><td>100</td></tr><tr><td>Слабоагрессивная-1; слабоагрессивная-2</td><td>10</td><td>140</td></tr><tr><td rowspan="2">Полиэфирная эмаль повышенной стойкости</td><td rowspan="2">20 - 30</td><td rowspan="2">ПЛ</td><td rowspan="2">10 - 20</td><td rowspan="2">30 - 50</td><td rowspan="2">4</td><td rowspan="2">II - III</td><td>Неагрессивная</td><td>25</td><td>100</td></tr><tr><td>Слабоагрессивная-1; слабоагрессивная-2</td><td>15</td><td>140</td></tr><tr><td rowspan="2">Полиэфирная эмаль сморщенная</td><td rowspan="2">18 - 35</td><td rowspan="2">ПЛ</td><td rowspan="2">5 - 12</td><td rowspan="2">23 - 47</td><td rowspan="2">3 - 4</td><td rowspan="2">I - II</td><td>Неагрессивная</td><td>15</td><td>100</td></tr><tr><td>Слабоагрессивная-1; слабоагрессивная-2</td><td>10</td><td>140</td></tr><tr><td rowspan="2">Полиэфирная эмаль текстурированная</td><td rowspan="2">20 - 35</td><td rowspan="2">ПЛ</td><td rowspan="2">5 - 12</td><td rowspan="2">25 - 37</td><td rowspan="2">3 - 4</td><td rowspan="2">II</td><td>Неагрессивная</td><td>15</td><td>100</td></tr><tr><td>Слабоагрессивная-1; слабоагрессивная-2</td><td>10</td><td>140</td></tr><tr><td rowspan="6">Полиуретановая эмаль</td><td rowspan="8">УР<br>(PUR)</td><td rowspan="2">20 - 25</td><td rowspan="2">ПЛ</td><td rowspan="2">10 - 15</td><td rowspan="2">30 - 40</td><td rowspan="2">3</td><td rowspan="2">II - III</td><td>Неагрессивная</td><td>30</td><td>100</td></tr><tr><td>Слабоагрессивная-1; слабоагрессивная-2</td><td>20</td><td>140</td></tr><tr><td rowspan="2">30 - 35</td><td rowspan="2">ПЛ</td><td rowspan="2">15 - 25</td><td rowspan="2">45 - 60</td><td rowspan="2">3</td><td rowspan="2">III</td><td>Неагрессивная</td><td>35</td><td>100</td></tr><tr><td>Слабоагрессивная-1; слабоагрессивная-2</td><td>25</td><td>140</td></tr><tr><td rowspan="2">30 - 35</td><td rowspan="2">УР</td><td rowspan="2">15 - 25</td><td rowspan="2">45 - 60</td><td rowspan="2">3</td><td rowspan="2">III</td><td>Неагрессивная</td><td>40</td><td>100</td></tr><tr><td>Слабоагрессивная-1; слабоагрессивная-2</td><td>30</td><td>140</td></tr><tr><td rowspan="2">Полиуретановая эмаль повышенной стойкости</td><td rowspan="2">30 - 35</td><td rowspan="2">ПУ</td><td rowspan="2">15 - 25</td><td rowspan="2">45 - 60</td><td rowspan="2">4</td><td rowspan="2">III - IV</td><td>Слабоагрессивная-1; слабоагрессивная-2</td><td>40</td><td>140</td></tr><tr><td>Среднеагрессивная</td><td>20</td><td>275</td></tr><tr><td rowspan="2">Фторполимерная эмаль ПВДФ</td><td rowspan="6">ФП<br>(PVDF)</td><td rowspan="2">18 - 22</td><td rowspan="2">ПЛ</td><td rowspan="2">5 - 12</td><td rowspan="2">23 - 36</td><td rowspan="2">4</td><td rowspan="2">III - IV</td><td>Слабоагрессивная-1; слабоагрессивная-2</td><td>30</td><td>140</td></tr><tr><td>Среднеагрессивная</td><td>15</td><td>275</td></tr><tr><td rowspan="4">Толстослойная фторполимерная эмаль ПВДФ</td><td rowspan="2">25 - 40</td><td rowspan="2">ПЛ</td><td rowspan="2">10 - 20</td><td rowspan="2">35 - 60</td><td rowspan="2">4</td><td rowspan="2">III - IV</td><td>Слабоагрессивная-1; слабоагрессивная-2</td><td>50</td><td>140</td></tr><tr><td>Среднеагрессивная</td><td>30</td><td>275</td></tr><tr><td rowspan="2">25 - 40</td><td rowspan="2">УР</td><td rowspan="2">15 - 25</td><td rowspan="2">40 - 65</td><td rowspan="2">4</td><td rowspan="2">III - IV</td><td>Слабоагрессивная-1; слабоагрессивная-2</td><td>50</td><td>140</td></tr><tr><td>Среднеагрессивная</td><td>30</td><td>275</td></tr><tr><td rowspan="2">ПВХ пластизоль</td><td rowspan="4">ХВ<br>(PVC)</td><td rowspan="2">70 - 100</td><td rowspan="2">АК</td><td rowspan="2">3 - 15</td><td rowspan="2">73 - 115</td><td rowspan="2">2 - 3</td><td rowspan="2">III</td><td>Слабоагрессивная-1; слабоагрессивная-2</td><td>20</td><td>140</td></tr><tr><td>Среднеагрессивная</td><td>10</td><td>275</td></tr><tr><td rowspan="2">ПВХ пластизоль увеличенной толщины</td><td rowspan="2">150 - 500</td><td rowspan="2">АК</td><td rowspan="2">3 - 15</td><td rowspan="2">153 - 515</td><td rowspan="2">2 - 3</td><td rowspan="2">III - IV</td><td>Слабоагрессивная-1; слабоагрессивная-2</td><td>30</td><td>140</td></tr><tr><td>Среднеагрессивная</td><td>15</td><td>275</td></tr><tr><td rowspan="2">Лак полиэфирный</td><td rowspan="2">ПЛ (SP)</td><td rowspan="2">15 - 25</td><td rowspan="2">ПЛ лицевая эмаль/ПЛ грунтовка</td><td rowspan="2">18 - 22/6 - 12</td><td rowspan="2">39 - 59</td><td rowspan="2">3 - 4</td><td rowspan="2">III - IV</td><td>Слабоагрессивная-1; слабоагрессивная-2</td><td>30</td><td>140</td></tr><tr><td>Среднеагрессивная</td><td>15</td><td>275</td></tr><tr><td rowspan="2">Лак полиуретановый, полиуретаново-полиамидный</td><td rowspan="2">УР<br>(PUR),<br>УР/ПА<br>(PUR-PA)</td><td rowspan="2">15 - 35</td><td rowspan="2">УР лицевая эмаль/УР грунтовка</td><td rowspan="2">30 - 35/15 - 25</td><td rowspan="2">60 - 95</td><td rowspan="2">3 - 4</td><td rowspan="2">III - IV</td><td>Слабоагрессивная-1; слабоагрессивная-2</td><td>40</td><td>180</td></tr><tr><td>Среднеагрессивная</td><td>20</td><td>275</td></tr><tr><td rowspan="2">Лак фторполимерный ПВДФ</td><td rowspan="2">ФП<br>(PVDF)</td><td rowspan="2">15 - 25</td><td rowspan="2">ПВДФ лицевая эмаль/ПЛ грунтовка</td><td rowspan="2">18 - 22/6 - 12</td><td rowspan="2">39 - 59</td><td rowspan="2">4 - 5</td><td rowspan="2">III - IV</td><td>Слабоагрессивная-1; слабоагрессивная-2</td><td>50</td><td>180</td></tr><tr><td>Среднеагрессивная</td><td>30</td><td>275</td></tr><tr><td rowspan="2">Лак фторполимерный ФЭВЭ</td><td rowspan="2">ФЭ<br>(FEVE)</td><td rowspan="2">15 - 25</td><td rowspan="2">ПВДФ лицевая эмаль/ПЛ грунтовка</td><td rowspan="2">18 - 22/6 - 12</td><td rowspan="2">39 - 59</td><td rowspan="2">4 - 5</td><td rowspan="2">III - IV</td><td>Слабоагрессивная-1; слабоагрессивная-2</td><td>50</td><td>180</td></tr><tr><td>Среднеагрессивная</td><td>30</td><td>275</td></tr><tr><td rowspan="3">Эпоксидная эмаль обратной стороны</td><td rowspan="3">ЭП<br>(EP)</td><td>5 - 15</td><td>ПЛ грунтовка</td><td>5 - 12</td><td>10 - 27</td><td>1</td><td>III</td><td>Неагрессивная</td><td>10</td><td>100</td></tr><tr><td>8 - 14</td><td>ПЛ грунтовка</td><td>6 - 12</td><td>14 - 26</td><td>1</td><td>III</td><td>Неагрессивная</td><td>20</td><td>100</td></tr><tr><td>5 - 15</td><td>ПЛ грунтовка</td><td>5 - 12</td><td>10 - 27</td><td>1</td><td>III</td><td>Слабоагрессивная-1</td><td>3</td><td>100</td></tr><tr><td rowspan="2">Полиэфирная эмаль обратной стороны</td><td rowspan="2">ПЛ<br>(SP)</td><td>8 - 14</td><td>ПЛ грунтовка</td><td>5 - 12</td><td>13 - 26</td><td>1</td><td>I</td><td>Неагрессивная</td><td>15</td><td>100</td></tr><tr><td>8 - 14</td><td>ПЛ грунтовка</td><td>5 - 12</td><td>13 - 26</td><td>1</td><td>I</td><td>Слабоагрессивная-1</td><td>3</td><td>100</td></tr><tr><td rowspan="2">Эпоксиэфирная эмаль обратной стороны</td><td rowspan="2">ЭФ<br>(EP-SP)</td><td>5 - 14</td><td>ПЛ грунтовка</td><td>5 - 12</td><td>10 - 26</td><td>1</td><td>I</td><td>Неагрессивная</td><td>10</td><td>100</td></tr><tr><td>5 - 14</td><td>ПЛ грунтовка</td><td>5 - 12</td><td>10 - 26</td><td>1</td><td>I</td><td>Слабоагрессивная-1</td><td>3</td><td>100</td></tr><tr><td colspan="11"><1> Нижнее значение толщины покрытия является минимально допустимым значением.<br><2> Для слабоагрессивной-2 среды в данном случае верхний предел концентрации диоксида серы в воздухе ограничен 0,3 мг/м3, осаждение хлоридов - до 0,3 мг/(м2·сут).<br><br>Примечания<br>1. Марки материалов и толщина защитно-декоративных лакокрасочных покрытий для дополнительной защиты от коррозии оцинкованного проката выбираются с учетом срока службы покрытия в конкретных условиях эксплуатации. Прогнозируемый срок службы лакокрасочного покрытия следует устанавливать по результатам ускоренных климатических испытаний образцов покрытий по ГОСТ 9.401.<br>2. Применение конструкций из проката с лакокрасочным покрытием в среднеагрессивной среде допускается без превышения ПДК загрязняющих веществ в атмосферном воздухе городских и сельских поселений по диоксиду серы, оксидам азота и хлориду водорода, при оседании хлоридов нс более 0,3 мг/(м2·сут) и с проведением мероприятий по защите обрезной кромки проката и мест просечек в изделии.<br>3. При хранении и транспортировании попадание воды (либо образование конденсата) в рулон оцинкованного окрашенного проката, пачку плоских листов, нарезанных из рулона оцинкованного окрашенного проката, и в пачку готовых изделий строительного назначения, изготовленных из оцинкованного окрашенного проката, не допускается.<br>4. Прогнозируемый срок службы покрытия следует устанавливать по результатам ускоренных климатических испытаний образцов покрытий по ГОСТ 9.401. Ускоренные климатические испытания покрытий по методу 6 по ГОСТ 9.401 моделируют условия эксплуатации покрытий в промышленной атмосфере умеренного и холодного климата (УХЛ1), что соответствует слабоагрессивной-2 среде при концентрации в воздухе диоксида серы от 0,05 до 0,3 мг/м3, осаждению хлоридов до 0,3 мг/(м2·сут) и категории коррозионной агрессивности атмосферы C4 при концентрации в воздухе диоксида серы от 0,030 до 0,090 мг/м3, осаждению хлоридов до 0,3 мг/(м2·сут), категории коррозионной агрессивности атмосферы C5 при концентрации в воздухе диоксида серы от 0,090 до 0,25 мг/м3, осаждению хлоридов до 0,3 мг/(м2·сут).<br>Ускоренные климатические испытания покрытий по методу 3 по ГОСТ 9.401 моделируют условия эксплуатации покрытий в условно чистой атмосфере умеренного и холодного климата (УХЛ1), что соответствует слабоагрессивной-1 среде при концентрации в воздухе диоксида серы до 0,025 мг/м3, осаждению хлоридов до 0,3 мг/(м2·сут) и категории коррозионной агрессивности атмосферы C2 при концентрации в воздухе диоксида серы до 0,005 мг/м3, осаждению хлоридов до 0,3 мг/(м2·сут), категории коррозионной агрессивности атмосферы C3 при концентрации в воздухе диоксида серы от 0,005 до 0,025 мг/м3, осаждению хлоридов до 0,3 мг/(м2·сут).<br>5. Срок службы лакокрасочного покрытия рулонного проката оценивается по ГОСТ 9.401-2018 (пункт 4.8) до достижения допустимого уровня ухудшения защитных свойств, для всех классов покрытий по ГОСТ 9.032 - не более балла 3 (АЗЗ) по ГОСТ 9.407. При этом площадь разрушения покрытия не должна превышать 15% поверхности изделия, площадь коррозионного разрушения - не более 1%. Срок службы лакокрасочного покрытия рулонного проката, к которому предъявляются требования по декоративным свойствам, оценивается по достижении покрытием допустимого уровня ухудшения декоративных свойств (блеска, цвета).</td></tr></tbody></table>

*Таблица Ц.9*

Варианты защитных покрытий стальных резервуаров для кислот, щелочей и жидких минеральных удобрений

<table width="100%"><tbody><tr><td align="center" width="23%">Защитные покрытия</td><td align="center" width="53%">Схемы покрытия</td><td align="center" width="24%">Ориентировочная толщина покрытия, мм</td></tr><tr><td width="23%">Лакокрасочные</td><td width="53%">Лакокрасочные покрытия группы IV с индексом "х", "хк", "хщ" по таблице Ц.7 в зависимости от условий эксплуатации по таблице Ц.1</td><td width="24%">0,16 - 0,50</td></tr><tr><td rowspan="2" width="23%">Армированные лакокрасочные</td><td width="53%">Армированные стеклотканью эпоксидные покрытия</td><td width="24%">1,0</td></tr><tr><td width="53%">Армированные полипропиленовой тканью покрытия на основе полиэфирных смол</td><td width="24%">1,0</td></tr><tr><td rowspan="2" width="23%">Жидкие резиновые смеси</td><td width="53%">Герметики тиоколовые по эпоксидным грунтовкам</td><td width="24%">1,5 - 2,0</td></tr><tr><td width="53%">Герметик на основе дивинилстирольного термоэластопласта</td><td width="24%">1,5 - 2,0</td></tr><tr><td rowspan="3" width="23%">Мастичные</td><td width="53%">Мастики на основе эпоксифурановых смол</td><td width="24%">1,0 - 2,0</td></tr><tr><td width="53%">Полимерзамазки на основе эпоксидного компаунда</td><td width="24%">1,0 - 2,0</td></tr><tr><td width="53%">Эпоксидно-сланцевые составы на основе эпоксидных смол</td><td width="24%">1,0 - 1,5</td></tr><tr><td rowspan="3" width="23%">Листовые</td><td width="53%">Профилированный полиэтилен</td><td width="24%">2,0 - 3,0</td></tr><tr><td width="53%">Поливинилхлоридный пластикат</td><td width="24%">3,0 - 5,0</td></tr><tr><td width="53%">Поливинилхлоридный пластикат по подслою из полиизобутилена</td><td width="24%">10</td></tr><tr><td rowspan="6" width="23%">Футеровочные <1></td><td width="53%">Плитка керамическая (кислотоупорная или для полов) на вяжущих <2></td><td width="24%">20 - 60</td></tr><tr><td width="53%">Кирпич кислотоупорный на вяжущих <2></td><td width="24%">-</td></tr><tr><td width="53%">Штучные кислотоупорные керамические материалы, плитки прямые, фасонные, кирпич кислотоупорный <3> на химически стойком вяжущем по подслою (невулканизированной химически стойкой резины на основе полиизобутилена, битумно-рулонная изоляция и др.)</td><td width="24%">30 - 270</td></tr><tr><td width="53%">Плитка шлакоситалловая на эпоксидных вяжущих по подслою из лакокрасочной композиции, армированной стеклотканью</td><td width="24%">12 - 20</td></tr><tr><td width="53%">Плитка кислотоупорная из каменного литья на силикатной замазке по подслою (невулканизированная химически стойкая резина на основе полиизобутилена и др.)</td><td width="24%">30</td></tr><tr><td width="53%">Углеграфитовые материалы (плитки АТМ, угольные и графитированные блоки) на замазках на основе полимерных материалов по подслою (полиизобутилен и др.)</td><td width="24%">20 - 400</td></tr><tr><td width="23%">Гуммировочные</td><td width="53%">Резины и эбониты на клеях с последующей вулканизацией</td><td width="24%">3 - 12</td></tr><tr><td colspan="3"><1> Схему защитного покрытия, толщину и число слоев следует выбирать с учетом габаритов сооружения, температуры, характеристики агрессивной среды с обязательной проверкой расчетом на статическую устойчивость, а в необходимых случаях и с теплотехническим расчетом.<br><2> Вяжущее следует выбирать с учетом состава агрессивной среды.<br><3> Штучные кислотоупорные материалы следует выбирать в зависимости от характера сред, механических нагрузок и теплотехнических расчетов.</td></tr></tbody></table>

*Таблица Ц.10*

Способы защиты от коррозии несущих и ограждающих конструкций из стального тонколистового холоднокатаного проката

(в ред. Изменения N 3, утв. Приказом Минстроя РФ от 28.12.2021 N 1028/пр)

<table width="100%"><tbody><tr><td rowspan="2" align="center" width="20%">Степень агрессивного воздействия по таблице Х.1</td><td colspan="2" align="center">Способы защиты конструкций</td></tr><tr><td align="center" width="38%">несущих <5></td><td align="center" width="42%">ограждающих <1>, <5></td></tr><tr><td width="20%">Неагрессивная</td><td width="38%">Горячие цинковые покрытия толщиной не менее 24 мкм или класса не менее 350;<br>горячие цинковые покрытия толщиной не менее 19 мкм (или класса не менее 275) с дополнительным лакокрасочным покрытием групп II и III по таблице Ц.8;<br>горячие цинковые покрытия толщиной не менее 19 мкм (или класса не менее 275) с дополнительным лакокрасочным покрытием групп II и III толщиной не менее 40 мкм <3></td><td width="42%">Горячие цинковые покрытия толщиной не менее 19 мкм или класса не менее 275 <6>;<br>горячие алюмоцинковые покрытия из расплава, содержащего 55% алюминия, 43,4% цинка и 1,6% кремния, толщиной не менее 25 мкм или класса не менее 185;<br>горячие цинковые покрытия толщиной не менее 7 мкм или класса не менее 100 с дополнительным лакокрасочным покрытием групп II и III по таблице Ц.8;<br>электролитические цинковые покрытия толщиной не менее 7 мкм с дополнительным лакокрасочным покрытием групп II и III по таблице Ц.8</td></tr><tr><td colspan="3" width="20%">(в ред. <a href="https://normativ.kontur.ru/document?moduleId=1&documentId=474338#l29">Изменения N 4</a>, утв. Приказом Минстроя РФ от 08.05.2024 N 317/пр)</td></tr><tr><td width="20%">Слабоагрессивная-1</td><td width="38%">Горячие цинковые покрытия толщиной не менее 19 мкм (или класса не менее 275) с дополнительным лакокрасочным покрытием групп II и III по таблице Ц.8 <2>;<br>горячие цинковые покрытия толщиной не менее 19 мкм (или класса не менее 275) с дополнительным лакокрасочным покрытием групп II и III толщиной не менее 80 мкм <3></td><td width="42%">Горячие цинковые покрытия толщиной не менее 10 мкм (или класса не менее 140) с дополнительным лакокрасочным покрытием групп II и III по таблице Ц.8;<br>горячие цинковые покрытия толщиной не менее 10 мкм (или класса не менее 140) с дополнительным лакокрасочным покрытием групп II и III толщиной не менее 60 мкм <3></td></tr><tr><td width="20%">Слабоагрессивная-2</td><td width="38%">Горячие цинковые покрытия толщиной не менее 24 мкм (или класса не менее 350) с дополнительным лакокрасочным покрытием групп III, IV по таблице Ц.8;<br>горячие цинковые покрытия толщиной не менее 24 мкм (или класса не менее 350) с дополнительным лакокрасочным покрытием групп III, IV толщиной не менее 120 мкм <3></td><td width="42%">Горячие цинковые покрытия толщиной не менее 10 мкм (или класса не менее 140) с дополнительным лакокрасочным покрытием групп II, III, IV по таблице Ц.8;<br>горячие цинковые покрытия толщиной не менее 19 мкм (или класса не менее 275) с дополнительным лакокрасочным покрытием групп II, III, IV толщиной не менее 100 мкм <3></td></tr><tr><td width="20%">Слабоагрессивная-2</td><td width="38%">Горячие цинковые покрытия толщиной не менее 24 мкм (или класса не менее 350) с дополнительным лакокрасочным покрытием групп III, IV по таблице Ц.8;<br>горячие цинковые покрытия толщиной не менее 24 мкм (или класса не менее 350) с дополнительным лакокрасочным покрытием групп III, IV толщиной не менее 120 мкм <3></td><td width="42%">Горячие цинковые покрытия толщиной не менее 10 мкм (или класса не менее 140) с дополнительным лакокрасочным покрытием групп II, III, IV по таблице Ц.8;<br>горячие цинковые покрытия толщиной не менее 19 мкм (или класса не менее 275) с дополнительным лакокрасочным покрытием групп II, III, IV толщиной не менее 100 мкм <3></td></tr><tr><td width="20%">Среднеагрессивная <4></td><td width="38%">Не допускается к применению</td><td width="42%">Горячие цинковые покрытия толщиной не менее 19 мкм (или класса не менее 275) с дополнительным лакокрасочным покрытием групп II и III по таблице Ц.8;<br>горячие цинковые покрытия толщиной не менее 19 мкм (или класса не менее 275) с дополнительным лакокрасочным покрытием групп II, III, IV толщиной не менее 120 мкм <3></td></tr><tr><td width="20%">Сильноагрессивная</td><td width="38%">Не допускается к применению</td><td width="42%">Не допускается к применению</td></tr><tr><td colspan="3"><1> В соответствии с требованиями таблицы Х.8.<br><2> Толщина лакокрасочного покрытия - как для условий эксплуатации со степенью агрессивного воздействия слабоагрессивная-2.<br><3> Покрытия горячей сушки на основе жидких и порошковых лакокрасочных материалов наносят после изготовления металлоконструкций.<br><4> Без превышения ПДК загрязняющих веществ в атмосферном воздухе городских и сельских поселений по диоксиду серы, оксидам азота и хлориду водорода, при оседании хлоридов не более 0,3 мг/(м2·сут) и с проведением мероприятий по защите обрезной кромки проката.<br><5> Допускается применение других покрытий и толщин покрытий с учетом таблиц Ц.8, Ц.15.<br><6> При толщине горячего цинкового покрытия менее 19 мкм (или класса менее 275 по ГОСТ 14918) следует применять с учетом срока службы цинкового покрытия, определяемого по таблице Ц.11, и требований таблицы Ц.14.<br>(в ред. <a href="https://normativ.kontur.ru/document?moduleId=1&documentId=474338#l29">Изменения N 4</a>, утв. Приказом Минстроя РФ от 08.05.2024 N 317/пр)<br><br>Примечания<br>1. Группа и толщина лакокрасочного покрытия приведены в таблице Ц.8.<br>2. При неагрессивном воздействии среды дополнительной защиты от коррозии профилированного стального оцинкованного настила покрытия кровли со стороны помещения не требуется, со стороны утеплителя допускается защита лакокрасочными покрытиями групп II и III (таблица Ц.7).<br>При слабоагрессивном воздействии среды следует применять:<br>- лакокрасочные покрытия групп II и III по таблицам Ц.8, Ц.10, нанесенные на линиях непрерывного окрашивания рулонного металла;<br>- лакокрасочные покрытия групп II и III по таблице Ц.7 (для конструкций, находящихся внутри помещений, допускается предусматривать нанесение лакокрасочных покрытий через 8 - 10 лет после монтажа конструкций).<br>3 Толщину горячего цинкового покрытия (класс по ГОСТ 14918) следует назначать с учетом данных таблицы Ц.11 и срока службы цинкового покрытия, определяемого по таблице Э.5.<br>(в ред. <a href="https://normativ.kontur.ru/document?moduleId=1&documentId=474338#l29">Изменения N 4</a>, утв. Приказом Минстроя РФ от 08.05.2024 N 317/пр)</td></tr></tbody></table>

*Таблица Ц.11*

Справочные данные по скорости проникновения коррозии углеродистой стали и цинковых покрытий при различных условиях эксплуатации конструкций

(в ред. Изменения N 3, утв. Приказом Минстроя РФ от 28.12.2021 N 1028/пр, [Изменения N 4](https://normativ.kontur.ru/document?moduleId=1&documentId=474338#l29), утв. Приказом Минстроя РФ от 08.05.2024 N 317/пр)

<table width="100%"><tbody><tr><td rowspan="4" align="center" width="17%">Степень агрессивного воздействия по таблице Х.1</td><td colspan="7" align="center">Максимальная скорость проникновения коррозии, мкм в год</td></tr><tr><td rowspan="3" align="center" width="8%">Углеродистая сталь</td><td colspan="2" align="center">Горячее цинковое покрытие</td><td align="center" width="14%">Гальваническое (электролитическое) цинковое покрытие</td><td align="center" width="13%">Термодиффузионное цинковое покрытие по ГОСТ Р 9.316</td><td align="center" width="14%">Термодиффузионное цинковое покрытие по ГОСТ Р 57411, ГОСТ Р 57419</td><td align="center" width="14%">Неэлектролитическое цинк-ламельное покрытие по ГОСТ Р ИСО 10683</td></tr><tr><td colspan="6" align="center">Наименование оцинкованной продукции</td></tr><tr><td align="center" width="11%">Тонколистовой прокат <1></td><td align="center" width="9%">Профильный прокат и крепеж</td><td align="center" width="14%">Тонколистовой прокат <2> и крепеж</td><td align="center" width="13%">Профильный прокат и крепеж</td><td align="center" width="14%">Крепеж</td><td align="center" width="14%">Крепеж</td></tr><tr><td width="17%">Неагрессивная</td><td width="8%">10</td><td width="11%">0,4</td><td width="9%">0,4</td><td width="14%">1,0</td><td width="13%">0,3</td><td width="14%">0,3</td><td width="14%">0,3</td></tr><tr><td width="17%">Слабоагрессивная-1</td><td width="8%">25</td><td width="11%">1,0</td><td width="9%">0,8</td><td width="14%">1,5</td><td width="13%">0,6</td><td width="14%">-</td><td width="14%">-</td></tr><tr><td width="17%">Слабоагрессивная-2</td><td width="8%">50</td><td width="11%">3,3</td><td width="9%">2,5</td><td width="14%">5</td><td width="13%">1,7</td><td width="14%">-</td><td width="14%">-</td></tr><tr><td width="17%">Среднеагрессивная</td><td width="8%">500</td><td width="11%">35</td><td width="9%">25</td><td width="14%">50</td><td width="13%">18</td><td width="14%">-</td><td width="14%">-</td></tr><tr><td width="17%">Сильноагрессивная</td><td width="8%">Св. 500</td><td width="11%">Св. 35</td><td width="9%">Св. 25</td><td width="14%">Св. 50</td><td width="13%">Св. 18</td><td width="14%">-</td><td width="14%">-</td></tr><tr><td colspan="8"><1> Тонколистовой прокат оцинкован на непрерывных линиях горячего цинкования рулонного проката.<br><2> Тонколистовой прокат оцинкован на непрерывных линиях цинкования рулонного проката электролитическим способом.</td></tr></tbody></table>

*Таблица Ц.12*

Рекомендуемые способы защиты от коррозии металлическими покрытиями крепежных изделий и малогабаритных элементов конструкций в зависимости от степени агрессивного воздействия среды

(в ред. Изменения N 2, утв. Приказом Минстроя РФ от 22.11.2019 N 723/пр, в ред. Изменения N 3, утв. Приказом Минстроя РФ от 28.12.2021 N 1028/пр)

<table width="100%"><tbody><tr><td rowspan="3" align="center">Наименование крепежных изделий</td><td rowspan="3" align="center">Материал крепежных изделий (марка стали)</td><td rowspan="3" align="center">Степень агрессивного воздействия среды</td><td colspan="6" align="center">Тип защитных покрытий</td></tr><tr><td colspan="2" align="center">Горячее цинковое покрытие не менее 45 мкм по ГОСТ ISO 10684</td><td rowspan="2" align="center">Гальваническое (электролитическое) цинковое покрытие не менее 10 мкм по ГОСТ 9.303</td><td rowspan="2" align="center">Термодиффузионное цинковое покрытие классов III, IV по ГОСТ Р 9.316</td><td rowspan="2" align="center">Термодиффузионное цинковое покрытие по ГОСТ Р 57411, ГОСТ Р 57419</td><td rowspan="2" align="center">Неэлектролитическое цинк-ламельное покрытие по ГОСТ Р ИСО 10683</td></tr><tr><td>низкотемпературное</td><td>высокотемпературное</td></tr><tr><td rowspan="4">Болты, винты, шпильки и гайки</td><td rowspan="4">10, 10кп, 20, 35Х, 40, 45 и другие марки углеродистой стали</td><td>Неагрессивная</td><td>++</td><td>++</td><td>++</td><td>++</td><td>+</td><td>++</td></tr><tr><td>Слабоагрессивная-1</td><td>++</td><td>++</td><td>Н</td><td>++</td><td>Н</td><td>++</td></tr><tr><td>Слабоагрессивная-2 <3></td><td>++</td><td>++</td><td>Н</td><td>++</td><td>Н</td><td>Н</td></tr><tr><td>Среднеагрессивная</td><td>Н</td><td>Н</td><td>Н</td><td>Н</td><td>Н</td><td>Н</td></tr><tr><td colspan="9">(в ред. Изменения N 3, утв. Приказом Минстроя РФ от 28.12.2021 N 1028/пр)</td></tr><tr><td rowspan="4">Анкеры <1></td><td rowspan="4">65Г, 70, 40Х, 50ХФА и другие марки конструкционной стали</td><td>Неагрессивная</td><td>++</td><td>++</td><td>++ <4></td><td>++</td><td>+</td><td>++</td></tr><tr><td>Слабоагрессивная-1</td><td>++</td><td>++</td><td>Н</td><td>++</td><td>Н</td><td>++ <5></td></tr><tr><td>Слабоагрессивная-2 <3></td><td>++</td><td>++</td><td>Н</td><td>++</td><td>Н</td><td>Н</td></tr><tr><td>Среднеагрессивная</td><td>Н</td><td>Н</td><td>Н</td><td>Н</td><td>Н</td><td>Н</td></tr><tr><td colspan="9">(в ред. Изменения N 3, утв. Приказом Минстроя РФ от 28.12.2021 N 1028/пр)</td></tr><tr><td rowspan="4">Вытяжные заклепки и вытяжные стержни заклепок <1>, <2></td><td rowspan="4">70 и другие марки</td><td>Неагрессивная</td><td>-</td><td>-</td><td>++</td><td>++</td><td>+</td><td>++</td></tr><tr><td>Слабоагрессивная-1</td><td>-</td><td>-</td><td>Н</td><td>++</td><td>Н</td><td>++</td></tr><tr><td>Слабоагрессивная-2 <3></td><td>Н</td><td>Н</td><td>Н</td><td>Н</td><td>Н</td><td>Н</td></tr><tr><td>Среднеагрессивная</td><td>Н</td><td>Н</td><td>Н</td><td>Н</td><td>Н</td><td>Н</td></tr><tr><td colspan="9">(в ред. Изменения N 3, утв. Приказом Минстроя РФ от 28.12.2021 N 1028/пр)</td></tr><tr><td rowspan="4">Высокопрочные болты, самонарезающие, самосверлящие винты</td><td rowspan="4">20Г2Р, 40Х, 40Х "Селект", 30Х3МФ, 30ХН2МФА, 35ХГСА, 20Х2НМТРБ и другие марки легированной стали</td><td>Неагрессивная</td><td>++</td><td>++</td><td>Н</td><td>++</td><td>+</td><td>++</td></tr><tr><td>Слабоагрессивная-1</td><td>++</td><td>++</td><td>Н</td><td>++</td><td>Н</td><td>++</td></tr><tr><td>Слабоагрессивная-2 <3></td><td>++</td><td>++</td><td>Н</td><td>++</td><td>Н</td><td>Н</td></tr><tr><td>Среднеагрессивная</td><td>Н</td><td>Н</td><td>Н</td><td>Н</td><td>Н</td><td>Н</td></tr><tr><td colspan="9">(в ред. Изменения N 3, утв. Приказом Минстроя РФ от 28.12.2021 N 1028/пр)</td></tr><tr><td rowspan="4">Малогабаритные элементы металлоконструкций</td><td rowspan="4">3сп/пс5, 20, 20кп, 45, С235, 09Г2С, 30ХГСА и другие марки углеродистой стали</td><td>Неагрессивная</td><td>++</td><td>++</td><td>++ <4></td><td>++</td><td>+</td><td>++</td></tr><tr><td>Слабоагрессивная-1</td><td>++</td><td>++</td><td>Н</td><td>++</td><td>Н</td><td>++</td></tr><tr><td>Слабоагрессивная-2 <3></td><td>++</td><td>++</td><td>Н</td><td>++</td><td>Н</td><td>Н</td></tr><tr><td>Среднеагрессивная</td><td>Н</td><td>Н</td><td>Н</td><td>Н</td><td>Н</td><td>Н</td></tr><tr><td colspan="9">(в ред. Изменения N 3, утв. Приказом Минстроя РФ от 28.12.2021 N 1028/пр)</td></tr><tr><td colspan="9"><1> Анкеры с металлическими составными частями (в т.ч. металлические, химические, пластиковые), дюбели, вытяжные заклепки и вытяжные стержни заклепок из стали марки 10Х17Н13М2Т (А4) по ГОСТ 5632 рекомендуется применять без дополнительной защиты от коррозии в неагрессивной, слабоагрессивной-1, слабоагрессивной-2, среднеагрессивной средах; из стали марок А2 - в неагрессивной, слабоагрессивной-1, слабоагрессивной-2 средах с учетом недопустимого контакта разнородных металлов.<br><2> Вытяжные заклепки из алюминиевых сплавов с вытяжными стержнями из коррозионно-стойкой стали рекомендуется применять в неагрессивных и слабоагрессивных средах.<br><3> Также и для слабоагрессивной среды.<br><4> Допускается в отапливаемом помещении.<br><5> Допускается при относительной влажности воздуха в отапливаемом помещении до 75%.<br><br>Примечания<br>1. В настоящей таблице применены следующие обозначения: "++" - рекомендуется; "+" - допускается; "-" - не применяется; "Н" - допускается к применению при условии дополнительной защиты от коррозии лакокрасочными покрытиями по таблице Ц.6 с установлением толщин лакокрасочных покрытий по таблице Ц.1.</td></tr><tr><td colspan="9">(в ред. Изменения N 3, утв. Приказом Минстроя РФ от 28.12.2021 N 1028/пр)</td></tr><tr><td colspan="9">2. Стали - по ГОСТ 10702, ГОСТ 1050, ГОСТ 14959, ГОСТ 380, ГОСТ 19281, ГОСТ 27772.<br>3. Допустимость применения других типов защитных покрытий определяется по результатам проведения натурных климатических испытаний по ГОСТ 9.909 на климатических испытательных станциях по ГОСТ 9.906 или по результатам расчетно-экспериментального метода ускоренного определения коррозионных потерь в атмосферных условиях по ГОСТ 9.040.<br>4. Применение покрытий в условиях сильноагрессивного воздействия среды не допускается.</td></tr><tr><td colspan="9">(в ред. Изменения N 3, утв. Приказом Минстроя РФ от 28.12.2021 N 1028/пр)</td></tr></tbody></table>

*Таблица Ц.13*

Допустимые и недопустимые контакты разнородных металлов и сплавов в системах вентилируемых фасадов в условиях слабоагрессивной среды (слабоагрессивная-1, слабоагрессивная-2)

(в ред. Изменения N 2, утв. Приказом Минстроя РФ от 22.11.2019 N 723/пр)

<table width="100%"><tbody><tr><td colspan="2" align="center">Контактирующие металлы и сплавы</td><td align="center" width="19%">Допустимость непосредственного контакта</td><td align="center" width="37%">Мероприятия, позволяющие предотвратить контактную коррозию в зоне контакта разнородных металлов</td></tr><tr><td width="22%">Алюминиевые сплавы АД31 (EN AW-6060, EN AW-6063), АД35 (EN AW-6082, EN AW-6351), АМг1 (EN AW-5005), АМг2 (EN AW-5051A), АМг4 (EN AW-5086)<br>(ГОСТ 4784)</td><td width="22%">Алюминиевые сплавы АД31 (EN AW-6060, EN AW-6063), АД35 (EN AW-6082, EN AW-6351), АМг1 (EN AW-5005), АМг2 (EN AW-5051A), АМг4 (EN AW-5086)<br>(ГОСТ 4784)</td><td width="19%">Допускается</td><td width="37%">Не требуется</td></tr><tr><td width="22%">Алюминиевые сплавы АД31 (EN AW-6060, EN AW-6063), АД35 (EN AW-6082, EN AW-6351), АМг1 (EN AW-5005), АМг2 (EN AW-5051A), АМг4 (EN AW-5086)<br>(ГОСТ 4784)</td><td width="22%">Коррозионно-стойкая сталь по ГОСТ 5632</td><td width="19%">Не допускается <4></td><td width="37%">1. Изолирующая прокладка между контактирующими поверхностями. Исключение стекания конденсата с коррозионно-стойкой стали на алюминиевый сплав.<br>2. Лакокрасочное покрытие на поверхности хотя бы одного из контактирующих элементов для исключения непосредственного контакта металла <1>.<br>3. Пассивация поверхности коррозионно-стойкой стали в зоне контакта с алюминиевым сплавом.<br>4. Герметизация по контуру контактирующих поверхностей для исключения попадания агрессивной среды в зону контакта разнородных металлов</td></tr><tr><td width="22%">Алюминиевые сплавы АД31 (EN AW-6060, EN AW-6063), АД35 (EN AW-6082, EN AW-6351), АМг1 (EN AW-5005), АМг2 (EN AW-5051A), АМг4 (EN AW-5086)<br>(ГОСТ 4784)</td><td width="22%">Углеродистая или низколегированная сталь <3></td><td width="19%">Не допускается</td><td width="37%">Горячее цинковое покрытие с дополнительным лакокрасочным покрытием на поверхности стали <2></td></tr><tr><td width="22%">Коррозионно-стойкая сталь по ГОСТ 5632</td><td width="22%">Углеродистая или низколегированная сталь</td><td width="19%">Не допускается</td><td width="37%">Горячее цинковое покрытие с дополнительным лакокрасочным покрытием на поверхности стали <2></td></tr><tr><td colspan="2">Контактирующие металлы и сплавы</td><td width="19%">Допустимость непосредственного контакта</td><td width="37%">Мероприятия, позволяющие предотвратить контактную коррозию в зоне контакта разнородных металлов</td></tr><tr><td colspan="4"><1> Предотвращение коррозии обеспечивается сроком службы примененного лакокрасочного покрытия.<br><2> Предотвращение коррозии обеспечивается сроком службы примененного лакокрасочного покрытия и цинкового покрытия по таблицам Ц.10, Ц.11, Ц.12, Ц.15.</td></tr><tr><td colspan="4">(в ред. Изменения N 3, утв. Приказом Минстроя РФ от 28.12.2021 N 1028/пр)</td></tr><tr><td colspan="4"><3> Применение вытяжных заклепок из углеродистой стали с цинковыми покрытиями допускается только в условиях неагрессивного воздействия среды.<br><4> Кроме аустенитных хромоникелевых сталей марок 12Х18Н10Т, 08Х18Н10Т, 12Х18Н9, 10Х17Н13М2Т и их аналогов для конструкций, размещенных за облицовкой.</td></tr><tr><td colspan="4">(в ред. Изменения N 3, утв. Приказом Минстроя РФ от 28.12.2021 N 1028/пр)</td></tr><tr><td colspan="4">Примечание - Отсутствие контактной коррозии элементов фасадной системы из алюминиевых сплавов в местах применения фасадных дюбелей из коррозионно-стойкой стали обеспечивается изоляцией зоны контакта с помощью изолирующей полиамидной втулки и плечиков гильзы дюбеля, изолирующей шайбы или герметизацией зоны контакта с алюминиевым сплавом с помощью герметика.</td></tr></tbody></table>

*Таблица Ц.14*

Требования к конструкциям строительного назначения из стального тонколистового оцинкованного рулонного проката с дополнительным лакокрасочным покрытием

(в ред. Изменения N 2, утв. Приказом Минстроя РФ от 22.11.2019 N 723/пр)

<table width="100%"><tbody><tr><td colspan="3" align="center">Требования по ГОСТ 27751</td><td rowspan="2" align="center" width="13%">Номинальная толщина стальной основы проката, мм</td><td rowspan="2" align="center" width="24%">Подтверждение атмосферостойкости, толщин покрытий по таблице Ц.8</td><td rowspan="2" align="center" width="18%">Маркировка рулонного проката для конструкций строительного назначения</td></tr><tr><td align="center" width="24%">Наименование объектов</td><td align="center" width="11%">Срок службы, лет</td><td align="center" width="10%">Назначение конструкций</td></tr><tr><td width="24%">Здания и сооружения массового строительства в обычных условиях эксплуатации</td><td width="11%">50</td><td width="10%">Капитальное строительство</td><td width="13%">0,5 и более</td><td width="24%">Требуется. Испытания выполняются по ГОСТ 9.401, в зависимости от степени агрессивного воздействия среды, типа лакокрасочных покрытий, стальной основы с соответствующим металлическим покрытием</td><td width="18%">Требуется.<br>Выполняется в соответствии с ГОСТ 34180</td></tr><tr><td width="24%">Временные здания и сооружения (бытовки строительных рабочих и вахтового персонала, временные склады, летние павильоны и т.п.)</td><td width="11%">10</td><td width="10%">Временные</td><td width="13%">Не ограничивается</td><td width="24%">Не требуется</td><td width="18%">Требуется.<br>Выполняется в соответствии с ГОСТ 34180</td></tr><tr><td colspan="6">Примечание - Сроки службы отдельных несущих и ограждающих конструкций следует принимать в соответствии с требованиями пункта 4.3 ГОСТ 27751-2014.</td></tr></tbody></table>

*Таблица Ц.15*

Справочные данные по срокам службы до первого ремонта систем цинкового покрытия в зависимости от категории коррозионной агрессивности атмосферы

(в ред. Изменения N 3, утв. Приказом Минстроя РФ от 28.12.2021 N 1028/пр)
