Repository: alexefanov/wiki

# LLM Wiki

Этот репозиторий хранит Obsidian vault для ведения локальной LLM-ориентированной базы знаний и одновременно является облачной LLM-ориентированной базой знаний, функционирующей на базе инфраструктуры Yandex.

Начинайте с `wiki/index.md`, затем переходите по связанным тематическим страницам. Исходные или слабо обработанные материалы находятся в `raw/`.

## Структура

- `wiki/` - обработанные заметки базы знаний и индексные страницы.
- `raw/` - исходные или обработанные заметки-источники.
- `raw/temp/` - исходные необработанные заметки-источники.
- `AGENTS.md` - schema-файл с правилами для LLM-агента, который поддерживает vault.

File: raw/Защита строительных конструкций от коррозии. Актуализированная редакция СНиП 2.03.11-85. СП 28.13330.2017 — Редакция от 08.05.2024.md (part 21 of 22)
---
<table width="100%"><tbody><tr><td rowspan="2" align="center" width="22%">Способ нанесения покрытия</td><td rowspan="2" align="center" width="19%">Минимальная средняя толщина покрытия, мкм</td><td colspan="5" align="center">Категория коррозионной агрессивности по ГОСТ 9.107, срок службы мин./макс., годы</td></tr><tr><td align="center" width="16%">C2</td><td align="center" width="13%">C3</td><td align="center" width="10%">C4</td><td align="center" width="11%">C5</td><td align="center" width="11%">CX</td></tr><tr><td colspan="7" width="22%">(в ред. <a href="https://normativ.kontur.ru/document?moduleId=1&documentId=474338#l30">Изменения N 4</a>, утв. Приказом Минстроя РФ от 08.05.2024 N 317/пр)</td></tr><tr><td rowspan="6" width="22%">Горячее цинкование конструкций</td><td width="19%">45</td><td width="16%">64/> 100</td><td width="13%">21/64</td><td width="10%">11/21</td><td width="11%">5/11</td><td width="11%">2/5</td></tr><tr><td width="19%">60</td><td width="16%">86/> 100</td><td width="13%">29/86</td><td width="10%">14/29</td><td width="11%">7/14</td><td width="11%">2,4/7</td></tr><tr><td width="19%">85</td><td width="16%">> 100/> 100</td><td width="13%">40/> 100</td><td width="10%">20/40</td><td width="11%">10/20</td><td width="11%">3/10</td></tr><tr><td width="19%">120</td><td width="16%">> 100/> 100</td><td width="13%">57/> 100</td><td width="10%">28/57</td><td width="11%">14/28</td><td width="11%">5/14</td></tr><tr><td width="19%">140</td><td width="16%">> 100/> 100</td><td width="13%">67/> 100</td><td width="10%">33/67</td><td width="11%">17/33</td><td width="11%">6/17</td></tr><tr><td width="19%">200</td><td width="16%">> 100/> 100</td><td width="13%">95/> 100</td><td width="10%">48/95</td><td width="11%">24/48</td><td width="11%">8/24</td></tr><tr><td rowspan="7" width="22%">Непрерывное горячее цинкование тонколистового проката</td><td width="19%">7 (100) <1></td><td width="16%">10/70</td><td width="13%">3/10</td><td width="10%">1,7/3</td><td width="11%">0,8/1,7</td><td width="11%">0,3/0,8</td></tr><tr><td width="19%">10 (140) <1></td><td width="16%">14/100</td><td width="13%">5/14</td><td width="10%">2,4/5</td><td width="11%">1,2/2,4</td><td width="11%">0,4/1,2</td></tr><tr><td width="19%">12 (180) <1></td><td width="16%">17/> 100</td><td width="13%">6/17</td><td width="10%">3/6</td><td width="11%">1,4/3</td><td width="11%">0,5/1,4</td></tr><tr><td width="19%">19 (275) <1></td><td width="16%">27/> 100</td><td width="13%">9/27</td><td width="10%">4,5/9</td><td width="11%">2,3/4,5</td><td width="11%">0,8/2,3</td></tr><tr><td width="19%">24 (350) <1></td><td width="16%">34/> 100</td><td width="13%">11/34</td><td width="10%">6/11</td><td width="11%">3/6</td><td width="11%">1/3</td></tr><tr><td width="19%">31 (450) <1></td><td width="16%">44/> 100</td><td width="13%">15/44</td><td width="10%">7/15</td><td width="11%">4/7</td><td width="11%">1,2/4</td></tr><tr><td width="19%">42 (600) <1></td><td width="16%">60/> 100</td><td width="13%">20/60</td><td width="10%">10/20</td><td width="11%">5/10</td><td width="11%">2/5</td></tr><tr><td width="22%">Горячее цинкование труб</td><td width="19%">55</td><td width="16%">79/> 100</td><td width="13%">26/79</td><td width="10%">13/26</td><td width="11%">7/13</td><td width="11%">2/7</td></tr><tr><td rowspan="4" width="22%">Термодиффузионное цинкование</td><td width="19%">15</td><td width="16%">21/> 100</td><td width="13%">7/21</td><td width="10%">4/7</td><td width="11%">2/4</td><td width="11%">1/2</td></tr><tr><td width="19%">30</td><td width="16%">43/> 100</td><td width="13%">14/43</td><td width="10%">7/14</td><td width="11%">4/7</td><td width="11%">2/4</td></tr><tr><td width="19%">45</td><td width="16%">65/> 100</td><td width="13%">21/65</td><td width="10%">11/21</td><td width="11%">6/11</td><td width="11%">3/6</td></tr><tr><td width="19%">60</td><td width="16%">86/> 100</td><td width="13%">28/86</td><td width="10%">14/28</td><td width="11%">8/14</td><td width="11%">4/8</td></tr><tr><td rowspan="2" width="22%">Гальваническое цинкование</td><td width="19%">5</td><td width="16%">7/50</td><td width="13%">2,4/7</td><td width="10%">1,2/2</td><td width="11%">0,6/1,2</td><td width="11%">0,2/0,6</td></tr><tr><td width="19%">25</td><td width="16%">36/> 100</td><td width="13%">12/36</td><td width="10%">6/12</td><td width="11%">3/6</td><td width="11%">1/3</td></tr><tr><td rowspan="2" width="22%">Плакирование</td><td width="19%">8</td><td width="16%">11/80</td><td width="13%">4/11</td><td width="10%">2/4</td><td width="11%">1/2</td><td width="11%">0/1</td></tr><tr><td width="19%">25</td><td width="16%">36/> 100</td><td width="13%">12/36</td><td width="10%">6/12</td><td width="11%">3/6</td><td width="11%">1/3</td></tr><tr><td colspan="7"><1> В скобках класс цинкового покрытия по ГОСТ 14918.<br><br>Примечания<br>1. Значения сроков службы в большинстве случаев округлены до целых чисел. Расчет минимального и максимального сроков службы до первого ремонта, например 85 мкм цинкового покрытия в категории коррозионной агрессивности C4 (скорость коррозии для цинка от 2,1 до 4,2 мкм в год), дает ожидаемую долговечность 85/2,1 = 40,746 лет (округленную до 40 лет) и 85/4,2 = 20,238 лет (округленную до 20 лет). Средний срок службы (20 + 40)/2 = 30 лет.<br>2. Представленные в настоящей таблице данные позволяют проектировщику выбрать срок службы защитного покрытия до первого ремонта в зависимости от способа нанесения покрытия и категории коррозионной агрессивности. Рекомендуется при расчете срока службы цинкового покрытия принимать минимальный срок службы, рассчитанный по максимальной скорости коррозии, установленной для данной категории коррозионной агрессивности.<br>3. Настоящая таблица может быть применена для любого цинкового покрытия для определения срока службы до первого ремонта.<br>4. Горячеоцинкованные изделия и полуфабрикаты, изготовленные из тонкого материала, крепежные изделия и другие центрифугированные изделия обычно имеют промежуточные толщины покрытия. Так как срок службы всех цинковых покрытий примерно пропорционален толщине или массе имеющегося цинкового покрытия, то относительная эксплуатационная характеристика таких промежуточных толщин может быть оценена путем интерполяции.</td></tr></tbody></table>

*Таблица Ц.16*

Материалы, рекомендуемые для элементов несущих конструкций навесных фасадных систем с воздушным зазором и деталей крепления облицовки

(в ред. [Изменения N 4](https://normativ.kontur.ru/document?moduleId=1&documentId=474338#l31), утв. Приказом Минстроя РФ от 08.05.2024 N 317/пр)

<table width="100%"><tbody><tr><td align="center" width="27%">Материал</td><td align="center" width="73%">Марка</td></tr><tr><td width="27%">Алюминиевый сплав</td><td width="73%">6060 Т5, 6060 Т6, 6060 Т66, 6063 Т6, 6063 Т66<br>АД31 Т1 (состояние: закаленное и искусственно состаренное)<br>АД0 (состояние: деформированное)<br>АМг1, АМг2, АМг3 (состояние: нагартованное или полунагартованное)</td></tr><tr><td rowspan="2" width="27%">Коррозионно-стойкая сталь</td><td width="73%">Хромо-никелевые аустенитные стали<br>12Х18Н9, 08Х18Н10, 12Х18Н10, 08Х18Н10Т, 12Х18Н10Т и аналоги</td></tr><tr><td width="73%">Ферритные стали<br>12Х17 <1> и аналоги</td></tr><tr><td width="27%">Углеродистая сталь</td><td width="73%">Оцинкованный прокат марки не ниже 350 по ГОСТ 14918</td></tr><tr><td colspan="2"><1> Применяют при отсутствии сварных швов, требований к декоративному внешнему виду, а при применении в контакте с алюминиевыми сплавами только при наличии прокладок со сроком службы, сопоставимым со сроком службы фасадной системы.<br><br>Примечания<br>1 Срок службы конструкций из перечисленных марок алюминиевых сплавов и коррозионно-стойких сталей без защитных покрытий не менее 50 лет в условиях слабоагрессивной-1 и слабоагрессивной-2 сред.<br>2 Срок службы конструкций из углеродистой стали определяется применяемыми защитными покрытиями по таблицам Ц.8, Ц.15.</td></tr></tbody></table>

*Приложение Ш*

## ТРЕБОВАНИЯ К ЗАЩИТЕ ОТ БИОПОВРЕЖДЕНИЙ

*Таблица Ш.1*

Определение степени биоповреждения строительных конструкций зданий и сооружений, вызванных действием биодеструкторов

<table width="100%"><tbody><tr><td width="21%">Степень биоповреждения</td><td align="center" width="33%">Характеристика конструкции</td><td align="center" width="46%">Характеристика повреждения</td></tr><tr><td rowspan="5" width="21%">I</td><td width="33%">Конструкции из кирпича и бетона, поверхность которых укрыта отделочными материалами</td><td width="46%">Плесневые налеты на поверхности отделочного материала: штукатурки, окрасочного слоя, обоев или иного покрытия</td></tr><tr><td width="33%">Конструкции из незащищенного кирпича, бетона, железобетона</td><td width="46%">Поверхностный плесневый налет без видимого разрушения</td></tr><tr><td width="33%">Конструкции из природного камня</td><td width="46%">Поверхностный плесневый налет без видимого разрушения</td></tr><tr><td width="33%">Деревянные конструкции</td><td width="46%">Поверхностный плесневый налет без видимого разрушения</td></tr><tr><td width="33%">Металлоконструкции</td><td width="46%">Равномерная коррозионная пленка толщиной до 500 мкм, без шелушения и вспучивания</td></tr><tr><td rowspan="5" width="21%">II</td><td width="33%">Конструкции из кирпича и бетона, поверхность которых укрыта отделочными материалами</td><td width="46%">Локальное повреждение отделочных слоев, вспучивание и отслоение краски, шпаклевочных и штукатурных слоев</td></tr><tr><td width="33%">Конструкции из незащищенного кирпича, бетона, железобетона</td><td width="46%">Поверхностное разрушение на глубину до 2 см (для железобетона - без обнажения арматуры)</td></tr><tr><td width="33%">Конструкции из природного камня</td><td width="46%">Поверхность покрыта плотными корками биологического происхождения, на поверхности камня есть незначительные видимые повреждения, до 0,5 см</td></tr><tr><td width="33%">Деревянные конструкции</td><td width="46%">Участки гнили локализованы. Глубина повреждения деревянной конструкции не более 20% сечения</td></tr><tr><td width="33%">Металлоконструкции</td><td width="46%">Локальное шелушение, вспучивание коррозионной пленки</td></tr><tr><td rowspan="5" width="21%">III</td><td width="33%">Конструкции из кирпича и бетона, поверхность которых укрыта отделочными материалами</td><td width="46%">Отслоение, осыпание штукатурки, шпаклевки, утрата красочных или иных отделочных слоев, отслаивание кафельной плитки</td></tr><tr><td width="33%">Конструкции из незащищенного кирпича, бетона, железобетона</td><td width="46%">Шелушение, выкрошивание кирпича, кладочного раствора;<br>шелушение и выкрошивание бетона и железобетона, отслоение коррозионного слоя от арматуры железобетона</td></tr><tr><td width="33%">Конструкции из природного камня</td><td width="46%">Повреждение поверхности камня на глубину более 0,5 см</td></tr><tr><td width="33%">Деревянные конструкции</td><td width="46%">Глубина повреждения деревянной конструкции более 20% сечения</td></tr><tr><td width="33%">Металлоконструкции</td><td width="46%">Многослойный коррозионный слой</td></tr><tr><td width="21%">IV</td><td colspan="2">Биоповреждению II и III степени подвержено более 50% - 60% строительных конструкций здания или сооружения</td></tr><tr><td colspan="3">Примечание - Наличие и характер биологически активных сред, присутствие бактерий и спор грибов в материалах определяют специализированные организации.</td></tr></tbody></table>

*Таблица Ш.2*

Основные мероприятия по ремонту и защите от биоповреждений строительных конструкций

<table width="100%"><tbody><tr><td rowspan="2" align="center">Степень биоповреждения по таблице Ш.1</td><td align="center" width="8%">Обработка биоцидом</td><td align="center" width="8%">Очистка</td><td align="center" width="11%">Локальная установка компресса с биоцидом</td><td align="center" width="9%">Локальный прогрев</td><td align="center" width="8%">Обработка биоцидом</td><td align="center" width="9%">Поверочный расчет</td><td align="center" width="10%">Ремонт и усиление конструкций</td><td align="center" width="11%">Замена конструкций</td><td align="center" width="8%">Демонтаж</td></tr><tr><td colspan="9" align="center">Бетонные, железобетонные и каменные (кирпичная кладка) конструкции</td></tr><tr><td>I</td><td width="8%">+</td><td width="8%">+</td><td width="11%">-</td><td width="9%">-</td><td width="8%">+</td><td width="9%">-</td><td width="10%">+</td><td width="11%">-</td><td width="8%">-</td></tr><tr><td>II</td><td width="8%">+</td><td width="8%">+</td><td width="11%">+</td><td width="9%">+</td><td width="8%">+</td><td width="9%">-</td><td width="10%">+</td><td width="11%">-</td><td width="8%">-</td></tr><tr><td>III</td><td width="8%">+</td><td width="8%">+</td><td width="11%">-</td><td width="9%">+</td><td width="8%">+</td><td width="9%">-</td><td width="10%">+</td><td width="11%">-</td><td width="8%">-</td></tr><tr><td>IV</td><td width="8%">+</td><td width="8%">-</td><td width="11%">-</td><td width="9%">-</td><td width="8%">-</td><td width="9%">-</td><td width="10%">-</td><td width="11%">-</td><td width="8%">+</td></tr><tr><td colspan="10" align="center">Конструкции из природного камня</td></tr><tr><td>I</td><td width="8%">+</td><td width="8%">+</td><td width="11%">-</td><td width="9%">-</td><td width="8%">+</td><td width="9%">-</td><td width="10%">-</td><td width="11%">-</td><td width="8%">-</td></tr><tr><td>II</td><td width="8%">+</td><td width="8%">+</td><td width="11%">-</td><td width="9%">-</td><td width="8%">+</td><td width="9%">-</td><td width="10%">+</td><td width="11%">-</td><td width="8%">-</td></tr><tr><td>III</td><td width="8%">+</td><td width="8%">+</td><td width="11%">-</td><td width="9%">-</td><td width="8%">+</td><td width="9%">-</td><td width="10%">+</td><td width="11%">-</td><td width="8%">-</td></tr><tr><td>IV</td><td width="8%">+</td><td width="8%">-</td><td width="11%">-</td><td width="9%">-</td><td width="8%">-</td><td width="9%">-</td><td width="10%">-</td><td width="11%">-</td><td width="8%">+</td></tr><tr><td colspan="10" align="center">Деревянные конструкции</td></tr><tr><td>I</td><td width="8%">+</td><td width="8%">-</td><td width="11%">-</td><td width="9%">-</td><td width="8%">+</td><td width="9%">-</td><td width="10%">-</td><td width="11%">-</td><td width="8%">-</td></tr><tr><td>II</td><td width="8%">-</td><td width="8%">+</td><td width="11%">-</td><td width="9%">+</td><td width="8%">+</td><td width="9%">+</td><td width="10%">+</td><td width="11%">-</td><td width="8%">-</td></tr><tr><td>III</td><td width="8%">-</td><td width="8%">+</td><td width="11%">-</td><td width="9%">-</td><td width="8%">+</td><td width="9%">+</td><td width="10%">+</td><td width="11%">-</td><td width="8%">-</td></tr><tr><td>IV</td><td width="8%">+</td><td width="8%">-</td><td width="11%">-</td><td width="9%">-</td><td width="8%">-</td><td width="9%">-</td><td width="10%">-</td><td width="11%">-</td><td width="8%">+</td></tr><tr><td colspan="10" align="center">Металлические конструкции</td></tr><tr><td>I</td><td width="8%">-</td><td width="8%">+</td><td width="11%">-</td><td width="9%">-</td><td width="8%">+</td><td width="9%">-</td><td width="10%">-</td><td width="11%">-</td><td width="8%">-</td></tr><tr><td>II</td><td width="8%">-</td><td width="8%">+</td><td width="11%">-</td><td width="9%">-</td><td width="8%">+</td><td width="9%">-</td><td width="10%">-</td><td width="11%">-</td><td width="8%">-</td></tr><tr><td>III</td><td width="8%">-</td><td width="8%">-</td><td width="11%">-</td><td width="9%">-</td><td width="8%">-</td><td width="9%">-</td><td width="10%">-</td><td width="11%">+</td><td width="8%">-</td></tr><tr><td>IV</td><td width="8%">+</td><td width="8%">-</td><td width="11%">-</td><td width="9%">-</td><td width="8%">-</td><td width="9%">-</td><td width="10%">-</td><td width="11%">-</td><td width="8%">+</td></tr><tr><td colspan="10">Примечание - Мероприятия по ремонту и защите следует назначать после выполнения технического обследования и установления причин биоповреждений.</td></tr></tbody></table>

*Приложение Щ*

## ОСОБЕННОСТИ ЗАЩИТЫ ГИДРОТЕХНИЧЕСКИХ СООРУЖЕНИЙ ОТ БИОЛОГИЧЕСКОЙ КОРРОЗИИ

Настоящее приложение распространяется на речные и морские гидротехнические сооружения (плотины, шлюзы, трубопроводы, причальные и берегозащитные сооружения) по СП 58.13330. В приложении использованы результаты исследований МГСУ, АО "ВНИИГ им Б.Е. Веденеева", Санкт-Петербургского государственного университета, Санкт-Петербургского Технологического университета.

Щ.1. Защита гидротехнических сооружений от биокоррозии должна выполняться с учетом агрессивных химических воздействий среды эксплуатации, периодического увлажнения-высушивания, замораживания-оттаивания согласно требованиям настоящего свода правил.

Щ.2. Характер и интенсивность биоповреждений гидротехнических сооружений (ГТС) определяются многими факторами, главные из которых - адаптация и видовой отбор микроорганизмов в процессе эксплуатации, зависят от морфофизиологических и биохимических свойств повреждающих организмов и факторов окружающей среды, что предопределяет назначение способов защиты этих сооружений. Для ГТС характерен синергизм биоповреждений, связанный с взаимным стимулированием процессов разрушения (коррозии, старения, биоповреждений), а также развитием биоценоза. Высокая приспособляемость микроорганизмов к условиям обитания и источникам питания делает невозможным получение биостойких материалов вторичной защиты на длительный период и унификацию средств защиты.

Щ.3. К основным биодеструкторам строительных материалов и конструкций относятся представители следующих групп: бактерии, грибы, в том числе микромицеты, водоросли, лишайники, мхи, самосевные травы и деревья. Виды биоповреждения строительных материалов биодеструкторами приведены в таблице Щ.1. Различают микро- и макробиодеструкторы. Видовой состав наиболее часто встречающихся на ГТС микробиодеструкторов и макробиодеструкторов приведен в таблицах Щ.2 и Щ.3.

*Таблица Щ.1*

Виды биоповреждения строительных материалов микроорганизмами

| Механизм повреждения строительного материала микроорганизмами | Особенности микроорганизмов | Результат воздействия |
| --- | --- | --- |
| Прямое разрушение | Использование микроорганизмами ингредиентов материала в качестве питательного субстрата | Повреждение древесины, полимерных и органосодержащих материалов |
| Химическое разрушение | Коррозионное воздействие продуктов жизнедеятельности микроорганизмов на материалы | Повреждение стекла, керамики, бетона |
| Электрохимическое разрушение | Воздействие продуктов жизнедеятельности микроорганизмов на металлы в токопроводящих средах | Коррозия арматуры, металлических труб и балок |
| Механическое разрушение | Образование биопленок на поверхности материала, проникновение микроорганизмов в трещины и микротрещины, накопление (увеличение) биомассы | Разрушение кирпичной кладки, бетона, камня, древесины |
| Комбинированное разрушение | Комплексное воздействие микроорганизмов, их сообществ и продуктов их жизнедеятельности на строительные материалы | Разрушение натуральных камней, штукатурных и отделочных слоев, железобетона, деревянных конструкций |

*Таблица Щ.2*

Видовой состав основных биодеструкторов и степень их воздействия

<table width="100%"><tbody><tr><td align="center" width="46%">Виды биодеструкторов</td><td align="center" width="29%">Степень агрессивного воздействия среды</td><td align="center" width="25%">Частота воздействия</td></tr><tr><td width="46%">Alternaria alternate</td><td width="29%">**</td><td width="25%">++</td></tr><tr><td width="46%">Aspergillus flavus</td><td width="29%">**</td><td width="25%">+</td></tr><tr><td width="46%">Aspergillus niger</td><td width="29%">**</td><td width="25%">+</td></tr><tr><td width="46%">Aspergillus ochraceus</td><td width="29%">**</td><td width="25%">++</td></tr><tr><td width="46%">Aspergillus ustus</td><td width="29%">**</td><td width="25%">++</td></tr><tr><td width="46%">Aspergillus versicolor</td><td width="29%">**</td><td width="25%">+</td></tr><tr><td width="46%">Aureobasidium pullulans</td><td width="29%">*</td><td width="25%">+</td></tr><tr><td width="46%">Chaetomium globosum</td><td width="29%">**</td><td width="25%">+</td></tr><tr><td width="46%">Cladosporium cladosporioides</td><td width="29%">**</td><td width="25%">++</td></tr><tr><td width="46%">Cladosporium sphaerospermum</td><td width="29%">**</td><td width="25%">++</td></tr><tr><td width="46%">Epicoccum purpurascens</td><td width="29%">*</td><td width="25%">+</td></tr><tr><td width="46%">Fusarium oxysporum</td><td width="29%">*</td><td width="25%">+</td></tr><tr><td width="46%">Mucor racemosus</td><td width="29%">*</td><td width="25%">++</td></tr><tr><td width="46%">Paecilomyces variotii</td><td width="29%">*</td><td width="25%">+</td></tr><tr><td width="46%">Penicillium chrysogenum</td><td width="29%">**</td><td width="25%">+</td></tr><tr><td width="46%">Penicillium oxalicum</td><td width="29%">**</td><td width="25%">+</td></tr><tr><td width="46%">Penicillium verrucosum var. cyclopium</td><td width="29%">**</td><td width="25%">++</td></tr><tr><td width="46%">Scopulariopsis brevicaulis</td><td width="29%">*</td><td width="25%">+</td></tr><tr><td width="46%">Stachybotrys chartarum</td><td width="29%">**</td><td width="25%">+</td></tr><tr><td width="46%">Trichoderma viride</td><td width="29%">**</td><td width="25%">++</td></tr><tr><td width="46%">Ulocladium chartarum</td><td width="29%">*</td><td width="25%">+</td></tr><tr><td width="46%">Тионовые бактерии</td><td width="29%">**</td><td width="25%">++</td></tr><tr><td width="46%">Нитрифицирующие бактерии</td><td width="29%">**</td><td width="25%">++</td></tr><tr><td width="46%">Железобактерии</td><td width="29%">**</td><td width="25%">++</td></tr><tr><td width="46%">Актиномицеты</td><td width="29%">**</td><td width="25%">++</td></tr><tr><td width="46%">Сульфатредуцирующие бактерии</td><td width="29%">**</td><td width="25%">++</td></tr><tr><td colspan="3">Обозначения: "*" - агрессивная; "**" - сильноагрессивная; "+" - частая; "++" - очень частая.</td></tr></tbody></table>

*Таблица Щ.3*

Видовой состав грибов биодеструкторов древесины и их воздействие

<table width="100%"><tbody><tr><td rowspan="2" align="center" width="36%">Вид грибов</td><td rowspan="2" align="center" width="19%">Оптимальная влажность древесины, %</td><td colspan="2" align="center">Поражающее действие на древесину пород</td><td rowspan="2" align="center" width="16%">Частота воздействия</td></tr><tr><td align="center" width="16%">лиственных</td><td align="center" width="13%">хвойных</td></tr><tr><td width="36%">Настоящий домовой (Serpula lacrymans)</td><td width="19%">25 - 30</td><td width="16%">+</td><td width="13%">+</td><td width="16%">++</td></tr><tr><td width="36%">Белый домовой (Poria vaporaria)</td><td width="19%">40 - 60</td><td width="16%">-</td><td width="13%">+</td><td width="16%">++</td></tr><tr><td width="36%">Пленчатый домовый (Coniophora puteana)</td><td width="19%">35 - 45</td><td width="16%">+<br>(кроме дуба)</td><td width="13%">+</td><td width="16%">++</td></tr><tr><td width="36%">Пластинчатый, или шахтный, домовый (Paxillus panuoides)</td><td width="19%">60 - 80, при относительной влажности воздуха 100%</td><td width="16%">+</td><td width="13%">+</td><td width="16%">+</td></tr><tr><td colspan="5">Обозначения: "+" - частая; "++" - очень частая.</td></tr></tbody></table>

Щ.4. Методы защиты ГТС от биоповреждений подразделяют на механические, физические, химические, биологические, комбинированные. Их выбор должен основываться на экономической эффективности в жизненном цикле ГТС и осуществляться с учетом:

\- доказанной эффективности против широкой гаммы микроорганизмов-биодеструкторов;

\- способности разрушать микробиологический ил;

\- физической и химической совместимости с материалами конструкций и другими средствами защиты (в т.ч. ингибиторами коррозии стали), а также с окружающей средой;

\- легкости хранения и применения;

\- приемлемой биодеградации.

Щ.5. Проектирование защиты бетонных, железобетонных, металлических, каменных и деревянных конструкций ГТС от биологической коррозии выполняют с учетом требований разделов 5 и 6 и таблиц В.7, Р.1, Р.6, С.1, Т.1, Ш.1, Ш.2 и приложения Щ.

Щ.6. Гидротехнические сооружения, эксплуатирующиеся в водной среде, подвергаются интенсивному обрастанию водными организмами: моллюсками, ракообразными, водорослями и т.д. Для защиты конструкций следует применять биоциды (альгициды и моллюскоциды) в форме противообрастающих лакокрасочных покрытий или пропиток, эффективность которых доказана лабораторными и натурными исследованиями. Защита бетонных и железобетонных ГТС обеспечивается применением необрастающих биоцидных бетонов с использованием биоцидов типа ластанокса или катионного поверхностно-активного вещества (ПАВ) алкилбензилдиметиламмонийхлорида, что обеспечивает защиту от обрастания подводной части морских гидротехнических сооружений.

Щ.7. Класс гидротехнического сооружения следует назначать в соответствии с приложением Б СП 58.13330.2012. Для конструкций ГТС первого и второго класса степень агрессивности повышается на один уровень. Для сильноагрессивной среды защита от биокоррозии выполняется по специальному проекту.

Щ.8. Требования к проектированию защиты от биологической коррозии гидротехнических сооружений (ГТС) обеспечиваются:

\- выбором материалов, стойких к воздействию биодеструкторов;

\- применением конструктивных мер, снижающих агрессивное воздействие биодеструкторов.

Конструктивные меры для конструкций, эксплуатирующихся в атмосферных условиях, включают в себя создание формы, которая исключала бы возможность скопления на поверхности элементов конструкций биодеструкторов, атмосферной влаги, конденсата, органических и иных веществ, способствующих развитию биодеструкторов; а также исключение пазух, карманов, узких щелей и т.п. Конструкции ГТС должны быть доступными для осмотров, восстановления защитных покрытий и осуществления мер вторичной защиты.

Щ.9. При выборе защитных и конструкционных материалов необходимо оценить видовой состав биодеструкторов в районе возводимого или эксплуатируемого ГТС и определить биостойкость защитных и конструкционных материалов. Степень агрессивного воздействия биологически активных сред на бетонные и железобетонные конструкции определяется согласно приложению В, таблица В.7, на древесину - согласно приложению Р, таблицы Р.1, Р.6.

Щ.10. Из литотрофных бактерий наиболее активными агентами биоповреждений ГТС являются сульфатредуцирующие, тионовые, нитрифицирующие и железобактерии, вызывающие коррозию металлов, разрушение бетона, камня, кирпича и других строительных материалов неорганической природы. Жизнедеятельность органотрофов обеспечивается путем окисления органических веществ, поэтому они вызывают деградацию промышленных материалов на основе органических веществ, включая материалы вторичной защиты. Однако некоторые из них вызывают коррозию металлов, образуя агрессивные метаболиты (органические кислоты, аммиак, сульфид водорода и т.д.), что следует учитывать при назначении способов и методов защиты.

Щ.11. Оценку биостойкости материалов по результатам испытаний в лабораторных условиях, при проведении натурных испытаний, а также в процессе эксплуатации конструкций ГТС проводят в специализированной лаборатории в соответствии с таблицей Щ.4. Для использования в качестве материалов защиты от биокоррозии конструкций ГТС первого и второго класса следует принимать материалы, получившие по результатам испытании 0 баллов, для конструкций ГТС третьего и четвертого класса не более 1 балла.

*Таблица Щ.4*

Оценка степени биостойкости образцов испытуемых материалов

| Характеристика балла | Балл |
| --- | --- |
| Под микроскопом прорастания спор, конидий грибов и бактерий не обнаружено | 0 |
| Под микроскопом видны проросшие споры и незначительно развитый мицелий. Под микроскопом видны немногочисленные колонии бактерий | 1 |
| Под микроскопом виден развитый мицелий, возможно спороношение. Под микроскопом видны колонии бактерий | 2 |
| Невооруженным глазом заметен мицелий и (или) спороношение, колонии бактерий едва видны, но отчетливо видны под микроскопом | 3 |
| Невооруженным глазом отчетливо видно развитие грибов, покрывающих менее 25% испытуемой поверхности. То же, для бактерий | 4 |
| Невооруженным глазом отчетливо видно развитие грибов, покрывающих более 25% испытуемой поверхности. То же, для бактерий | 5 |

Щ.12. При проектировании защиты конструкций ГТС от биологической коррозии должна быть разработана программа мониторинга конструкций для выявления очагов биологической коррозии, которые могут привести к изменению конструктивных свойств сооружения.

Щ.13. Степень биоповреждения строительных конструкций зданий и сооружений, вызванного действием биодеструкторов, определяют по приложению Ш, таблица Ш.1.

Щ.14. Мероприятия по ремонту и защите от биоповреждений строительных конструкций ГТС следует выполнять с учетом требований нормативных документов. Особенности способов защиты при наличии биоповреждений приведены в таблице Щ.5.

*Таблица Щ.5*

Методы ликвидации последствий биоповреждений строительных конструкций зданий и сооружений ГТС, вызванных действием биодеструкторов

| Степень биоповреждения | Характеристика конструкции | Метод ликвидации очагов и последствий биоповреждения строительных материалов и конструкций |
| --- | --- | --- |
| I | Конструкции из кирпича, бетона, железобетона, а также отделочные материалы | 1.1.1. После просушки поверхности провести ее обработку 10%-ным пероксидом водорода, 30%-ным раствором пероксида водорода или другим биоцидным раствором.   1.1.2. Поврежденные участки окрашенных, оштукатуренных или открытых поверхностей очистить шпателем.   1.1.3. Собрать с пола мусор, обильно смочить его биоцидным раствором, упаковать мусор в полиэтиленовые мешки, вынести в мусоросборник.   1.1.4. Повторно обработать поврежденную поверхность биоцидным раствором.   1.1.5. Провести ремонтно-восстановительные работы с применением биостойких материалов или ввести биоциды в клеевые составы, штукатурный раствор, краску |
|  | Конструкции из природного камня | 1.2.1. Смыть биоцидным моющим средством с поверхности камня колонии микроорганизмов.   1.2.2. Удалить с поверхности материала продукты жизнедеятельности микроорганизмов.   1.2.3. Увлажнить на время не менее 30 мин биоцидным раствором швы, трещины или естественные полости, где могут сохраняться колонии микроорганизмов.   1.2.4. Промыть водой всю поверхность материала.   1.2.5. Обработать всю поверхность биоцидным раствором |
|  | Деревянные конструкции | 1.3.1. Смыть антисептическим раствором с поверхности деревянной конструкции колонии плесневых и иных грибов.   1.3.2. Просушить обработанный участок.   1.3.3. Обработать всю деревянную конструкцию антисептиком |
| II | Конструкции из кирпича, бетона, железобетона, а также отделочные материалы | 2.1.1. После просушки поверхности провести ее обработку согласно 1.1.1 настоящей таблицы.   2.1.2. Шпателем или иным инструментом очистить поврежденные участки до неповрежденной поверхности.   2.1.3. Аналогично 1.1.4 настоящей таблицы.   2.1.4. Любым доступным способом, за исключением применения открытого пламени, прогреть поврежденную зону конструкции до температуры св. 60 °C.   2.1.5. Провести дезинфекцию помещения.   2.1.6. Провести ремонтно-восстановительные работы с применением биостойких материалов или ввести биоциды в клеевые составы, штукатурный раствор, краску |
|  | Конструкции из природного камня | 2.2.1. Смыть моющим средством с поверхности камня колонии микроорганизмов.   2.2.2. Удалить с поверхности материала продукты жизнедеятельности микроорганизмов.   2.2.3. Увлажнить на время не менее 30 мин биоцидным раствором (пероксида водорода, четвертичные аммонийные соединения) швы, трещины и полости, заполненные микроорганизмами.   2.2.4. Произвести расчистку швов, трещин, полостей, стыков от биогенных включений.   2.2.5. Поставить компресс (на время не менее одного часа) пероксида водорода (10% - 15%) на участки, содержащие корки и наслоения биогенного происхождения.   2.2.6. Удалить механическим путем корки и наслоения биогенного происхождения.   2.2.7. Обработать всю поверхность биоцидным раствором |
|  | Деревянные конструкции | Провести локальную замену поврежденной деревянной конструкции.   С этой целью:   2.3.1. Просушить деревянные конструкции и прилегающие материалы.   2.3.2. Удалить (выпилить, вырубить) пораженную зону древесины и грибные образования (пленки, плодовые тела и т.п.).   2.3.3. Заменить удаленную древесину сухой деревянной вставкой (абсолютной влажностью < 20%) предварительно обработав ее антисептическим составом.   2.3.4. В тех случаях, когда невозможно выполнить работы по 2.3.1 - 2.3.3 настоящей таблицы, следует применить прогрев/просушку поврежденного участка с помощью микроволновой сушильной установки.   2.3.5. Обработать деревянные и прилегающие конструкции антисептиком. Применять фтористые, борные, хромомедные и хромомедноцинковые антисептики. При использовании водорастворимых антисептиков обработанные участки просушить |
| III | Конструкции из кирпича, бетона, железобетона, а также отделочные материалы | 3.1.1. После просушки поврежденной поверхности обильно увлажнить ее биоцидным раствором.   3.1.2. Полностью удалить разрушенный материал. Для предотвращения запыленности помещения периодически обильно увлажнять обрабатываемый участок биоцидным раствором.   3.1.3. Аналогично 1.1.4 настоящей таблицы.   3.1.4. Аналогично 2.1.5 настоящей таблицы.   3.1.5. Заменить поврежденный участок кладки. В железобетонных конструкциях: заменить поврежденную арматуру, восстановить поврежденные участки. В бетон и раствор ввести биоцидные добавки |
|  | Деревянные конструкции | Провести замену поврежденного участка конструкции:   3.2.1. Просушить деревянные конструкции.   3.2.2. Полностью удалить пораженные участки древесины.   3.2.3. При обнаружении очагов заражения домовыми грибами необходимо удалить все пораженные части с захватом: 1 м вдоль волокон прилегающей здоровой на вид древесины - для конструкции, состоящей из отдельного бревна бруса, доски и т.п.; 1 м по всем направлениям - для конструкций, состоящих из нескольких деревянных элементов примыкающих друг к другу.   3.2.4. Заменить удаленный фрагмент деревянным протезом (абсолютная влажность < 20%) и надежно закрепить по СП 64.13330.   3.2.5. Обработать деревянные и прилегающие конструкции антисептиком. Применять фтористые, борные, хромомедные и хромомедноцинковые и другие антисептики. При использовании водорастворимых антисептиков обработанные участки просушить |
| IV | Биоповреждению II и III степени подвержено более 50% - 60% строительных конструкций здания и сооружения | Демонтаж биоповрежденных конструкций |

Щ.15. При проведении работ по ликвидации последствий биоповреждений строительных конструкций зданий и сооружений, вызванных действием биодеструкторов, следует выполнять очистку поверхности от загрязнений и остатков старых покрытий с учетом требований нормативных документов.

Основные способы удаления покрытий, рекомендуемых для различных видов конструкций ГТС, приведены в таблицах Щ.6 - Щ.7.

*Таблица Щ.6*

Химические способы удаления покрытий

<table width="100%"><tbody><tr><td align="center" width="34%">Вид покрытий</td><td align="center" width="24%">Щелочные, водные смывочные среды</td><td align="center" width="20%">Органические растворители</td><td align="center" width="22%">Кислотные смывочные среды</td></tr><tr><td width="34%">Порошковые краски на:</td><td width="24%"></td><td width="20%"></td><td width="22%"></td></tr><tr><td width="34%">- стальных конструкциях</td><td width="24%">+++</td><td width="20%">+</td><td width="22%">++</td></tr><tr><td width="34%">- конструкциях из легких сплавов</td><td width="24%">-</td><td width="20%">+++</td><td width="22%">+</td></tr><tr><td width="34%">- оцинкованной стали</td><td width="24%">-</td><td width="20%">++</td><td width="22%">-</td></tr><tr><td width="34%">Эпоксидные покрытия на:</td><td width="24%"></td><td width="20%"></td><td width="22%"></td></tr><tr><td width="34%">- стальных конструкциях</td><td width="24%">+</td><td width="20%">+</td><td width="22%">++</td></tr><tr><td width="34%">- конструкциях из легких сплавов</td><td width="24%">-</td><td width="20%">+</td><td width="22%">+</td></tr><tr><td width="34%">- бетонных конструкциях</td><td width="24%">+</td><td width="20%">+</td><td width="22%">-</td></tr><tr><td width="34%">Покрытия из водоосновных ЛКМ на:</td><td width="24%"></td><td width="20%"></td><td width="22%"></td></tr><tr><td width="34%">- стальных конструкциях</td><td width="24%">+++</td><td width="20%">++</td><td width="22%">++</td></tr><tr><td width="34%">- деревянных конструкциях</td><td width="24%">+++</td><td width="20%">++</td><td width="22%">-</td></tr><tr><td width="34%">- каменных конструкциях</td><td width="24%">+++</td><td width="20%">++</td><td width="22%">-</td></tr><tr><td width="34%">- бетонных конструкциях</td><td width="24%">+++</td><td width="20%">++</td><td width="22%">-</td></tr><tr><td width="34%">Покрытия из органоосновных ЛКМ на:</td><td width="24%"></td><td width="20%"></td><td width="22%"></td></tr><tr><td width="34%">- стальных конструкциях</td><td width="24%">+</td><td width="20%">+++</td><td width="22%">+</td></tr><tr><td width="34%">- деревянных конструкциях</td><td width="24%">+</td><td width="20%">+++</td><td width="22%">-</td></tr><tr><td width="34%">- каменных конструкциях</td><td width="24%">+</td><td width="20%">+++</td><td width="22%">-</td></tr><tr><td width="34%">- бетонных конструкциях</td><td width="24%">+</td><td width="20%">+++</td><td width="22%">-</td></tr><tr><td colspan="4">Обозначения: "+++" - рекомендуется; "++" - допускается; "+" - допускается с ограничениями; "-" - не допускается.</td></tr></tbody></table>

*Таблица Щ.7*

Механические способы удаления покрытий

<table width="100%"><tbody><tr><td align="center" width="34%">Вид конструкций</td><td align="center" width="13%">Шлифование</td><td align="center" width="28%">Песко/дробеструйная очистка</td><td align="center" width="25%">Струей воды под высоким давлением</td></tr><tr><td width="34%">Металлические</td><td width="13%">+++</td><td width="28%">+++</td><td width="25%">++</td></tr><tr><td width="34%">Бетонные/Железобетонные</td><td width="13%">+++</td><td width="28%">+++</td><td width="25%">++</td></tr><tr><td width="34%">Каменные</td><td width="13%">+++</td><td width="28%">+++</td><td width="25%">+</td></tr><tr><td width="34%">Деревянные</td><td width="13%">+++</td><td width="28%">-</td><td width="25%">-</td></tr><tr><td colspan="4">Обозначения: "+++" - рекомендуется; "++" - допускается; "+" - допускается с ограничениями; "-" - не допускается.</td></tr></tbody></table>

*Приложение Э*

## РАСЧЕТНАЯ ДОЛГОВРЕМЕННАЯ КОРРОЗИОННАЯ СТОЙКОСТЬ КОНСТРУКЦИЙ ИЗ СТАЛЬНОГО ТОНКОЛИСТОВОГО ОЦИНКОВАННОГО ПРОКАТА В АТМОСФЕРЕ

(в ред. [Изменения N 4](https://normativ.kontur.ru/document?moduleId=1&documentId=474338#l34), утв. Приказом Минстроя РФ от 08.05.2024 N 317/пр)

Э.1 Расчет коррозионных потерь и скорости коррозии углеродистой стали и цинкового покрытия при долговременной эксплуатации конструкций.

Э.1.1 Величину коррозионных потерь углеродистой стали и цинкового покрытия за первый год эксплуатации на континентальной территории Российской Федерации рассчитывают с помощью математических моделей (функции доза - ответ) в соответствии с таблицей Э.1.

*Таблица Э.1*

Ориентировочный расчет коррозионных потерь углеродистой стали и цинкового покрытия за первый год экспозиции на открытом воздухе в континентальных районах Российской Федерации
