Repository: alexefanov/wiki

# LLM Wiki

Этот репозиторий хранит Obsidian vault для ведения локальной LLM-ориентированной базы знаний и одновременно является облачной LLM-ориентированной базой знаний, функционирующей на базе инфраструктуры Yandex.

Начинайте с `wiki/index.md`, затем переходите по связанным тематическим страницам. Исходные или слабо обработанные материалы находятся в `raw/`.

## Структура

- `wiki/` - обработанные заметки базы знаний и индексные страницы.
- `raw/` - исходные или обработанные заметки-источники.
- `raw/temp/` - исходные необработанные заметки-источники.
- `AGENTS.md` - schema-файл с правилами для LLM-агента, который поддерживает vault.

File: raw/Защита строительных конструкций от коррозии. Актуализированная редакция СНиП 2.03.11-85. СП 28.13330.2017 — Редакция от 08.05.2024.md (part 22 of 22)
---
<table width="100%"><tbody><tr><td align="center" width="11%">Металл</td><td align="center" width="19%">Интервал среднегодовой температуры воздуха, °C</td><td align="center" width="70%">Функция доза-ответ (ФДО)</td></tr><tr><td rowspan="2" width="11%">Углеродистая сталь</td><td width="19%">До 10</td><td width="70%">K1 = [SO2]0,47·exp(0,024·RH + 0,095·(T - 10) + 0,00035·Prec)</td></tr><tr><td width="19%">Св. 10</td><td width="70%">K1 = [SO2]0,47·exp(0,024·RH - 0,065·(T - 10) + 0,00035·Prec)</td></tr><tr><td rowspan="2" width="11%">Цинк</td><td width="19%">До 10</td><td width="70%">K1 = 6,3·10-2·[SO2]0,36·exp(0,023·RH + 0,025·(T - 10) + 0,00035·Prec)</td></tr><tr><td width="19%">Св. 10</td><td width="70%">K1 = 6,3·10-2·[SO2]0,36·exp(0,023·RH - 0,055·(T - 10) + 0,00035·Prec)</td></tr><tr><td colspan="3">Обозначения:<br>K1 - коррозионные потери металла за первый год эксплуатации, мкм;<br>T - среднегодовая температура воздуха, °C;<br>RH - среднегодовая относительная влажность воздуха, %;<br>Prec - суммарное за год количество осадков, мм/год;<br>[SO2] - среднегодовая концентрация диоксида серы в воздухе, мкг/м3.<br><br>Примечания<br>1 Среднегодовые метеорологические параметры атмосферы (T, RH, Prec) определяют на основании многолетних наблюдений, используют среднегодовые данные Федеральной службы по гидрометеорологии и мониторингу окружающей среды (Росгидромет).<br>2 Среднегодовая концентрация диоксида серы в воздухе должна быть определена по меньшей мере в течение одного года, используют данные Росгидромета или определяют содержание диоксида серы в соответствии с ГОСТ 9.107.<br>3 При оценке категорий коррозионной агрессивности атмосферы на основании расчета по ФДО относительная погрешность (неопределенность) прогноза составляет от минус 33% до плюс 50%. Минимальная неопределенность наблюдается для категории C3, максимальная - для категорий C1 и C5.</td></tr></tbody></table>

Э.1.2 Категорию коррозионной агрессивности атмосферы определяют по величине коррозионных потерь углеродистой стали и цинкового покрытия за первый год эксплуатации в соответствии с таблицей Э.2.

*Таблица Э.2*

Интервалы коррозионных потерь углеродистой стали и цинка за первый год эксплуатации в открытой атмосфере различной категории коррозионной агрессивности

<table width="100%"><tbody><tr><td rowspan="2" align="center" width="21%">Категория коррозионной агрессивности атмосферы</td><td colspan="3" align="center">Коррозионные поражения металла за первый год эксплуатации</td></tr><tr><td align="center" width="19%">Единица измерения</td><td align="center" width="30%">Углеродистая сталь</td><td align="center" width="30%">Цинк</td></tr><tr><td rowspan="2" width="21%">C1</td><td width="19%">г/м2</td><td width="30%">До 10</td><td width="30%">До 0,7</td></tr><tr><td width="19%">мкм</td><td width="30%">До 1,3</td><td width="30%">До 0,1</td></tr><tr><td rowspan="2" width="21%">C2-1</td><td width="19%">г/м2</td><td width="30%">Св. 10 до 50</td><td width="30%">Св. 0,7 до 1,5</td></tr><tr><td width="19%">мкм</td><td width="30%">Св. 1,3 до 6,4</td><td width="30%">Св. 0,1 до 0,2</td></tr><tr><td rowspan="2" width="21%">C2-2</td><td width="19%">г/м2</td><td width="30%">Св. 50 до 100</td><td width="30%">Св. 1,5 до 3</td></tr><tr><td width="19%">мкм</td><td width="30%">Св. 6,4 до 12,8</td><td width="30%">Св. 0,2 до 0,4</td></tr><tr><td rowspan="2" width="21%">C2-3</td><td width="19%">г/м2</td><td width="30%">Св. 100 до 200</td><td width="30%">Св. 3 до 5</td></tr><tr><td width="19%">мкм</td><td width="30%">Св. 12,8 до 25</td><td width="30%">Св. 0,4 до 0,7</td></tr><tr><td rowspan="2" width="21%">C3</td><td width="19%">г/м2</td><td width="30%">Св. 200 до 400</td><td width="30%">Св. 5 до 15</td></tr><tr><td width="19%">мкм</td><td width="30%">Св. 25 до 50</td><td width="30%">Св. 0,7 до 2,1</td></tr><tr><td rowspan="2" width="21%">C4</td><td width="19%">г/м2</td><td width="30%">Св. 400 до 650</td><td width="30%">Св. 15 до 30</td></tr><tr><td width="19%">мкм</td><td width="30%">Св. 50 до 80</td><td width="30%">Св. 2,1 до 4,2</td></tr><tr><td rowspan="2" width="21%">C5</td><td width="19%">г/м2</td><td width="30%">Св. 650 до 1 500</td><td width="30%">Св. 30 до 60</td></tr><tr><td width="19%">мкм</td><td width="30%">Св. 80 до 200</td><td width="30%">Св. 4,2 до 8,4</td></tr><tr><td rowspan="2" width="21%">CX</td><td width="19%">г/м2</td><td width="30%">Св. 1 500 до 5 500</td><td width="30%">Св. 60 до 80</td></tr><tr><td width="19%">мкм</td><td width="30%">Св. 200 до 700</td><td width="30%">Св. 8,4 до 25</td></tr><tr><td colspan="4">Примечания<br>1 Категорию коррозионной агрессивности атмосферы определяют по экспериментальному годичному коррозионному эффекту при проведении неоднократных одногодовых натурных коррозионных испытаний по ГОСТ 9.909 или оценивают в соответствии с ФДО по таблице Э.1.<br>2 Требования к образцам металла при проведении одногодовых натурных коррозионных испытаний определяют по ГОСТ 9.107.<br>3 Коррозионные потери цинкового покрытия горячего нанесения соответствуют коррозионным потерям цинкового тонколистового проката.</td></tr></tbody></table>

Э.1.3 Коэффициент торможения скорости коррозии металла во времени (параметр n) рассчитывают по формуле

, (Э.1)

где - коррозионные потери металла за первый год эксплуатации, мкм;

A, B, C и D - константы, величины которых приведены в таблице Э.3.

*Таблица Э.3*

Величины констант

<table width="100%"><tbody><tr><td align="center" width="20%">Металл</td><td align="center" width="30%">Коррозионные потери за первый год K1, мкм</td><td align="center" width="13%">A</td><td align="center" width="13%">B</td><td align="center" width="13%">C</td><td align="center" width="11%">D</td></tr><tr><td rowspan="2" width="20%">Углеродистая сталь</td><td width="30%">До 25</td><td width="13%">3,2</td><td width="13%">0,0078</td><td width="13%">0,38</td><td width="11%">0,30</td></tr><tr><td width="30%">Св. 25 до 80</td><td width="13%">1,4</td><td width="13%">0,0078</td><td width="13%">0,59</td><td width="13%">0,32</td></tr><tr><td rowspan="2" width="20%">Цинк</td><td width="30%">Св. 0,1 до 0,7</td><td width="13%">5,5</td><td width="13%">0,0713</td><td width="13%">0,26</td><td width="13%">0,48</td></tr><tr><td width="30%">Св. 0,7 до 4,2</td><td width="13%">7,8</td><td width="13%">0,0713</td><td width="13%">0,22</td><td width="13%">0,60</td></tr><tr><td colspan="6">Примечание - Коррозионные потери цинкового покрытия горячего нанесения соответствуют коррозионным потерям цинкового тонколистового проката.</td></tr></tbody></table>

При оценке интервала возможных коррозионных потерь допускается использование максимальных и минимальных значений параметра n для данного типа атмосферы, приведенных в таблице Э.4.

*Таблица Э.4*

Значения параметра n, рассчитанные для возможных интервалов одногодовых коррозионных потерь

<table width="100%"><tbody><tr><td align="center" width="27%">Металл</td><td align="center" width="33%">Коррозионные потери за первый год, мкм</td><td align="center" width="20%"></td><td align="center" width="20%"></td></tr><tr><td rowspan="2" width="27%">Углеродистая сталь</td><td width="33%">До 25</td><td width="20%">0,748</td><td width="20%">0,382</td></tr><tr><td width="33%">Св. 25 до 80</td><td width="20%">0,568</td><td width="20%">0,334</td></tr><tr><td rowspan="2" width="27%">Цинк</td><td width="33%">Св. 0,1 до 0,7</td><td width="20%">0,800</td><td width="20%">0,483</td></tr><tr><td width="33%">Св. 0,7 до 4,2</td><td width="20%">0,825</td><td width="20%">0,810</td></tr><tr><td colspan="4">Примечание - Коррозионные потери цинкового покрытия горячего нанесения соответствуют коррозионным потерям цинкового тонколистового проката.</td></tr></tbody></table>

Э.1.4 Величину коррозионных потерь металлов K за время эксплуатации менее 6 лет (время стабилизации скорости коррозии) рассчитывают по формуле (Э.2), а скорость коррозии - по формуле (Э.3)

, (Э.2)

. (Э.3)

При времени эксплуатации более 6 лет величину коррозионных потерь металлов рассчитывают по формуле (Э.4), а скорость коррозии - по формуле (Э.5)

, (Э.4)

. (Э.5)

При расчете по формулам (Э.2) - (Э.5) используют значения, определенные в соответствии с Э.1.1 и Э.1.2, и значения n, определенные в соответствии с Э.1.3.

Э.2 Оценка величин коррозионных потерь углеродистой стали и цинкового покрытия после 50 лет эксплуатации конструкций на континентальной территории Российской Федерации

Э.2.1 Оценку коррозионных потерь углеродистой стали и цинкового покрытия за период эксплуатации конструкций 50 лет (K50) в открытой атмосфере населенных пунктов с загрязненностью атмосферы диоксидом серы более 0,005 мг/м3 выполняют по таблице Э.5.

*Таблица Э.5*

Расчетные коррозионные потери углеродистой стали и цинкового покрытия за период эксплуатации конструкций 50 лет

<table width="100%"><tbody><tr><td rowspan="2" align="center" width="6%">N п.п.</td><td rowspan="2" align="center" width="31%">Населенный пункт</td><td rowspan="2" align="center" width="38%">Субъект Российской Федерации</td><td colspan="2" align="center">K50, мкм</td></tr><tr><td align="center" width="13%">Углеродистая сталь</td><td align="center" width="13%">Цинк</td></tr><tr><td width="6%">1</td><td width="31%">Азов</td><td width="38%">Ростовская область</td><td width="13%">280,08</td><td width="13%">23,62</td></tr><tr><td width="6%">2</td><td width="31%">Аксарайский</td><td width="38%">Астраханская область</td><td width="13%">310,04</td><td width="13%">25,72</td></tr><tr><td width="6%">3</td><td width="31%">Ангарск</td><td width="38%">Иркутская область</td><td width="13%">223,07</td><td width="13%">25,38</td></tr><tr><td width="6%">4</td><td width="31%">Армянск</td><td width="38%">Республика Крым</td><td width="13%">355,52</td><td width="13%">32,18</td></tr><tr><td width="6%">5</td><td width="31%">Астрахань</td><td width="38%">Астраханская область</td><td width="13%">292,45</td><td width="13%">23,89</td></tr><tr><td width="6%">6</td><td width="31%">Батайск</td><td width="38%">Ростовская область</td><td width="13%">314,91</td><td width="13%">26,54</td></tr><tr><td width="6%">7</td><td width="31%">Белгород</td><td width="38%">Белгородская область</td><td width="13%">262,41</td><td width="13%">23,81</td></tr><tr><td width="6%">8</td><td width="31%">Бердск</td><td width="38%">Новосибирская область</td><td width="13%">230,96</td><td width="13%">25,90</td></tr><tr><td width="6%">9</td><td width="31%">Биробиджан</td><td width="38%">Еврейская автономная область</td><td width="13%">191,59</td><td width="13%">22,77</td></tr><tr><td width="6%">10</td><td width="31%">Бирюсинск</td><td width="38%">Иркутская область</td><td width="13%">163,47</td><td width="13%">20,61</td></tr><tr><td width="6%">11</td><td width="31%">Благовещенск</td><td width="38%">Амурская область</td><td width="13%">159,89</td><td width="13%">19,63</td></tr><tr><td width="6%">12</td><td width="31%">Благовещенск</td><td width="38%">Республика Башкортостан</td><td width="13%">215,13</td><td width="13%">22,55</td></tr><tr><td width="6%">13</td><td width="31%">Бузан</td><td width="38%">Астраханская область</td><td width="13%">297,47</td><td width="13%">24,69</td></tr><tr><td width="6%">14</td><td width="31%">Владикавказ</td><td width="38%">Республика Северная Осетия - Алания</td><td width="13%">318,19</td><td width="13%">27,50</td></tr><tr><td width="6%">15</td><td width="31%">Волгодонск</td><td width="38%">Ростовская область</td><td width="13%">294,07</td><td width="13%">25,01</td></tr><tr><td width="6%">16</td><td width="31%">Воронеж</td><td width="38%">Воронежская область</td><td width="13%">236,09</td><td width="13%">22,36</td></tr><tr><td width="6%">17</td><td width="31%">Губкин</td><td width="38%">Белгородская область</td><td width="13%">263,69</td><td width="13%">24,49</td></tr><tr><td width="6%">18</td><td width="31%">Гусиноозерск</td><td width="38%">Республика Бурятия</td><td width="13%">164,06</td><td width="13%">20,13</td></tr><tr><td width="6%">19</td><td width="31%">Дальнегорск</td><td width="38%">Приморский край</td><td width="13%">246,96</td><td width="13%">24,44</td></tr><tr><td width="6%">20</td><td width="31%">Досанг</td><td width="38%">Астраханская область</td><td width="13%">298,66</td><td width="13%">24,48</td></tr><tr><td width="6%">21</td><td width="31%">Заполярный</td><td width="38%">Мурманская область</td><td width="13%">281,37</td><td width="13%">29,06</td></tr><tr><td width="6%">22</td><td width="31%">Зея</td><td width="38%">Амурская область</td><td width="13%">185,25</td><td width="13%">24,40</td></tr><tr><td width="6%">23</td><td width="31%">Зима</td><td width="38%">Иркутская область</td><td width="13%">143,53</td><td width="13%">19,23</td></tr><tr><td width="6%">24</td><td width="31%">Иваново</td><td width="38%">Ивановская область</td><td width="13%">242,21</td><td width="13%">24,47</td></tr><tr><td width="6%">25</td><td width="31%">Иркутск</td><td width="38%">Иркутская область</td><td width="13%">224,86</td><td width="13%">25,77</td></tr><tr><td width="6%">26</td><td width="31%">Искитим</td><td width="38%">Новосибирская область</td><td width="13%">230,75</td><td width="13%">25,61</td></tr><tr><td width="6%">27</td><td width="31%">Кандалакша</td><td width="38%">Мурманская область</td><td width="13%">233,06</td><td width="13%">25,61</td></tr><tr><td width="6%">28</td><td width="31%">Керчь</td><td width="38%">Республика Крым</td><td width="13%">257,60</td><td width="13%">21,76</td></tr><tr><td width="6%">29</td><td width="31%">Кола</td><td width="38%">Мурманская область</td><td width="13%">240,43</td><td width="13%">26,54</td></tr><tr><td width="6%">30</td><td width="31%">Комсомольский</td><td width="38%">Астраханская область</td><td width="13%">298,66</td><td width="13%">24,48</td></tr><tr><td width="6%">31</td><td width="31%">Комсомольск-на-Амуре</td><td width="38%">Хабаровский край</td><td width="13%">171,34</td><td width="13%">21,41</td></tr><tr><td width="6%">32</td><td width="31%">Краснокаменск</td><td width="38%">Забайкальский край</td><td width="13%">156,16</td><td width="13%">20,72</td></tr><tr><td width="6%">33</td><td width="31%">Красноперекопск</td><td width="38%">Республика Крым</td><td width="13%">359,13</td><td width="13%">33,07</td></tr><tr><td width="6%">34</td><td width="31%">Кувандык</td><td width="38%">Оренбургская область</td><td width="13%">244,38</td><td width="13%">24,13</td></tr><tr><td width="6%">35</td><td width="31%">Липецк</td><td width="38%">Липецкая область</td><td width="13%">236,86</td><td width="13%">22,69</td></tr><tr><td width="6%">36</td><td width="31%">Листвянка</td><td width="38%">Иркутская область</td><td width="13%">201,00</td><td width="13%">23,76</td></tr><tr><td width="6%">37</td><td width="31%">Магнитогорск</td><td width="38%">Челябинская область</td><td width="13%">236,93</td><td width="13%">24,76</td></tr><tr><td width="6%">38</td><td width="31%">Махачкала</td><td width="38%">Республика Дагестан</td><td width="13%">262,46</td><td width="13%">21,98</td></tr><tr><td width="6%">39</td><td width="31%">Мегет</td><td width="38%">Иркутская область</td><td width="13%">203,57</td><td width="13%">24,30</td></tr><tr><td width="6%">40</td><td width="31%">Медногорск</td><td width="38%">Оренбургская область</td><td width="13%">301,35</td><td width="13%">29,18</td></tr><tr><td width="6%">41</td><td width="31%">Миллерово</td><td width="38%">Ростовская область</td><td width="13%">275,31</td><td width="13%">23,98</td></tr><tr><td width="6%">42</td><td width="31%">Мончегорск</td><td width="38%">Мурманская область</td><td width="13%">258,56</td><td width="13%">28,15</td></tr><tr><td width="6%">43</td><td width="31%">Москва</td><td width="38%">Московская область</td><td width="13%">245,94</td><td width="13%">24,37</td></tr><tr><td width="6%">44</td><td width="31%">Нариманов</td><td width="38%">Астраханская область</td><td width="13%">298,66</td><td width="13%">24,48</td></tr><tr><td width="6%">45</td><td width="31%">Нижний Тагил</td><td width="38%">Свердловская область</td><td width="13%">182,79</td><td width="13%">21,05</td></tr><tr><td width="6%">46</td><td width="31%">Никель</td><td width="38%">Мурманская область</td><td width="13%">229,72</td><td width="13%">25,70</td></tr><tr><td width="6%">47</td><td width="31%">Новокуйбышевск</td><td width="38%">Самарская область</td><td width="13%">236,51</td><td width="13%">23,18</td></tr><tr><td width="6%">48</td><td width="31%">Новотроицк</td><td width="38%">Оренбургская область</td><td width="13%">192,44</td><td width="13%">23,04</td></tr><tr><td width="6%">49</td><td width="31%">Новочеркасск</td><td width="38%">Ростовская область</td><td width="13%">305,96</td><td width="13%">25,74</td></tr><tr><td width="6%">50</td><td width="31%">Новошахтинск</td><td width="38%">Ростовская область</td><td width="13%">293,43</td><td width="13%">24,72</td></tr><tr><td width="6%">51</td><td width="31%">Норильск</td><td width="38%">Таймырский автономный округ</td><td width="13%">199,40</td><td width="13%">29,50</td></tr><tr><td width="6%">52</td><td width="31%">Орск</td><td width="38%">Оренбургская область</td><td width="13%">187,93</td><td width="13%">19,60</td></tr><tr><td width="6%">53</td><td width="31%">Оха</td><td width="38%">Сахалинская область</td><td width="13%">195,59</td><td width="13%">24,89</td></tr><tr><td width="6%">54</td><td width="31%">Певек</td><td width="38%">Чукотский автономный округ</td><td width="13%">132,99</td><td width="13%">24,36</td></tr><tr><td width="6%">55</td><td width="31%">Первоуральск</td><td width="38%">Свердловская область</td><td width="13%">201,06</td><td width="13%">22,91</td></tr><tr><td width="6%">56</td><td width="31%">Петровск-Забайкальский</td><td width="38%">Забайкальский край</td><td width="13%">148,47</td><td width="13%">21,68</td></tr><tr><td width="6%">57</td><td width="31%">Поронайск</td><td width="38%">Сахалинская область</td><td width="13%">223,34</td><td width="13%">25,23</td></tr><tr><td width="6%">58</td><td width="31%">Приволжск</td><td width="38%">Ивановская область</td><td width="13%">220,36</td><td width="13%">23,30</td></tr><tr><td width="6%">59</td><td width="31%">Прокопьевск</td><td width="38%">Кемеровская область</td><td width="13%">239,31</td><td width="13%">25,61</td></tr><tr><td width="6%">60</td><td width="31%">Ростов-на-Дону</td><td width="38%">Ростовская область</td><td width="13%">279,52</td><td width="13%">23,50</td></tr><tr><td width="6%">61</td><td width="31%">Салават</td><td width="38%">Республика Башкортостан</td><td width="13%">192,36</td><td width="13%">20,73</td></tr><tr><td width="6%">62</td><td width="31%">Саянск</td><td width="38%">Иркутская область</td><td width="13%">155,15</td><td width="13%">20,77</td></tr><tr><td width="6%">63</td><td width="31%">Свирск</td><td width="38%">Иркутская область</td><td width="13%">178,82</td><td width="13%">22,01</td></tr><tr><td width="6%">64</td><td width="31%">Севастополь</td><td width="38%">Республика Крым</td><td width="13%">315,44</td><td width="13%">29,31</td></tr><tr><td width="6%">65</td><td width="31%">Сеитовка</td><td width="38%">Астраханская область</td><td width="13%">294,75</td><td width="13%">24,05</td></tr><tr><td width="6%">66</td><td width="31%">Селенгинск</td><td width="38%">Республика Бурятия</td><td width="13%">171,20</td><td width="13%">21,33</td></tr><tr><td width="6%">67</td><td width="31%">Симферополь</td><td width="38%">Республика Крым</td><td width="13%">336,84</td><td width="13%">29,11</td></tr><tr><td width="6%">68</td><td width="31%">Старый Оскол</td><td width="38%">Белгородская область</td><td width="13%">259,56</td><td width="13%">23,92</td></tr><tr><td width="6%">69</td><td width="31%">Таганрог</td><td width="38%">Ростовская область</td><td width="13%">271,52</td><td width="13%">22,95</td></tr><tr><td width="6%">70</td><td width="31%">Тихвин</td><td width="38%">Ленинградская область</td><td width="13%">290,84</td><td width="13%">28,53</td></tr><tr><td width="6%">71</td><td width="31%">Тобольск</td><td width="38%">Тюменская область</td><td width="13%">215,58</td><td width="13%">24,24</td></tr><tr><td width="6%">72</td><td width="31%">Тулун</td><td width="38%">Иркутская область</td><td width="13%">145,82</td><td width="13%">19,85</td></tr><tr><td width="6%">73</td><td width="31%">Тында</td><td width="38%">Амурская область</td><td width="13%">150,82</td><td width="13%">23,19</td></tr><tr><td width="6%">74</td><td width="31%">Улан-Удэ</td><td width="38%">Республика Бурятия</td><td width="13%">161,21</td><td width="13%">20,77</td></tr><tr><td width="6%">75</td><td width="31%">Усолье-Сибирское</td><td width="38%">Иркутская область</td><td width="13%">213,02</td><td width="13%">24,69</td></tr><tr><td width="6%">76</td><td width="31%">Чегдомын</td><td width="38%">Хабаровский край</td><td width="13%">160,54</td><td width="13%">22,78</td></tr><tr><td width="6%">77</td><td width="31%">Черемхово</td><td width="38%">Иркутская область</td><td width="13%">230,08</td><td width="13%">25,99</td></tr><tr><td width="6%">78</td><td width="31%">Чита</td><td width="38%">Забайкальский край</td><td width="13%">139,86</td><td width="13%">19,58</td></tr><tr><td width="6%">79</td><td width="31%">Шахты</td><td width="38%">Ростовская область</td><td width="13%">256,18</td><td width="13%">21,96</td></tr><tr><td width="6%">80</td><td width="31%">Шелехов</td><td width="38%">Иркутская область</td><td width="13%">218,88</td><td width="13%">25,63</td></tr><tr><td colspan="5">Примечание - Представленные данные распространяются только на поверхности конструкций, свободно обдуваемые воздухом. Скорость коррозии конструкций из углеродистой стали, цинковых покрытий, находящихся в щелевых зазорах с ограниченным доступом воздуха, в местах застаивания влаги, в местах контакта с разнородными металлами может быть выше в несколько раз.</td></tr></tbody></table>

Э.2.2 Оценка коррозионных потерь стали и цинкового покрытия после 10 и 50 лет эксплуатации конструкций в открытой континентальной атмосфере с загрязненностью диоксидом серы не более 0,005 мг/м3 допускается по картам коррозионных поражений (рисунки Э.1 - Э.4).

![[raw/вложенные файлы/6e8cf5456f3738f1ffb3cf96cfef0325_MD5.jpg]]

Рисунок Э.1 - Карта континентальной территории России по интервалам расчетных коррозионных потерь углеродистой стали за 10 лет при среднегодовой концентрации диоксида серы, равной 0,005 мг/м3

![[raw/вложенные файлы/4d344d766858fab9551ff7b2d159721e_MD5.jpg]]

Рисунок Э.2 - Карта континентальной территории России по интервалам расчетных коррозионных потерь углеродистой стали за 50 лет при среднегодовой концентрации диоксида серы, равной 0,005 мг/м3

![[raw/вложенные файлы/286a3c0175fd01082e3308abaaf1addd_MD5.jpg]]

Рисунок Э.3 - Карта континентальной территории России по интервалам расчетных коррозионных потерь горячего цинкового покрытия за 10 лет при среднегодовой концентрации диоксида серы, равной 0,005 мг/м3

![[raw/вложенные файлы/0fe172afc02976365b3abe0d1b829a46_MD5.jpg]]

Рисунок Э.4 - Карта континентальной территории России по интервалам расчетных коррозионных потерь горячего цинкового покрытия за 50 лет при среднегодовой концентрации диоксида серы, равной 0,005 мг/м3

Э.3 Несущие и ограждающие конструкции, изготавливаемые из тонколистового оцинкованного проката, допускается применять в слабоагрессивной среде без лакокрасочного покрытия с применением дополнительной протекторной защиты из гальванических анодов. Массу протектора для обеспечения дополнительной защиты в конкретных условиях и срок его эксплуатации определяют по результатам ускоренных испытаний по ГОСТ 9.308.

## БИБЛИОГРАФИЯ

\[1\] Федеральный закон [от 22 июля 2008 г. N 123-ФЗ](https://normativ.kontur.ru/document?moduleId=1&documentId=444219#l0) "Технический регламент о требованиях пожарной безопасности"

\[2\] Постановление Правительства Российской Федерации [от 16 февраля 2008 г. N 87](https://normativ.kontur.ru/document?moduleId=1&documentId=456942#l0) "О составе разделов проектной документации и требованиях к их содержанию" (в ред. Изменения N 3, утв. Приказом Минстроя РФ от 28.12.2021 N 1028/пр)
